Repository: JYZZ2021/DL

File: Data/Open OPV Database.csv (part 1 of 24)
Donor_smiles,HOMO_D(eV),LUMO_D(eV),Acceptor_smiles,HOMO_A(eV),LUMO_A(eV),PCE,Jsc(mA/cm2),FF,Voc(V),DOI
CC1=CC(CCCCCC)=C(C)S1,-5.00 ,-3.10 ,O=C(N(CC)/C1=C(C#N)/C#N)/C(S1)=C/C(C2=NSN=C23)=CC=C3C4=CC5=C(C6=C(C5(C7=CC=C(CCCCCC)C=C7)C8=CC=C(CCCCCC)C=C8)C=C(C9=C(C%10(C%11=CC=C(CCCCCC)C=C%11)C%12=CC=C(CCCCCC)C=C%12)C=C(C%13=CC=C(/C=C(S/%14)\C(N(CC)C%14=C(C#N)\C#N)=O)C%15=NSN=C%15%13)S9)C%10=C6)S4,-5.53 ,-3.79 ,2.55,5.81,0.61,0.72,10.1021/acsami.8b10312
CC(S1)=CC2=C1C(C3=CC=C(CC(CCCC)CC)S3)=C(C=C(C4=CC=C(C5=C(F)C(F)=C(C6=CC=C(C)S6)C7=NN(CC(CCCCCCCC)CCCCCC)N=C75)S4)S8)C8=C2C9=CC=C(CC(CCCC)CC)S9,-5.21 ,-2.99 ,O=C(C(/C1=C(C#C)/C#C)=C\C(S2)=CC3=C2C(C4(C5=CC(CCCCCC)=CC=C5)C6=CC(CCCCCC)=CC=C6)=C(S3)C7=C4C=C(C(SC8=C9SC(/C=C(/C%10=C(C#C)/C#C)C(C%11=C%10C=CC=C%11)=O)=C8)=C9C%12(C%13=CC(CCCCCC)=CC=C%13)C%14=CC(CCCCCC)=CC=C%14)C%12=C7)C%15=C1C=CC=C%15,-5.52 ,-3.82 ,5.98,17.16,0.50,0.70,10.1002/adma.201703344
CC1=CC2=C(S1)C(C3=CC(Cl)=C(CC(CC)CCCC)C3)=C4C(SC(C5=C(CC(CCCC)CCCCCC)C=C(C6=CC7=C(C(SC(C8=CC(CC(CCCC)CCCCCC)=C(C)S8)=C9)=C9C%10=NSN=C%107)S6)S5)=C4)=C2C%11=CC(Cl)=C(CC(CCCC)CC)S%11,-5.32 ,-3.36 ,CCCCCCC(CCCC)Cn1c2c3sc(/C=C4\C(=O)c5cc(F)c(F)cc5C4=C(C#N)C#N)c(-c4sccc4Cl)c3sc2c2c3nsnc3c3c4sc5c(-c6sccc6Cl)c(/C=C6\C(=O)c7cc(F)c(F)cc7C6=C(C#N)C#N)sc5c4n(CC(CCCC)CCCCCC)c3c21,-5.73 ,-4.28 ,16.70,24.90,0.73,0.92,10.1021/jacs.2c13247
CC(SC1=C2C3=CC=C(CC(CC)CCCC)S3)=CC1=C(C4=CC=C(CC(CC)CCCC)S4)C5=C2C=C(S5)C6=CC=C(C7=C8C(C(C9=C(CC(CC)CCCC)SC(CC(CC)CCCC)=C9C8=O)=O)=C(C%10=CC=C(C)S%10)S7)S6,-5.23 ,-3.18 ,CCCCCCC(C=C1)=CC=C1C(C2=C3SC(/C=C4C(C(C=CC=C5)=C5C\4=C(C#N)/C#N)=O)=C2)(C6=CC=C(CCCCCC)C=C6)C7=CC=C8C9=C7C3=CC=C9C(C%10=C8SC(/C=C%11C(C(C=CC=C%12)=C%12C\%11=C(C#N)\C#N)=O)=C%10)(C%13=CC=C(CCCCCC)C=C%13)C%14=CC=C(CCCCCC)C=C%14,-5.88 ,-3.82 ,5.45,9.33,0.60,0.97,10.1002/aenm.201970096
CC1=CC(C(C2=CC=C(CC(CCCC)CC)S2)=C(SC(C3=CC=C(C4=C5C(C(C6=C(CC(CC)CCCC)SC(CC(CCCC)CC)=C6C5=O)=O)=C(C7=CC=C(C)S7)S4)S3)=C8)C8=C9C%10=CC=C(CC(CC)CCCC)S%10)=C9S1,-5.34 ,-3.44 ,O=C(C(C=C(F)C(F)=C1)=C1C/2=C(C#N)/C#N)C2=C/C3=C(CCCCCCCC)C=C(C4=C(N(C5=CC=CC=C5)C6=CC=CC=C6)C(SC(C(S7)=CC(CCCCCCCC)=C7/C=C8/C(C(C=C9F)=C(C8=O)C=C9F)=C(C#N)/C#N)=C%10N(C%11=CC=CC=C%11)C%12=CC=CC=C%12)=C%10S4)S3,-5.58 ,-4.06 ,8.64,18.78,0.63,0.73,10.1021/acsami.1c09597
CCC1=C(F)C=C(C2=C3C=C(C4=CC=C(C5=C6C(=O)C7=C(CC)SC(CC)=C7C(=O)C6=C(C6=CC=C(C)S6)S5)S4)SC3=C(C3=CC(F)=C(CC)S3)C3=C2SC(C)=C3)S1,-5.50 ,-3.61 ,CCc1ccc(C2(c3ccc(CC)cc3)c3cc4c(cc3-c3sc5cc(/C=C6\C(=O)c7ccccc7C6=C(C#N)C#N)sc5c32)C(c2ccc(CC)cc2)(c2ccc(CC)cc2)c2c-4sc3cc(/C=C4\C(=O)c5ccc(-c6ccc(-c7ccc8c(c7)C(=C(C#N)C#N)/C(=C/c7cc9sc%10c(c9s7)C(c7ccc(CC)cc7)(c7ccc(CC)cc7)c7cc9c(cc7-%10)C(c7ccc(CC)cc7)(c7ccc(CC)cc7)c7c-9sc9cc(/C=C%10\C(=O)c%11ccc(-c%12cccs%12)cc%11C%10=C(C#N)C#N)sc79)C8=O)s6)cc5C4=C(C#N)C#N)sc23)cc1,-5.71 ,-3.85 ,10.50,15.20,0.69,1.00,10.1039/C9TA04611A
CCc1sc(-c2c3cc(-c4ccc(-c5c(F)c(F)c(-c6ccc(-c7cc8c(-c9cc(F)c(CC)s9)c9sc(-c%10ccc(-c%11c(F)c(F)c(-c%12ccc(-c%13cc%14c(-c%15cc(F)c(CC)s%15)c%15sc(-c%16ccc(-c%17c(F)c(F)c(-c%18cccs%18)c%18nn(CC)nc%17%18)s%16)cc%15c(-c%15cc(F)c(CC)s%15)c%14s%13)s%12)c%12nn(CC)nc%11%12)s%10)cc9c(-c9cc(F)c(CC)s9)c8s7)s6)c6nn(CC)nc56)s4)sc3c(-c3cc(F)c(CC)s3)c3ccsc23)cc1F,-5.36 ,-3.42 ,CCc1ccc(C2(c3ccc(CC)cc3)c3cc4c(cc3-c3sc5cc(/C=C6\C(=O)c7ccccc7C6=C(C#N)C#N)sc5c32)C(c2ccc(CC)cc2)(c2ccc(CC)cc2)c2c-4sc3cc(/C=C4\C(=O)c5ccccc5C4=C(C#N)C#N)sc23)cc1,-5.48 ,-3.83 ,10.40,18.80,0.62,0.90,10.1002/solr.201700020
FC1=C(CC(CCCC)CC)SC(C2=C3C(SC(C4=CC=C(C5=C6C(C(C7=C(CC(CC)CCCC)SC(CC(CC)CCCC)=C7C6=O)=O)=C(C8=CC=C(C)S8)S5)S4)=C3)=C(C9=CC(F)=C(CC(CC)CCCC)S9)C%10=C2SC(C)=C%10)=C1,-5.48 ,-3.64 ,O=C(C(C=C(F)C(F)=C1)=C1C/2=C(C#N)/C#N)C2=C/C3=CC(CC(CCCCCC)CCCC)=C(C4=CC(C5=CC=CC=C5)=C(C6=C(C7=CC=CC=C7)C=C(S6)C8=C(CC(CCCCCC)CCCC)C=C(S8)/C=C9C(C(C=C(F)C(F)=C%10)=C%10C\9=C(C#N)\C#N)=O)S4)S3,-5.89 ,-3.92 ,1.57,5.53,0.30,0.94,10.1038/s41467-021-25394-w
CC(S1)=CC2=C1C(C3=CC=C(C(CCC)(CCC)CCC)S3)=C(C=C(C4=CC=C(C5=C(F)C(F)=C(C6=CC=C(C)S6)C7=NN(CC(CCCCCCCC)CCCCCC)N=C75)S4)S8)C8=C2C9=CC=C(C(CCC)(CCC)CCC)S9,-5.40 ,-3.24 ,O=C1C2=C(C=CC=C2)C(/C1=C/C3=CC(C4(C5=CC=C(CCCCCC)C=C5)C6=CC=C(CCCCCC)C=C6)=C(S3)C7=C4C8=C(OCC(CC)CCCC)C(SC9=C%10C(C%11=CC=C(CCCCCC)C=C%11)(C%12=CC=C(CCCCCC)C=C%12)C%13=C9SC(/C=C%14/C(C(C=CC=C%15)=C%15C%14=O)=C(C#N)\C#N)=C%13)=C%10C(OCC(CC)CCCC)=C8S7)=C(C#N)/C#N,-5.32 ,-3.85 ,10.46,17.75,0.66,0.90,10.1039/C7EE00844A
CCCCC(CC)CC(S1)=CC=C1C2=C3C(C=C(C4=C(CCCCCC)C(S5)=C(S4)C=C5C(S6)=C(C(C7=C(CCCCCCCC)SC(CCCCCCCC)=C7C8=O)=O)C8=C6C9=CC%10=C(C(CCCCCC)=C(C)S%10)S9)S3)=C(C%11=CC=C(CC(CC)CCCC)S%11)C%12=C2C=C(C)S%12,-5.37 ,-3.54 ,CCCCCCC(C=C1)=CC=C1C2(C3=CC=C(CCCCCC)C=C3)C4=CC5=C(C(C6=C5SC7=C6SC(/C=C8C(C(C=CC=C9)=C9C\8=C(C#N)\C#N)=O)=C7)(C%10=CC=C(CCCCCC)C=C%10)C%11=CC=C(CCCCCC)C=C%11)C=C4C%12=C2C(SC(/C=C%13C(C(C=CC=C%14)=C%14C\%13=C(C#N)/C#N)=O)=C%15)=C%15S%12,-5.60 ,-4.05 ,9.22,15.52,0.68,0.88,10.1021/acsami.8b16628
CC(SC1=C2C3=CC=C(OCC(CC)CCCC)C=C3)=CC1=C(C4=CC=C(OCC(CC)CCCC)C=C4)C5=C2C=C(S5)C6=CC=C(C7=C8C(C(C9=C(CC(CC)CCCC)SC(CC(CC)CCCC)=C9C8=O)=O)=C(C%10=CC=C(C)S%10)S7)S6,-5.42 ,-3.36 ,CCCCCCC(C=C1)=CC=C1C2(C3=CC=C(CCCCCC)C=C3)C4=CC5=C(C(C6=C5SC7=C6SC(/C=C8C(C(C=CC=C9)=C9C\8=C(C#N)\C#N)=O)=C7)(C%10=CC=C(CCCCCC)C=C%10)C%11=CC=C(CCCCCC)C=C%11)C=C4C%12=C2C(SC(/C=C%13C(C(C=CC=C%14)=C%14C\%13=C(C#N)/C#N)=O)=C%15)=C%15S%12,-5.60 ,-3.85 ,10.80,18.10,0.59,1.01,10.1016/j.nanoen.2017.07.047
CCc1ccc(-c2c3cc(-c4ccc(-c5sc(-c6ccc(-c7cc8c(-c9ccc(CC)s9)c9sc(-c%10ccc(-c%11sc(-c%12ccc(-c%13cc%14c(-c%15ccc(CC)s%15)c%15sc(-c%16ccc(-c%17sc(-c%18cccs%18)c%18c%17C(=O)c%17c(CC)sc(CC)c%17C%18=O)s%16)cc%15c(-c%15ccc(CC)s%15)c%14s%13)s%12)c%12c%11C(=O)c%11c(CC)sc(CC)c%11C%12=O)s%10)cc9c(-c9ccc(CC)s9)c8s7)s6)c6c5C(=O)c5c(CC)sc(CC)c5C6=O)s4)sc3c(-c3ccc(CC)s3)c3ccsc23)s1,-5.26 ,-3.63 ,CCc1ccc(C2(c3ccc(CC)cc3)c3cc4c(cc3-c3sc(-c5cc6c(s5)-c5sc(/C=C7\C(=O)c8cc(Cl)c(Cl)cc8C7=C(C#N)C#N)cc5C6(CC)CC)cc32)C(c2ccc(CC)cc2)(c2ccc(CC)cc2)c2cc(-c3cc5c(s3)-c3sc(/C=C6\C(=O)c7cc(Cl)c(Cl)cc7C6=C(C#N)C#N)cc3C5(CC)CC)sc2-4)cc1,-5.50 ,-3.79 ,9.50,19.19,0.60,0.82,10.1039/C9TC00162J
CC1=CC(C(C2=CC=C(CC(CCCC)CC)S2)=C(SC(C3=CC=C(C4=C5C(C(C6=C(CC(CC)CCCC)SC(CC(CCCC)CC)=C6C5=O)=O)=C(C7=CC=C(C)S7)S4)S3)=C8)C8=C9C%10=CC=C(CC(CC)CCCC)S%10)=C9S1,-5.34 ,-3.44 ,O=C1C2=C(C=C(F)C(F)=C2)C(/C1=C/C(S3)=CC4=C3C(S5)=C(N4C(CCCCCCCC)CCCCCCCC)C=C5C6=C(OCC(CCCCCC)CCCCCCCC)C=C(C(S7)=CC(CCCCCC)=C7/C=C8C(C9=C(C\8=C(C#N)\C#N)C=C(F)C(F)=C9)=O)C(OCC(CCCCCCCC)CCCCCC)=C6)=C(C#N)\C#N,-5.67 ,-3.87 ,12.14,19.65,0.70,0.88,10.1016/j.cej.2021.128770
CC1=CC=C(C(S2)=C3C(C(C4=C(CC(CCCC)CC)SC(CC(CCCC)CC)=C4C3=O)=O)=C2C5=CC=C(C6=CC7=C(C8=C(C9=CC=C(CCCCCCCC)S9)C(SC%10=C%11SC(C)=C%10)=C%11C(C%12=CC=C(CCCCCCCC)S%12)=C8S7)S6)S5)S1,-5.36 ,-3.43 ,O=C(N(C(CCCCC)CCCCC)C1=O)C2=CC=C(C3=C4C5=CC1C32)C6=C(C7=CC=C(C8=C(C9=CC=C(C%10=CC%11C%12C%13=C%10C%14=CC=C(C(N%15C(CCCCC)CCCCC)=O)C%16=C%14C(C%13=C([Se]%17)C=C%12C(N(C(CCCCC)CCCCC)C%11=O)=O)=C%17C=C%16C%15=O)C=C9)N=C(C%18=CC=C(C%19=CC%20C%21C%22=C%19C%23=CC=C(C(N%24C(CCCCC)CCCCC)=O)C%25=C%23C(C%22=C%26C=C%21C(N(C(CCCCC)CCCCC)C%20=O)=O)=C([Se]%26)C=C%25C%24=O)C=C%18)C(C%27=CC=C(C%28=CC%29C%30C%31=C%28C%32=CC=C(C(N%33C(CCCCC)CCCCC)=O)C%34=C%32C(C%31=C%35C=C%30C(N(C(CCCCC)CCCCC)C%29=O)=O)=C([Se]%35)C=C%34C%33=O)C=C%27)=N8)C=C7)C=C%36C%37=C6C4=C([Se]5)C=C%37C(N(C(CCCCC)CCCCC)C%36=O)=O,-5.90 ,-3.74 ,7.47,10.50,0.65,1.05,10.1039/c9tc05643b
CC1=C(C=C(C(C(CC)CCCC)=O)S2)C2=C(S1)C(S3)=CC(C3=C4C5=CC=C(CC(CCCC)CC)S5)=C(C6=CC=C(CC(CC)CCCC)S6)C7=C4C=C(C)S7,-5.11 ,-3.25 ,O=C(N1C(CCCCCCC)CCCCCCC)C2=C3C(C4=CC=C3C1=O)=C(C=C2)C5=C(C4=C(C6=CC(C(N7C(CCCCCCC)CCCCCCC)=O)=C8C(C9=CC=C8C7=O)=C6C%10=C(C9=CC=C%11C(N(C(CCCCCCC)CCCCCCC)C%12=O)=O)C%11=C%12C=C%10)C=C%13C(N(C(CCCCCCC)CCCCCCC)C%14=O)=O)C%13=C%14C=C5,-5.87 ,-3.82 ,2.54,8.86,0.40,0.72,10.1039/C3CC47204C
CC1=CC(C(S1)=C2C3=CC=C(SCCCCCCCC)S3)=C(C4=C2C=C(C5=CC(C(OCC(CC)CCCC)=O)=C(C6=CC=C(C7=C(C(OCC(CC)CCCC)=O)C=C(C)S7)S6)S5)S4)C8=CC=C(SCCCCCCCC)S8,-5.39 ,-3.37 ,CCCCCCC(C=C1)=CC=C1C2(C3=CC=C(CCCCCC)C=C3)C4=CC5=C(C(C6=C5SC7=C6SC(/C=C8C(C(C=CC(C)=C9)=C9C\8=C(C#N)\C#N)=O)=C7)(C%10=CC=C(CCCCCC)C=C%10)C%11=CC=C(CCCCCC)C=C%11)C=C4C%12=C2C(SC(/C=C%13C(C(C=CC(C)=C%14)=C%14C\%13=C(C#N)/C#N)=O)=C%15)=C%15S%12,-5.58 ,-3.96 ,11.90,18.90,0.63,1.00,10.1039/C6EE03489F
O=C(OCC(CC)CCCC)C1=C(F)C2=C(C)SC(C3=CC4=C(C(C5=CC=C(CC(CC)CCCC)S5)=C(C=C(C)S6)C6=C4C7=CC=C(CC(CC)CCCC)S7)S3)=C2S1,-5.20 ,-3.63 ,CCCCCCC(C=C1)=CC=C1C(C2=C3SC(C4=C5C(SC(C(OCC(CC)CCCC)=O)=C5F)=C(/C=C6C(C(C=CC=C7)=C7C\6=C(C#N)\C#N)=O)S4)=C2)(C8=CC=C(CCCCCC)C=C8)C9=C3C=C(C(C%10=C%11SC(C%12=C%13C(SC(C(OCC(CCCC)CC)=O)=C%13F)=C(/C=C%14/C(C%15=C(C%14=O)C=CC=C%15)=C(C#N)/C#N)S%12)=C%10)(C%16=CC=C(CCCCCC)C=C%16)C%17=CC=C(CCCCCC)C=C%17)C%11=C9,-5.42 ,-3.91 ,9.82,20.95,0.65,0.72,10.1002/adma.201803769
CC1=CC(C(C2=CC(F)=C(CC(CCCC)CC)S2)=C(SC(C3=CC=C(C4=C5C(C(C6=C(CC(CC)CCCC)SC(CC(CCCC)CC)=C6C5=O)=O)=C(C7=CC=C(C)S7)S4)S3)=C8)C8=C9C%10=CC(F)=C(CC(CC)CCCC)S%10)=C9S1,-5.45 ,-3.64 ,O=C(C1=CC=C(C)C=C1C/2=C(C#N)/C#N)C2=C/C3=CC4=C(S3)C5=C(C=C(C(SC(/C=C6C(C7=CC=C(C8=CC=C(C)S8)C=C7C\6=C(C#N)\C#N)=O)=C9)=C9C%10(CCCCCCCCCCCCCCCC)CCCCCCCCCCCCCCCC)C%10=C5)C4(CCCCCCCCCCCCCCCC)CCCCCCCCCCCCCCCC,-5.74 ,-3.86 ,11.20,17.10,0.68,0.96,10.1007/s11426-019-9466-6
CC1=CC(C(S1)=C2C3=CC=C(SCCCCCCCCCCCC)S3)=C(C4=C2C=C(C5=CC=C(C6=C(F)C(F)=C(C7=CC=C(C)S7)C8=NN(CC(CCCCCC)CCCCCCCC)N=C68)S5)S4)C9=CC=C(SCCCCCCCCCCCC)S9,-5.32 ,-3.08 ,O=C1C(C=C(F)C(F)=C2)=C2C(/C1=C/C(S3)=CC4=C3C5=C(C6=C(S7)C(C(C(C8=CC=C(CCCCCC)C=C8)9C%10=CC=C(CCCCCC)C=C%10)=C7C%11=C9C=C(/C=C%12/C(C%13=C(C=C(F)C(F)=C%13)C%12=O)=C(C#N)\C#N)S%11)=C(C%14=C6S5)SC%15=C%14C(C%16=C%15SC(/C=C%17/C(C%18=C(C=C(F)C(F)=C%18)C%17=O)=C(C#N)\C#N)=C%16)(C%19=CC=C(CCCCCC)C=C%19)C%20=CC=C(CCCCCC)C=C%20)C(C%21=CC=C(CCCCCC)C=C%21)4C%22=CC=C(CCCCCC)C=C%22)=C(C#N)/C#N,-5.83 ,-3.98 ,8.11,16.93,0.66,0.73,10.1021/acsami.9b08017
CC1=C(C(F)=C(C(OCC(CCCC)CC)=O)S2)C2=C(S1)C(S3)=CC(C3=C4C5=CC=C(CC(CCCC)CC)S5)=C(C6=CC=C(CC(CC)CCCC)S6)C7=C4C=C(C)S7,-5.22 ,-3.64 ,S=C(S/1)N(CC)C(C1=C/C(C2=NSN=C23)=CC=C3C(S4)=CC=C4C(C=C5)=CC6=C5C(SC(C7=CC=C(/C=C8SC(N(CC)C/8=O)=S)C9=NSN=C79)=C%10)=C%10C6(CC(CCCC)CC)CC(CCCC)CC)=O,-5.55 ,-3.71 ,7.49,14.46,0.51,1.02,10.1007/s40843-017-9059-3
CC1=CC(C(C2=CC(F)=C(CC(CCCC)CC)S2)=C(SC(C3=CC=C(C4=C5C(C(C6=C(CC(CC)CCCC)SC(CC(CCCC)CC)=C6C5=O)=O)=C(C7=CC=C(C)S7)S4)S3)=C8)C8=C9C%10=CC(F)=C(CC(CC)CCCC)S%10)=C9S1,-5.45 ,-3.64 ,O=C(C(/C1=C(C#C)/C#C)=C\C(SC2=C3SC4=C2N(CC(CC)CCCC)C5=C4C6=NSN=C6C7=C5N(CC(CC)CCCC)C8=C7SC9=C8SC(/C=C(/C(C%10=CSC(Cl)=C%10%11)=C(C#N)/C#N)C%11=O)=C9CCCCCCCCCCC)=C3CCCCCCCCCCC)C%12=C1C=C(F)C(F)=C%12,-5.70 ,-3.99 ,17.10,25.38,0.77,0.87,10.1016/j.joule.2020.03.023
CCC1=C(Cl)C=C(C2=C3C=C(C4=CC=C(C5=C6C(=O)C7=C(CC)SC(CC)=C7C(=O)C6=C(C6=CC=C(C)S6)S5)S4)SC3=C(C3=CC(Cl)=C(CC)S3)C3=C2SC(C)=C3)S1,-5.52 ,-3.57 ,CCn1c2cc3c(cc2c2cc4c(cc21)-c1sc(/C=C2\C(=O)c5ccccc5C2=C(C#N)C#N)cc1[Si]4(CC)CC)[Si](CC)(CC)c1cc(/C=C2\C(=O)c4ccccc4C2=C(C#N)C#N)sc1-3,-5.79 ,-4.05 ,7.92,11.62,0.62,1.10,10.1021/acsami.1c06360
O=C(OCC(CC)CCCC)C1=C(F)C2=C(C)SC(C3=CC4=C(C(C5=CC=C(CC(CC)CCCC)S5)=C(C=C(C)S6)C6=C4C7=CC=C(CC(CC)CCCC)S7)S3)=C2S1,-5.22 ,-3.64 ,O=C(C(C=C(F)C(F)=C1)=C1C/2=C(C#N)/C#N)C2=C/C3=CC(SC4=C5C(C6=CC=C(CC(CC)CCCC)C=C6)(C7=CC=C(CC(CC)CCCC)C=C7)C8=C4SC9=C8SC%10=C9C(C%11=CC=C(CC(CC)CCCC)C=C%11)(C%12=CC=C(CC(CC)CCCC)C=C%12)C%13=C%10SC%14=C%13SC(/C=C%15C(C(C=C(F)C(F)=C%16)=C%16C\%15=C(C#N)\C#N)=O)=C%14)=C5S3,-5.42 ,-4.17 ,12.21,25.89,0.71,0.66,10.1002/advs.201800307
CCc1ccc(-c2c3cc(-c4ccc(-c5sc(-c6ccc(-c7cc8c(-c9ccc(CC)s9)c9sc(-c%10ccc(-c%11sc(-c%12ccc(-c%13cc%14c(-c%15ccc(CC)s%15)c%15sc(-c%16ccc(-c%17sc(-c%18cccs%18)c%18c%17C(=O)c%17c(CC)sc(CC)c%17C%18=O)s%16)cc%15c(-c%15ccc(CC)s%15)c%14s%13)s%12)c%12c%11C(=O)c%11c(CC)sc(CC)c%11C%12=O)s%10)cc9c(-c9ccc(CC)s9)c8s7)s6)c6c5C(=O)c5c(CC)sc(CC)c5C6=O)s4)sc3c(-c3ccc(CC)s3)c3ccsc23)s1,-5.33 ,-3.53 ,CCOc1c(OCC)c(-c2cc3c(s2)-c2sc(/C=C4\C(=O)c5cc(F)c(F)cc5C4=C(C#N)C#N)cc2C3(CC)CC)c2nccnc2c1-c1cc2c(s1)-c1sc(/C=C3\C(=O)c4cc(F)c(F)cc4C3=C(C#N)C#N)cc1C2(CC)CC,-5.52 ,-3.80 ,8.58,18.81,0.56,0.82,10.1002/cssc.202100689
CCc1cc(C)sc1-c1sc(-c2cc(CC)c(-c3sc(-c4cc(CC)c(-c5sc(C)cc5CC)s4)cc3CC)s2)cc1CC,-5.00 ,-3.10 ,CCOC(=O)c1cc(/C=C2\C(=O)c3cc(F)c(F)cc3C2=C(C#N)C#N)sc1-c1cc2c(s1)-c1cc3c(cc1C2(c1ccc(CC)cc1)c1ccc(CC)cc1)-c1sc(-c2sc(/C=C4\C(=O)c5cc(F)c(F)cc5C4=C(C#N)C#N)cc2C(=O)OCC)cc1C3(c1ccc(CC)cc1)c1ccc(CC)cc1,-5.38 ,-3.93 ,7.73,14.58,0.68,0.78,10.1002/adfm.201705927
CC(SC1=C2C3=CC(F)=C(CC(CC)CCCC)S3)=CC1=C(C4=CC(F)=C(CC(CC)CCCC)S4)C5=C2C=C(S5)C6=CC=C(C7=C(SC(C(OCC(CC)CCCC)=O)=C8)C8=C(C9=CC=C(C)S9)C%10=NN(CC(CC)CCCC)N=C7%10)S6,-5.39 ,-3.70 ,CCCCCCC(C=C1)=CC=C1C2(C3=CC=C(CCCCCC)C=C3)C4=CC5=C(C(C6=C5SC7=C6SC(/C=C8C(C(C=CC=C9)=C9C\8=C(C#N)\C#N)=O)=C7)(C%10=CC=C(CCCCCC)C=C%10)C%11=CC=C(CCCCCC)C=C%11)C=C4C%12=C2C(SC(/C=C%13C(C(C=CC=C%14)=C%14C\%13=C(C#N)/C#N)=O)=C%15)=C%15S%12,-5.48 ,-3.83 ,7.14,14.11,0.63,0.78,10.1039/c7tc02098h
FC1=C(CC(CCCC)CC)SC(C2=C3C(SC(C4=CC=C(C5=C6C(C(C7=C(CC(CC)CCCC)SC(CC(CC)CCCC)=C7C6=O)=O)=C(C8=CC=C(C)S8)S5)S4)=C3)=C(C9=CC(F)=C(CC(CC)CCCC)S9)C%10=C2SC(C)=C%10)=C1,-5.48 ,-3.64 ,O=C1C2=C(C=C(Cl)C(Cl)=C2)C(/C1=C/C(S3)=CC4=C3C5=C(S4)C6=CC7=C(C(SC8=C9SC(/C=C%10/C(C(C=C(Cl)C(Cl)=C%11)=C%11C%10=O)=C(C#N)/C#N)=C8)=C9C7(C%12=CC=C(CCCCCCCCCC)C=C%12)C%13=CC=C(CCCCCCCCCC)C=C%13)C=C6C5(C%14=CC=C(CCCCCCCCCC)C=C%14)C%15=CC=C(CCCCCCCCCC)C=C%15)=C(C#N)\C#N,-5.95 ,-4.08 ,13.00,19.64,0.77,0.87,10.1039/D0TC01941K
FC1=C(CC(CCCC)CC)SC(C2=C3C(SC(C4=CC=C(C5=C6C(C(C7=C(CC(CC)CCCC)SC(CC(CC)CCCC)=C7C6=O)=O)=C(C8=CC=C(C)S8)S5)S4)=C3)=C(C9=CC(F)=C(CC(CC)CCCC)S9)C%10=C2SC(C)=C%10)=C1,-5.48 ,-3.64 ,O=C(C(C=C(F)C(F)=C1)=C1C/2=C(C#N)/C#N)C2=C/C3=C(CCCCCCCCCCCC)C=C(C4=C(C5=C(C(C)C)C=C(C(C)C)C=C5C(C)C)C=C(C6=CC(C7=C(C(C)C)C=C(C(C)C)C=C7C(C)C)=C(S6)C8=CC(CCCCCCCCCCCC)=C(S8)/C=C9C(C(C=C(F)C(F)=C%10)=C%10C\9=C(C#N)\C#N)=O)S4)S3,-5.65 ,-3.83 ,12.10,18.90,0.72,0.88,10.1002/smtd.202200007
CC(SC1=C2C3=CC=C(CC(CC)CCCC)S3)=CC1=C(C4=CC=C(CC(CC)CCCC)S4)C5=C2C=C(S5)C6=CC=C(C7=C8C(C(C9=C(CCCCCCCC)SC(CCCCCCCC)=C9C8=O)=O)=C(C%10=CC=C(C)S%10)S7)S6,-5.26 ,-3.46 ,CCCCCCC(C=C1)=CC=C1C2(C3=CC=C(CCCCCC)C=C3)C4=CC5=C(C(C6=C5SC7=C6SC(C8=CC=C(/C=C9C(C(C=CC=C%10)=C%10C\9=C(C#N)\C#N)=O)S8)=C7)(C%11=CC=C(CCCCCC)C=C%11)C%12=CC=C(CCCCCC)C=C%12)C=C4C%13=C2C(SC(C%14=CC=C(/C=C%15C(C(C=CC=C%16)=C%16C\%15=C(C#N)/C#N)=O)S%14)=C%17)=C%17S%13,-5.28 ,-3.82 ,9.12,15.93,0.62,0.92,10.1039/C7TA01554B
CC(SC1=C2C3=CC=C(CC(CC)CCCC)S3)=CC1=C(C4=CC=C(CC(CC)CCCC)S4)C5=C2C=C(S5)C6=C(F)C(C(OC)=O)=C(C)S6,-5.60 ,-3.65 ,O=C(C(C=CC=C1)=C1C/2=C(C#N)\C#N)C2=C/C3=CC(S4)=C(S3)C5=C4C6=CC(C(C7=C8SC9=C7SC(/C=C%10C(C(C=CC=C%11)=C%11C\%10=C(C#N)\C#N)=O)=C9)(C%12=CC=C(CCCCCC)S%12)C%13=CC=C(CCCCCC)S%13)=C8C=C6C(C%14=CSC(CCCCCC)=C%14)5C%15=CC=C(CCCCCC)S%15,-5.66 ,-3.93 ,11.39,17.66,0.63,1.01,10.1002/advs.201901773
FC1=C(C(S2)=CC(C(OCC(CCCCCCCCCC)CCCCCCCCCCCC)=O)=C2C3=CC=C(C4=CC=C(C)S4)S3)C5=NSN=C5C(C6=CC(C(OCC(CCCCCCCCCC)CCCCCCCCCCCC)=O)=C(C)S6)=C1F,-5.76 ,-3.59 ,O=C(/C(S1)=C/C(C2=NSN=C32)=CC=C3C(S4)=CC5=C4C6=CC(C(CCCCCCCC)(CCCCCCCC)C7=C8SC(C9=CC=C(/C=C%10SC(N(CC)C\%10=O)=S)C%11=NSN=C9%11)=C7)=C8C=C6C5(CCCCCCCC)CCCCCCCC)N(CC)C1=S,-5.73 ,-3.92 ,0.31,0.60,0.51,1.04,10.1021/acs.chemmater.9b03327
CC1=CC(CCCCCC)=C(C)S1,-5.00 ,-3.10 ,CCCCCCC(C=C1)=CC=C1C2(C3=CC=C(CCCCCC)C=C3)C4=CC5=C(C(C6=C5SC(C(C7=NN(CCCCCCCC)N=C78)=CC=C8/C=C9SC(N(C/9=O)CC)=O)=C6)(C%10=CC=C(CCCCCC)C=C%10)C%11=CC=C(CCCCCC)C=C%11)C=C4C%12=C2C=C(C%13=CC=C(/C=C%14C(N(CC)C(S\%14)=O)=O)C%15=NN(CCCCCCCC)N=C%13%15)S%12,-5.43 ,-3.38 ,4.50,6.15,0.60,1.22,10.1021/acsmacrolett.7b00097
CC1=CC2=C(C(CCC(CCCCCC)CCCC)=C(C=C(C3=CC=C(C4=C(F)C(F)=C(C5=CC=C(C)S5)C6=NN(CC(CCCC)CCCCCC)N=C64)S3)S7)C7=C2CCC(CCCC)CCCCCC)S1,-5.36 ,-3.05 ,O=C1C(/C(C2=C1C=CC=C2)=C(C#N)/C#N)=C\C3=CC4=C(C5=C(C4(C6=CC=C(CCCCCC)C=C6)C7=CC=C(CCCCCC)C=C7)C(C(C8=CC=C(CC(CC)CCCC)S8)=C9SC%10=C(C(C%11=CC=C(CCCCCC)C=C%11)(C%12=CC=C(CCCCCC)C=C%12)C%13=C%10SC(/C=C%14/C(C%15=C(C%14=O)C=CC=C%15)=C(N=O)\C#N)=C%13)C9=C%16C%17=CC=C(CC(CC)CCCC)S%17)=C%16S5)S3,-5.43 ,-3.92 ,11.00,18.88,0.63,0.93,10.1002/adma.201702125
CC1=C(CCCCCC)C=C(C)S1,-4.85 ,-2.84 ,O=C(C1=CC(C2=CC=C(/C(C(C=C3)=CC=C3C(C=C4C(N(C(C5=C4C6=C7C=C5)=O)C(CCCCCC)CCCCCC)=O)=C6C8=CC=C(C9=C%10C=CC7=C98)C(N(C%10=O)C(CCCCCC)CCCCCC)=O)=C(C(C=C%11)=CC=C%11C(C=C%12C(N(C(C%13=C%12C%14=C%15C=C%13)=O)C(CCCCCC)CCCCCC)=O)=C%14C%16=CC=C(C%17=C%18C=CC%15=C%17%16)C(N(C%18=O)C(CCCCCC)CCCCCC)=O)\C(C=C%19)=CC=C%19C(C=C%20C(N(C(C%21=C%20C%22=C%23C=C%21)=O)C(CCCCCC)CCCCCC)=O)=C%22C%24=CC=C(C%25=C%26C=CC%23=C%25%24)C(N(C%26=O)C(CCCCCC)CCCCCC)=O)C=C2)=C%27C%28=CC=C(C%29=C%30C=CC%31=C%29%28)C(N(C%30=O)C(CCCCCC)CCCCCC)=O)N(C(C%32=C1C%27=C%31C=C%32)=O)C(CCCCCC)CCCCCC,-5.77 ,-3.72 ,1.11,3.70,0.50,0.61,10.1002/adma.201600997
CC(SC1=C2C3=CC=C(CC(CC)CCCC)S3)=CC1=C(C4=CC=C(CC(CC)CCCC)S4)C5=C2C=C(S5)C6=CC=C(C7=C8C(C(C9=C(CC(CC)CCCC)SC(CC(CC)CCCC)=C9C8=O)=O)=C(C%10=CC=C(C)S%10)S7)S6,-5.28 ,-3.48 ,O=C(C(C=C(C=CC=C1)C1=C2)=C2C/3=C(C#N)\C#N)C3=C/C4=CC(C5(C6=CC=C(OCC(CC)CCCC)C=C6)C7=CC=C(OCC(CC)CCCC)C=C7)=C(C8=C5C9=CC(C=CC%10=C%11C(C%12=CC=C(OCC(CC)CCCC)C=C%12)(C%13=CC=C(OCC(CC)CCCC)C=C%13)C%14=C%10SC(/C=C%15C(C(C=C(C=CC=C%16)C%16=C%17)=C%17C\%15=C(C#N)\C#N)=O)=C%14)=C%11C=C9C=C8)S4,-5.44 ,-3.80 ,10.91,17.11,0.69,0.92,10.1002/aenm.201803541
O=C(OCC(CC)CCCC)C1=C(F)C2=C(C)SC(C3=CC4=C(C(C5=CC=C(CC(CC)CCCC)S5)=C(C=C(C)S6)C6=C4C7=CC=C(CC(CC)CCCC)S7)S3)=C2S1,-5.39 ,-3.41 ,O=C(N(CCCCCCCC)C(S/1)=S)C1=C\C2=CC=C(C3=CC=C(/C=C4C(N(CCCCCCCC)C(S/4)=S)=O)S3)S2,-5.67 ,-3.57 ,9.39,14.43,0.58,1.06,10.1039/c9ta07919j
CCc1cc(C)sc1-c1sc(-c2cc(CC)c(-c3sc(-c4cc(CC)c(-c5sc(C)cc5CC)s4)cc3CC)s2)cc1CC,-5.00 ,-3.10 ,CCN1C(=O)S/C(=C\c2ccc(-c3cc4c(s3)-c3cc5c(cc3C4(CC)CC)-c3sc(-c4ccc(/C=C6\SC(=O)N(CC)C6=O)c6nsnc46)cc3C5(CC)CC)c3nsnc23)C1=O,-5.41 ,-3.56 ,7.62,20.45,0.49,0.80,10.1002/solr.201700166
CC1=C(CCCCCC)C=C(C)S1,-4.85 ,-2.84 ,O=C1C2=C(C=C(F)C(F)=C2)C(/C1=C/C(S3)=CC4=C3C5=C(C4(CC(CC)CCCC)CC(CC)CCCC)C=C(C6=C(OCC(CC)CCCC)C(SC(C(S7)=CC8=C7C(S9)=C(C(CC(CCCC)CC)8CC(CCCC)CC)C=C9/C=C%10C(C(C=C%11F)=C(C\%10=C(C#N)\C#N)C=C%11F)=O)=C%12CCC(CCCC)CC)=C%12S6)S5)=C(C#N)\C#N,-5.21 ,-3.75 ,7.81,22.50,0.62,0.57,10.1021/acsami.1c21089
CC(SC1=C2C3=CC=C(CC(CC)CCCC)S3)=CC1=C(C4=CC=C(CC(CC)CCCC)S4)C5=C2C=C(S5)C6=CC=C(C7=C8C(C(C9=C(CC(CC)CCCC)SC(CC(CC)CCCC)=C9C8=O)=O)=C(C%10=CC=C(C)S%10)S7)S6,-5.33 ,-2.92 ,CCCCCCC(C=C1)=CC=C1C(C2=C3SC4=C2SC(/C=C5C(C(C=CC(C)=C6)=C6C\5=C(C#N)\C#N)=O)=C4)(C7=CC=C(CCCCCC)C=C7)C8=C3C=CC9=C8C=CC%10=C9C(C%11=C%10SC%12=C%11SC(/C=C%13C(C(C=CC(C)=C%14)=C%14C\%13=C(C#N)\C#N)=O)=C%12)(C%15=CC=C(CCCCCC)C=C%15)C%16=CC=C(CCCCCC)C=C%16,-5.53 ,-3.73 ,8.30,13.03,0.66,0.96,10.1039/c7ta05809h
CC1=CC(C(S1)=C2C3=CC(Cl)=C(CC(CC)CCCC)S3)=C(C4=C2C=C(C5=CC=C(C6=C(F)C(F)=C(C7=CC=C(C)S7)C8=NN(CC(CCCCCCCC)CCCCCC)N=C68)S5)S4)C9=CC(Cl)=C(CC(CC)CCCC)S9,-5.39 ,-3.45 ,O=C(N/1CC)/C(SC1=C(C#N)\C#N)=C/C2=CC=C(C3=CC4=C(C5=CC6=C(C=C5C4(C7=CC=C(C=C7)CCCCCC)C8=CC=C(C=C8)CCCCCC)C(SC(C9=CC=C(C%10=NN(N=C9%10)CCCCCCCC)/C=C%11S/C(N(C\%11=O)CC)=C(C#N)\C#N)=C%12)=C%12C6(C%13=CC=C(C=C%13)CCCCCC)C%14=CC=C(C=C%14)CCCCCC)S3)C%15=NN(CCCCCCCC)N=C2%15,-5.49 ,-3.73 ,10.50,13.16,0.67,1.24,10.1021/acs.chemmater.8b05316
CC(SC1=C2C3=CC=C(CC(CC)CCCC)S3)=CC1=C(C4=CC=C(CC(CC)CCCC)S4)C5=C2C=C(S5)C6=CC=C(C7=C8C(C(C9=C(CC(CC)CCCC)SC(CC(CC)CCCC)=C9C8=O)=O)=C(C%10=CC=C(C)S%10)S7)S6,-5.33 ,-2.92 ,CCCCCCC(C=C1)=CC=C1C(C2=C3SC4=C2SC(/C=C5C(C(C=CC(F)=C6)=C6C\5=C(C#N)\C#N)=O)=C4)(C7=CC=C(CCCCCC)C=C7)C8=C3C=CC9=C8C=CC%10=C9C(C%11=C%10SC%12=C%11SC(/C=C%13C(C(C=CC(F)=C%14)=C%14C\%13=C(C#N)\C#N)=O)=C%12)(C%15=CC=C(CCCCCC)C=C%15)C%16=CC=C(CCCCCC)C=C%16,-5.52 ,-3.77 ,8.10,15.04,0.66,0.81,10.1039/c7ta05809h
O=C(/C(S1)=C\C(S2)=CC3=C2C(C4=CC=C(CC(CC)CCCC)S4)=C(C=C(C(S5)=CC6=C5C(C7=CC=C(CC(CC)CCCC)S7)=C(C=C(C(S8)=CC9=C8C(C%10=CC=C(CC(CC)CCCC)S%10)=C(C=C(/C=C%11C(N(CCCC)C(S/%11)=S)=O)S%12)C%12=C9C%13=CC=C(CC(CC)CCCC)S%13)S%14)C%14=C6C%15=CC=C(CC(CC)CCCC)S%15)S%16)C%16=C3C%17=CC=C(CC(CC)CCCC)S%17)N(CCCC)C1=S,-5.51 ,-3.34 ,O=C(C1=C2C=C(C(F)=C1)F)C(/C2=C(C#N)\C#N)=C\C3=CC4=C(S3)C(C(C5=CC=C(C=C5)CCCCCC)(C6=CC7=C(C(C8=CC=C(C=C8)CCCCCC)(C9=C7SC%10=C9SC(/C=C(C(C%11=C%12C=C(C(F)=C%11)F)=O)/C%12=C(C#N)\C#N)=C%10)C%13=CC=C(C=C%13)CCCCCC)C=C%146)C%15=CC=C(C=C%15)CCCCCC)=C%14S4,-5.74 ,-4.01 ,11.24,18.27,0.68,0.91,10.1002/inf2.12163
CC(S1)=C(CC2CCCCC2)C=C1C(C3=NN(CC(CCCCCCCC)CCCCCC)N=C34)=C(F)C(F)=C4C5=CC(CC6CCCCC6)=C(C7=CC8=C(C(C9=CC=C(SCC(CC)CCCC)S9)=C%10C=C(SC%10=C8C%11=CC=C(SCC(CC)CCCC)S%11)C)S7)S5,-5.33 ,-3.36 ,CCCCCCC(C=C1)=CC=C1C2(C3=CC=C(CCCCCC)C=C3)C4=CC5=C(C(C6=C5SC7=C6SC(/C=C8C(C(C=CC=C9)=C9C\8=C(C#N)\C#N)=O)=C7)(C%10=CC=C(CCCCCC)C=C%10)C%11=CC=C(CCCCCC)C=C%11)C=C4C%12=C2C(SC(/C=C%13C(C(C=CC=C%14)=C%14C\%13=C(C#N)/C#N)=O)=C%15)=C%15S%12,-5.61 ,-4.02 ,12.15,17.61,0.73,0.94,10.1039/c9ta02384d
O=C(OCC(CC)CCCC)C1=C(F)C2=C(C)SC(C3=CC4=C(C(C5=CC=C(CC(CC)CCCC)S5)=C(C=C(C)S6)C6=C4C7=CC=C(CC(CC)CCCC)S7)S3)=C2S1,-5.22 ,-3.64 ,O=C(/C(S1)=C/C2=CC=C(C3=CC=C(C4=CC=C(C(C=CC(C5=CC=C(C6=CC=C(/C=C7SC(N(CC)C\7=O)=S)O6)C8=NSN=C58)=C9)=C9C%10(CC(CC)CCCC)CC(CC)CCCC)C%10=C4)C%11=NSN=C3%11)O2)N(CC)C1=S,-5.67 ,-3.58 ,9.40,15.70,0.72,0.83,10.1039/c7cc08237a
CCc1cc(C)sc1-c1sc(-c2cc(CC)c(-c3sc(-c4cc(CC)c(-c5sc(C)cc5CC)s4)cc3CC)s2)cc1CC,-5.00 ,-2.90 ,CCn1nc2c(-c3cc4c(s3)-c3cc5c(cc3C4(CC)CC)-c3sc(-c4c6ccsc6c(/C=c6\sc(=C(C#N)C#N)n(CC)c6=O)c6nn(CC)nc46)cc3C5(CC)CC)c3ccsc3c(/C=c3\sc(=C(C#N)C#N)n(CC)c3=O)c2n1,-5.41 ,-3.63 ,7.65,12.08,0.64,0.99,10.1039/C8CC01779D
CC1=CC(C(C2=CC=C(CC(CCCC)CC)S2)=C(SC(C3=CC=C(C4=C5C(C(C6=C(CC(CC)CCCC)SC(CC(CCCC)CC)=C6C5=O)=O)=C(C7=CC=C(C)S7)S4)S3)=C8)C8=C9C%10=CC=C(CC(CC)CCCC)S%10)=C9S1,-5.34 ,-3.44 ,FC(C(C1=C2C(C=C(CC(CC)CCCC)S2)=C(/C=C3C(C(C=C(F)C(F)=C4)=C4C\3=C(C#N)/C#N)=O)S1)=C5)=CC6=C5[Si](CCCCCCCC)(CCCCCCCC)C7C6[Si](CCCCCCCC)(CCCCCCCC)C8=C7C=C(F)C(C9=C%10C(C=C(CC(CC)CCCC)S%10)=C(/C=C%11C(C(C=C(F)C(F)=C%12)=C%12C\%11=C(C#N)/C#N)=O)S9)=C8,-5.54 ,-3.87 ,10.33,16.47,0.75,0.83,10.1021/acs.chemmater.7b04930
CC1=CC2=C(S1)C(C3=CC(F)=C(CC(CC)CCCC)C3)=C4C(SC(C5=C(CC(CCCC)CCCCCC)C=C(C6=CC7=C(C(SC(C8=CC(CC(CCCC)CCCCCC)=C(C)S8)=C9)=C9C%10=NSN=C%107)S6)S5)=C4)=C2C%11=CC(F)=C(CC(CCCC)CC)S%11,-5.53 ,-3.47 ,O=C(C(C=C(F)C(F)=C1)=C1C/2=C(C#N)/C#N)C2=C/C(S3)=CC=C3C4=C(C5=C(OCCCCCC)C=CC=C5OCCCCCC)C(SC(C6=CC=C(S6)/C=C7C(C(C=C(F)C(F)=C8)=C8C\7=C(C#N)\C#N)=O)=C9C%10=C(OCCCCCC)C=CC=C%10OCCCCCC)=C9S4,-5.59 ,-3.60 ,15.29,24.23,0.76,0.83,10.1016/j.xcrp.2022.101169
CC1=C(C=C(S1)C2=C(C(F)=C(C3=NSN=C32)C4=CC(CC(CCCCCCCCCC)CCCCCCCCCCCC)=C(S4)C5=CC=C(S5)C6=CC=C(S6)C)F)CC(CCCCCCCCCCCC)CCCCCCCCCC,-5.24 ,-3.59 ,O=C(C(C=CC=C1)=C1C/2=C(C#N)\C#N)C2=C/C3=CC(S4)=C(S3)C5=C4C6=CC(C(C7=C8SC9=C7SC(/C=C%10C(C(C=CC=C%11)=C%11C\%10=C(C#N)\C#N)=O)=C9)(C%12=CC=C(CCCCCC)S%12)C%13=CC=C(CCCCCC)S%13)=C8C=C6C(C%14=CSC(CCCCCC)=C%14)5C%15=CC=C(CCCCCC)S%15,-5.66 ,-3.93 ,6.60,13.32,0.57,0.85,10.1002/aenm.201701674
CC1=C(C(F)=C(C(OCC(CCCC)CC)=O)S2)C2=C(S1)C(S3)=CC(C3=C4C5=CC=C(CC(CCCC)CC)S5)=C(C6=CC=C(CC(CC)CCCC)S6)C7=C4C=C(C)S7,-5.22 ,-3.64 ,O=C(C1=CC(C2=CC=C(C3=C(C(C=C4)=CC=C4C(C=C5C(N(C(C6=C5C7=C8C=C6)=O)C(CCCCCC)CCCCCC)=O)=C7C9=CC=C(C%10=C%11C=CC8=C%109)C(N(C%11=O)C(CCCCCC)CCCCCC)=O)N=C(C(C=C%12)=CC=C%12C(C=C%13C(N(C(C%14=C%13C%15=C%16C=C%14)=O)C(CCCCCC)CCCCCC)=O)=C%15C%17=CC=C(C%18=C%19C=CC%16=C%18%17)C(N(C%19=O)C(CCCCCC)CCCCCC)=O)C(C(C=C%20)=CC=C%20C(C=C%21C(N(C(C%22=C%21C%23=C%24C=C%22)=O)C(CCCCCC)CCCCCC)=O)=C%23C%25=CC=C(C%26=C%27C=CC%24=C%26%25)C(N(C%27=O)C(CCCCCC)CCCCCC)=O)=N3)C=C2)=C%28C%29=CC=C(C%30=C%31C=CC%32=C%30%29)C(N(C%31=O)C(CCCCCC)CCCCCC)=O)N(C(C%33=C1C%28=C%32C=C%33)=O)C(CCCCCC)CCCCCC,-5.86 ,-3.76 ,5.83,12.97,0.51,0.88,10.1002/adma.201600997
CC(S1)=CC2=C1C(C3=CC=C(CC(CCCC)CC)S3)=C(C=C(C4=CC=C(C5=C(F)C(F)=C(C6=CC=C(C)S6)C7=NN(CC(CCCCCCCC)CCCCCC)N=C75)S4)S8)C8=C2C9=CC=C(CC(CCCC)CC)S9,-5.21 ,-2.99 ,O=C1C2=C(C=C(F)C(F)=C2)C(/C1=C/C(S3)=C(CCCCCCCC)C4=C3C5=C(C4(CC(CCCC)CC)CC(CCCC)CC)C=C(C6=C(OCC(CC)CCCC)C(OCC(CC)CCCC)=C(C(S7)=CC8=C7C(S9)=C(C(CC(CC)CCCC)8CC(CC)CCCC)C(CCCCCCCC)=C9/C=C%10C(C(C=C%11F)=C(C\%10=C(C#N)\C#N)C=C%11F)=O)C%12=NN(CC(CC)CCCC)N=C6%12)S5)=C(C#N)\C#N,-5.43 ,-3.83 ,14.82,26.02,0.70,0.81,10.1002/anie.202106753
CC1=CC(C(C2=CC(F)=C(CC(CCCC)CC)S2)=C(SC(C3=CC=C(C4=C5C(C(C6=C(CC(CC)CCCC)SC(CC(CCCC)CC)=C6C5=O)=O)=C(C7=CC=C(C)S7)S4)S3)=C8)C8=C9C%10=CC(F)=C(CC(CC)CCCC)S%10)=C9S1,-5.45 ,-3.64 ,O=C1C2=C(C=C(F)C(F)=C2)C(/C1=C/C(S3)=C(CCCCCCCCCCC)C4=C3C(N5CC(CCCC)CCCCCC)=C(S4)C6=C5C(N(CC(CCCC)CCCCCC)C7=C8SC9=C7[Se]C(/C=C%10C(C(C=C%11F)=C(C\%10=C(C#N)\C#N)C=C%11F)=O)=C9CCCCCCCCCCC)=C8C%12=NSN=C%126)=C(C#N)\C#N,-5.70 ,-3.86 ,17.51,26.58,0.78,0.85,10.1002/anie.202104766
CC(SC1=C2C3=CC(F)=C(SCC(CC)CCCC)S3)=CC1=C(C4=CC(F)=C(SCC(CC)CCCC)S4)C5=C2C=C(C6=CC=C(C7=C8C(C(C9=C(CC(CC)CCCC)SC(CC(CC)CCCC)=C9C8=O)=O)=C(C%10=CC=C(C)S%10)S7)S6)S5,-5.40 ,-3.60 ,O=C1C2=C(C=CC=C2)C(/C1=C/C3=CC(C(C4=CC=C(CCCCCC)C=C4)(C5=C6SC7=C(C8=CC=C(CC(CCCC)CC)S8)C9=C(C(C%10=CC=C(CC(CC)CCCC)S%10)=C57)SC(C%11=C%12C=C(/C=C%13/C(C(C=CC=C%14)=C%14C%13=O)=C(C#N)\C#N)S%11)=C9C%12(C%15=CC=C(CCCCCC)C=C%15)C%16=CC=C(CCCCCC)C=C%16)C%17=CC=C(CCCCCC)C=C%17)=C6S3)=C(C#N)\C#N,-5.48 ,-3.84 ,10.10,15.49,0.59,1.07,10.1021/acsami.9b11700
CC(SC1=C2C3=CC(F)=C(CC(CC)CCCC)S3)=CC1=C(C4=CC(F)=C(CC(CC)CCCC)S4)C5=C2C=C(S5)C6=CC=C(C7=C8C(C(C9=C(CC(CC)CCCC)SC(CC(CC)CCCC)=C9C8=O)=O)=C(C%10=CC=C(C)S%10)S7)S6,-5.45 ,-3.65 ,O=C(C(C=CC=C1)=C1C/2=C(C#N)/C#N)C2=C/C3=CC4=C(S3)C(C(C(C=C5)=CC=C5CCCCCC)(C(C=C6)=CC=C6CCCCCC)C7=C8C=C(N9CC(CC)CCCC)C(C(C9=C%10)=CC%11=C%10C(SC%12=C%13SC(/C=C%14/C(C%15=C(C%14=O)C=CC=C%15)=C(C#N)\C#N)=C%12)=C%13C%11(C(C=C%16)=CC=C%16CCCCCC)C(C=C%17)=CC=C%17CCCCCC)=C7)=C8S4,-5.54 ,-3.97 ,7.02,12.65,0.51,1.07,10.1039/c9ta08573d
CC1=C(C(F)=C(C(OCC(CCCC)CC)=O)S2)C2=C(S1)C(S3)=CC(C3=C4C5=CC=C(CC(CCCC)CC)S5)=C(C6=CC=C(CC(CC)CCCC)S6)C7=C4C=C(C)S7,-5.22 ,-3.64 ,O=C(C1=CC=C2C3=C1C4=CC(C5=C6C(CC7=C8C(C9=CC=C(CCCCCC)C=C9)(C%10=CC=C(CCCCCC)C=C%10)C%11=C7C=C(C(C%12=CC=C(CCCCCC)C=C%12)(C%13=CC=C(CCCCCC)C=C%13)C%14=C%15CC%16=C%14CC%17=C%16C(C=C%18C(N(C(CCCCCC)CCCCCC)C%19=O)=O)=C%20C%21=C%18C%19=CC=C%21C%22=CC=C(C(N%23C(CCCCCC)CCCCCC)=O)C%24=C%22C%20=C%17C=C%24C%23=O)C%15=C%11)=C8C5)=C3C%25=C6C=C%26C%27=C%25C2=CC=C%27C(N(C(CCCCCC)CCCCCC)C%26=O)=O)N(C(CCCCCC)CCCCCC)C4=O,-5.48 ,-3.75 ,7.33,13.24,0.56,0.99,10.1039/C6TA07368A
CCOC(=O)c1sc2c(-c3cc4c(-c5ccc(CC)s5)c5sc(-c6sc(-c7cc8c(-c9ccc(CC)s9)c9sc(-c%10sc(-c%11cc%12c(-c%13ccc(CC)s%13)c%13sccc%13c(-c%13ccc(CC)s%13)c%12s%11)c%11sc(C(=O)OCC)c(F)c%10%11)cc9c(-c9ccc(CC)s9)c8s7)c7sc(C(=O)OCC)c(F)c67)cc5c(-c5ccc(CC)s5)c4s3)scc2c1F,-5.20 ,-3.59 ,CCC1(CC)c2cc3c(cc2-c2sc(/C=C4\C(=O)c5cc(F)c(F)cc5C4=C(C#N)C#N)cc21)C(CC)(CC)c1cc(-c2ccc(-c4cc5c(s4)-c4cc6c(cc4C5(CC)CC)-c4sc(/C=C5\C(=O)c7cc(F)c(F)cc7C5=C(C#N)C#N)cc4C6(CC)CC)nc2)sc1-3,-5.51 ,-3.89 ,7.14,15.20,0.49,0.96,10.1016/j.synthmet.2021.116922
O=C(OCC(CC)CCCC)C1=C(F)C2=C(C)SC(C3=CC4=C(C(C5=CC=C(CC(CC)CCCC)S5)=C(C=C(C)S6)C6=C4C7=CC=C(CC(CC)CCCC)S7)S3)=C2S1,-5.22 ,-3.64 ,O=C(N(C(CCCCC)CCCCC)C1=O)C2=C(CC(C)(C)C)C=C(C3=C4C=C(CC(C)(C)C)C1C32)C5=CC=C(C6=CC(C(C7=CC=C(CCCCCC)C=C7)(C8=CC=C(CCCCCC)C=C8)C9=C%10C=C%11C(C(SC(C%12=CC=C%13C%14=C%12C=CC=C%14C%15=C%16C%13=CC(CC(C)(C)C)=C(C(N(C(CCCCC)CCCCC)C%17=O)=O)C%16C%17C(CC(C)(C)C)=C%15)=C%18)=C%18C%11(C%19=CC=C(CCCCCC)C=C%19)C%20=CC=C(CCCCCC)C=C%20)=C9)=C%10S6)C%21=C5C4=CC=C%21,-5.56 ,-3.67 ,0.10,0.40,0.38,0.70,10.1021/acs.joc.7b00272
CCC1=C(F)C=C(C2=C3C=C(C4=CC=C(C5=C6C(=O)C7=C(CC)SC(CC)=C7C(=O)C6=C(C6=CC=C(C)S6)S5)S4)SC3=C(C3=CC(F)=C(CC)S3)C3=C2SC(C)=C3)S1,-5.50 ,-3.61 ,CCc1c(/C=C2\C(=O)c3cc(Cl)c(Cl)cc3C2=C(C#N)C#N)sc2c1sc1c3c4nc(-c5ccc(C(F)(F)F)cc5)c(-c5ccc(C(F)(F)F)cc5)nc4c4c5sc6c(CC)c(/C=C7\C(=O)c8cc(Cl)c(Cl)cc8C7=C(C#N)C#N)sc6c5n(CC)c4c3n(CC)c21,-5.64 ,-4.11 ,13.28,25.19,0.63,0.84,10.1016/j.orgel.2021.106282
CC(SC1=C2C3=CC=C(CC(CC)CCCC)S3)=CC1=C(C4=CC=C(CC(CC)CCCC)S4)C5=C2C=C(S5)C6=CC=C(C7=C8C(C(C9=C(CC(CC)CCCC)SC(CC(CC)CCCC)=C9C8=O)=O)=C(C%10=CC=C(C)S%10)S7)S6,-5.33 ,-3.53 ,O=C(C(C=C(F)C(F)=C1)=C1C/2=C(C#N)/C#N)C2=C/C3=CC(C4(CC(CC)CCCC)CC(CC)CCCC)=C(S3)C5=C4C=C(S5)C6=CC(F)=C(C(S7)=CC8=C7C(SC(/C=C9C(C(C=C(F)C(F)=C%10)=C%10C\9=C(C#N)\C#N)=O)=C%11)=C%11C8(CC(CC)CCCC)CC(CC)CCCC)C=C6F,-5.53 ,-3.83 ,8.82,16.26,0.68,0.80,10.1002/advs.201800755
O=C(OCC(CC)CCCC)C1=C(F)C2=C(C)SC(C3=CC4=C(C(C5=CC=C(CC(CC)CCCC)S5)=C(C=C(C)S6)C6=C4C7=CC=C(CC(CC)CCCC)S7)S3)=C2S1,-5.20 ,-3.69 ,CCCCCCC(C=C1)=CC=C1C2(C3=CC=C(CCCCCC)C=C3)C4=C(SC5=C4SC6=C5C(C7=C6SC8=C7SC(/C=C9C(C(C=CC(F)=C%10)=C%10C\9=C(C#N)\C#N)=O)=C8)(C%11=CC=C(CCCCCC)C=C%11)C%12=CC=C(CCCCCC)C=C%12)C%13=C2C(SC(/C=C%14C(C(C=CC(F)=C%15)=C%15C\%14=C(C#N)/C#N)=O)=C%16)=C%16S%13,-5.36 ,-3.92 ,12.10,24.73,0.68,0.72,10.1039/c8ta11637g
CC(SC1=C2C3=CC(F)=C(CC(CC)CCCC)S3)=CC1=C(C4=CC(F)=C(CC(CC)CCCC)S4)C5=C2C=C(S5)C6=CC=C(C7=C8C(C(C9=C(CC(CC)CCCC)SC(CC(CC)CCCC)=C9C8=O)=O)=C(C%10=CC=C(C)S%10)S7)S6,-5.48 ,-3.60 ,CCCCCCC(C=C1)=CC=C1C2(C3=CC=C(CCCCCC)C=C3)C4=CC5=C(C(C6=C5SC7=C6SC(/C=C8C(C(C=CC=C9)=C9C\8=C(C#N)\C#N)=O)=C7)(C%10=CC=C(CCCCCC)C=C%10)C%11=CC=C(CCCCCC)C=C%11)C=C4C%12=C2C(SC(/C=C%13C(C(C=CC=C%14)=C%14C\%13=C(C#N)/C#N)=O)=C%15)=C%15S%12,-5.66 ,-3.93 ,10.75,16.42,0.65,1.00,10.1039/c9ta04789a
CC(SC1=C2C3=CC(F)=C(CC(CC)CCCC)S3)=CC1=C(C4=CC(F)=C(CC(CC)CCCC)S4)C5=C2C=C(S5)C6=CC=C(C7=C8C(C(C9=C(CC(CC)CCCC)SC(CC(CC)CCCC)=C9C8=O)=O)=C(C%10=CC=C(C)S%10)S7)S6,-5.45 ,-3.65 ,CCCCCCC(C=C1)=CC=C1C(C2=C3SC(C4=C(CC(CC)CCCC)C=C(/C=C5C(C(C=CC=C6)=C6C\5=C(C#N)\C#N)=O)S4)=C2)(C7=CC=C(CCCCCC)C=C7)C8=C3C=C(C(C9=C%10SC(C(S%11)=C(C=C%11/C=C%12/C(C%13=C(C%12=O)C=CC=C%13)=C(C#N)/C#N)CC(CC)CCCC)=C9)(C%14=CC=C(CCCCCC)C=C%14)C%15=CC=C(CCCCCC)C=C%15)C%10=C8,-5.41 ,-3.84 ,3.80,7.65,0.45,1.11,10.1021/acsami.9b10243
O=C(OCC(CC)CCCC)C1=C(F)C2=C(C)SC(C3=CC4=C(C(C5=CC=C(CC(CC)CCCC)S5)=C(C=C(C)S6)C6=C4C7=CC=C(CC(CC)CCCC)S7)S3)=C2S1,-5.27 ,-3.48 ,CCCCCCC1=CC=C(C(C2=CC=C(CCCCCC)C=C2)(O3)C4=C(SC(/C=C5C(C(C=CC(Cl)=C6)=C6C\5=C(C#N)\C#N)=O)=C4)C7=C3C8=C(S7)C9=C(C(SC(/C=C%10C(C(C=C(Cl)C=C%11)=C%11C\%10=C(C#N)/C#N)=O)=C%12)=C%12C(C%13=CC=C(CCCCCC)C=C%13)(C%14=CC=C(CCCCCC)C=C%14)O9)S8)C=C1,-5.47 ,-4.02 ,9.22,20.44,0.63,0.69,10.1039/c9qm00327d
CC(SC1=C2C3=CC=C(CC(CC)CCCC)S3)=CC1=C(C4=CC=C(CC(CC)CCCC)S4)C5=C2C=C(C6=CC7=C(C(SC(C)=C8)=C8C(N7CC(CCCCCCCC)CCCCCCCCCC)=O)S6)S5,-5.20 ,-2.93 ,CCCCCCC(C=C1)=CC=C1C2(C(C(SC(/C=C3/C(C(C=C4F)=C(C3=O)C=C4F)=C(C#N)\C#N)=C5)=C5S6)=C6C(S7)=C(O2)C8=C7C9=C(S8)C%10=C(C(C%11=CC=C(CCCCCC)C=C%11)(O9)C%12=CC=C(CCCCCC)C=C%12)C(SC(/C=C%13C(C(C=C(F)C(F)=C%14)=C%14C\%13=C(C#N)\C#N)=O)=C%15)=C%15S%10)C%16=CC=C(CCCCCC)C=C%16,-5.26 ,-3.90 ,6.46,16.96,0.47,0.81,10.1021/acsomega.9b01363
FC1=C(CC(CCCC)CC)SC(C2=C3C(SC(C4=CC=C(C5=C6C(C(C7=C(CC(CC)CCCC)SC(CC(CC)CCCC)=C7C6=O)=O)=C(C8=CC=C(C)S8)S5)S4)=C3)=C(C9=CC(F)=C(CC(CC)CCCC)S9)C%10=C2SC(C)=C%10)=C1,-5.48 ,-3.64 ,O=C1C2=C(C=CC=C2)C(/C1=C/C3=CC4=C(S3)C5=C(S4)C6=CC(C7(C8=CC=C(CCCCCC)C=C8)C9=CC=C(CCCCCC)C=C9)=C(C%10=C7C(SC(/C=C%11/C(C(C=C(C(F)=C%12F)F)=C%12C%11=O)=C(C#N)\C#N)=C%13)=C%13S%10)C=C6C5(C%14=CC=C(CCCCCC)C=C%14)C%15=CC=C(CCCCCC)C=C%15)=C(C#N)/C#N,-5.73 ,-4.12 ,11.44,19.40,0.67,0.89,10.1021/jacs.8b13653
CC1=CC(CC(CC)CCCC)=C(C2=NC(SC(C3=C(CC(CCCC)CC)C=C(C4=CC([Si](CC(CC)CCCC)(CC(CCCC)CC)C5=C6SC(C)=C5)=C6S4)S3)=N7)=C7S2)S1,-5.10 ,-3.30 ,O=C(N(CC(CCCC)CCCCCC)C1=O)C2=CC=C3C4=C2C1=CC=C4C5=NC6=C(C=C(N=C7C(C8=CC=C9C%10=C8C7=CC=C%10C(N(CC(CCCC)CCCCCC)C9=O)=O)=C%11C%12=CC=CC=C%12)C%11=C6)C(C%13=CC=CC=C%13)=C53,-5.80 ,-3.60 ,3.02,6.64,0.48,0.94,10.1002/aenm.201402041
CC(SC1=C2C3=CC=C(CC(CC)CCCC)S3)=CC1=C(C4=CC=C(CC(CC)CCCC)S4)C5=C2C=C(S5)C6=CC=C(C7=C8C(C(C9=C(CC(CC)CCCC)SC(CC(CC)CCCC)=C9C8=O)=O)=C(C%10=CC=C(C)S%10)S7)S6,-5.26 ,-3.63 ,CCCCCCC(C=C1)=CC=C1C2(C3=CC=C(CCCCCC)C=C3)C4=CC5=C(C(C6=C5SC7=C6N(CCCCCCCC)C8=C7SC(/C=C9C(C(C=C(F)C(F)=C%10)=C%10C\9=C(C#N)\C#N)=O)=C8)(C%11=CC=C(CCCCCC)C=C%11)C%12=CC=C(CCCCCC)C=C%12)C=C4C%13=C2C(N(CCCCCCCC)C%14=C%15SC(/C=C%16/C(C%17=C(C%16=O)C=C(F)C(F)=C%17)=C(C#N)\C#N)=C%14)=C%15S%13,-5.42 ,-3.94 ,13.13,21.61,0.72,0.85,10.1002/adma.201707150
CC1=C(CC(CCCCCCCCCC)CCCCCCCCCCCC)C=C(C2=CC=C(C3=CC=C(C4=CC(CC(CCCCCCCCCC)CCCCCCCCCCCC)=C(C5=CC=C(C6=CC=C(C)S6)S5)S4)S3)S2)S1,-5.28 ,-3.28 ,O=C(/C(S1)=C/C(C2=NSN=C32)=CC=C3C(S4)=CC5=C4C6=CC(C(CC(CC)CCCC)(CC(CC)CCCC)C7=C8SC(C9=CC=C(/C=C%10SC(N(CC)C\%10=O)=S)C%11=NSN=C9%11)=C7)=C8C=C6C5(CC(CC)CCCC)CC(CC)CCCC)N(CC)C1=S,-5.57 ,-3.91 ,4.30,6.70,0.56,1.07,10.1021/acsaem.9b01532
CC(SC1=C2C3=CC(F)=C(CC(CC)CCCC)S3)=CC1=C(C4=CC(F)=C(CC(CC)CCCC)S4)C5=C2C=C(S5)C6=CC=C(C7=C8C(C(C9=C(CC(CC)CCCC)SC(CC(CC)CCCC)=C9C8=O)=O)=C(C%10=CC=C(C)S%10)S7)S6,-5.48 ,-3.60 ,CCCCCCC(C=C1)=CC=C1C2(C3=CC=C(CCCCCC)C=C3)C4=CC5=C(C(C6=C5SC7=C6SC(/C=C8C(C(C=CC(F)=C9)=C9C\8=C(C#N)\C#N)=O)=C7)(C%10=CC=C(CCCCCC)C=C%10)C%11=CC=C(CCCCCC)C=C%11)C=C4C%12=C2C(SC(/C=C%13C(C(C=CC(F)=C%14)=C%14C\%13=C(C#N)/C#N)=O)=C%15)=C%15S%12,-5.69 ,-3.99 ,13.68,19.35,0.76,0.93,10.1039/c9ta04789a
O=C(OCC(CC)CCCC)C1=C(F)C2=C(C)SC(C3=CC4=C(C(C5=CC=C(CC(CC)CCCC)S5)=C(C=C(C)S6)C6=C4C7=CC=C(CC(CC)CCCC)S7)S3)=C2S1,-5.22 ,-3.64 ,CCCCCCC(C=C1)=CC=C1C2(C3=CC=C(CCCCCC)C=C3)C4=CC5=C(C(C6=C5SC7=C6SC(/C=C8C(C(C=CC=C9)=C9C\8=C(C#N)\C#N)=O)=C7)(C%10=CC=C(CCCCCC)C=C%10)C%11=CC=C(CCCCCC)C=C%11)C=C4C%12=C2C(SC(/C=C%13C(C(C=CC=C%14)=C%14C\%13=C(C#N)/C#N)=O)=C%15)=C%15S%12,-5.60 ,-4.00 ,8.73,15.93,0.67,0.81,10.1002/adma.201404317
CC1=CC(C(S1)=C2C3=CC=C(CC(CC)CCCC)S3)=C(C4=C2C=C(C5=CC=C(C6=C(F)C(F)=C(C7=CC=C(C)S7)C8=C6N=C(C9=CC=CC(OCCCCCCCC)=C9)C(C%10=CC(OCCCCCCCC)=CC=C%10)=N8)S5)S4)C%11=CC=C(CC(CC)CCCC)S%11,-5.19 ,-3.44 ,O=C(C(C=C(F)C(F)=C1)=C1C/2=C(C#N)/C#N)C2=C/C3=C(CCCCCCCCCCC)C(SC4=C5N(CC(CC)CCCC)C6=C4C7=NSN=C7C8=C6N(CC(CC)CCCC)C9=C8SC%10=C9SC(/C=C%11/C(C%12=C(C%11=O)C=C(F)C(F)=C%12)=C(C#N)\C#N)=C%10CCCCCCCCCCC)=C5S3,-5.65 ,-4.10 ,8.61,23.41,0.55,0.66,10.1021/acsmacrolett.9b00368
CCc1cc(C)sc1-c1sc(-c2cc(CC)c(-c3sc(-c4cc(CC)c(-c5sc(C)cc5CC)s4)cc3CC)s2)cc1CC,-5.20 ,-3.20 ,CCc1ccc(C2(c3ccc(CC)cc3)c3cc(-c4ccc(-c5ccc(C=C(C#N)C#N)c6nsnc56)s4)ccc3-c3sc(-c4ccc(C=C(C#N)C#N)c5nsnc45)cc32)cc1,-5.50 ,-3.78 ,7.25,10.80,0.66,1.02,10.1016/j.joule.2020.04.014
CC1=CC(CCCCCC)=C(C)S1,-4.90 ,-3.00 ,O=C(N(CCCCCCCC)C1=O)C2=C1C(C3=CC=CS3)=C(C4=CC=C(C(OC)=O)C5=C4C6=CC=C5)C6=C2C7=CC=CS7,-6.12 ,-2.67 ,1.61,3.50,0.45,1.02,10.1039/c3cc47289b
O=C(OCC(CC)CCCC)C1=C(F)C2=C(C)SC(C3=CC4=C(C(C5=CC=C(CC(CC)CCCC)S5)=C(C=C(C)S6)C6=C4C7=CC=C(CC(CC)CCCC)S7)S3)=C2S1,-5.04 ,-3.45 ,O=C(N(C(CCC)CCC)C1=O)C2=CC=C(C3=C4C=CC1C32)C5=CC(C(C=C6)=CC=C6[Si](C7=CC=C(C8=CC9=C%10C(C%11=CC=C%12C%13=C%11C9=CC=C%13C(N(C(CCC)CCC)C%12=O)=O)=CC=C(C%14=O)C%10C8C(N%14C(CCC)CCC)=O)C=C7)(C%15=CC=C(C%16=CC%17=C%18C(C%19=CC=C%20C%21=C%19C%17=CC=C%21C(N(C(CCC)CCC)C%20=O)=O)=CC=C(C%22=O)C%18C%16C(N%22C(CCC)CCC)=O)C=C%15)C%23=CC=C(C%24=C%25C%26=C(C%27=CC=C%26C(N(C(CCC)CCC)C%25=O)=O)C(C%28=CC=C(C%29=O)C%30C%28=C%27C=CC%30C(N%29C(CCC)CCC)=O)=C%24)C=C%23)=C%31C%32=C5C4=CC=C%32C(N(C(CCC)CCC)C%31=O)=O,-6.06 ,-3.77 ,3.68,10.35,0.42,0.83,10.1021/acsami.7b18717
CC1=CC(C(C2=CC(F)=C(CC(CCCC)CC)S2)=C(SC(C3=CC=C(C4=C5C(C(C6=C(CC(CC)CCCC)SC(CC(CCCC)CC)=C6C5=O)=O)=C(C7=CC=C(C)S7)S4)S3)=C8)C8=C9C%10=CC(F)=C(CC(CC)CCCC)S%10)=C9S1,-5.45 ,-3.64 ,O=C1C2=C(C=C(C=C(F)C(F)=C3)C3=C2)C(/C1=C/C(S4)=C(CCCCCCCCCCC)C5=C4C(N6CC(CCCCCC)CCCC)=C(S5)C7=C6C(N(CC(CCCCCC)CCCC)C8=C9SC%10=C8SC(/C=C%11C(C(C=C(Cl)C(Cl)=C%12)=C%12C\%11=C(C#N)/C#N)=O)=C%10CCCCCCCCCCC)=C9C%13=NSN=C%137)=C(C#N)\C#N,-5.63 ,-4.09 ,17.33,26.96,0.75,0.85,10.1038/s41467-021-24937-5
CC(SC1=C2C3=C(Cl)C(Cl)=C(CC(CC)CCCC)S3)=CC1=C(C4=C(Cl)C(Cl)=C(CC(CC)CCCC)S4)C5=C2C=C(S5)C6=CC=C(C7=C(F)C(F)=C(C8=CC=C(C)S8)C9=NN(CC(CCCCCC)CCCCCCCC)N=C97)S6,-5.64 ,-3.57 ,CCCCCCC(C=C1)=CC=C1C2(C3=CC=C(CCCCCC)C=C3)C4=CC5=C(C(C6=C5SC7=C6SC(/C=C8C(C(C=C(F)C(F)=C9)=C9C\8=C(C#N)\C#N)=O)=C7)(C%10=CC=C(CCCCCC)C=C%10)C%11=CC=C(CCCCCC)C=C%11)C=C4C%12=C2C(SC(/C=C%13C(C(C=C(F)C(F)=C%14)=C%14C\%13=C(C#N)/C#N)=O)=C%15)=C%15S%12,-5.66 ,-4.14 ,9.25,16.42,0.59,0.96,10.1021/acsaem.8b01447
CC1=CC(CC(CC)CCCC)=C(C2=NC(SC(C3=C(CC(CCCC)CC)C=C(C4=CC([Si](CC(CC)CCCC)(CC(CCCC)CC)C5=C6SC(C)=C5)=C6S4)S3)=N7)=C7S2)S1,-5.10 ,-3.30 ,O=C(N(CC(CCCCCCCCCC)CCCCCCCCCCCC)C1=O)C2=C(C1=CC=C3C4=NC5=C(C6=C(C)C(SC(C(C7=N8)=C9N=C(C%10=CC=C%11C(N(C%12=O)CC(CCCCCCCCCCCC)CCCCCCCCCC)=O)C(C%13=C%10C%11=C%12C=C%13)=NC9=C(C7=NC(C%14=C%15C%16=C%17C=C%14)=C8C%15=CC=C%16C(N(C%17=O)CC(CCCCCCCCCCCC)CCCCCCCCCC)=O)C%18=CC=CC=C%18)=C%19C)=C%19S6)C%20=NC%21=C%22C%23=C%24C(C%25=CC=C%24%21)=C(C(N(CC(CCCCCCCCCC)CCCCCCCCCCCC)C%25=O)=O)C=C%23)C3=C(C4=NC5=C(C%26=CC=CC=C%26)C%20=N%22)C=C2,-5.76 ,-3.67 ,3.94,8.33,0.51,0.94,10.1002/adma.201500577
O=C(OCC(CC)CCCC)C1=C(F)C2=C(C)SC(C3=CC4=C(C(C5=CC=C(CC(CC)CCCC)S5)=C(C=C(C)S6)C6=C4C7=CC=C(CC(CC)CCCC)S7)S3)=C2S1,-5.27 ,-3.55 ,O=C(/C(S/1)=C/C2=CC=C(C(C=C3)=CC4=C3C5=C(C4(CCCC)CCCC)C6=C(C(CCCC)(CCCC)C7=C6C=CC(C8=CC=C(/C=C9S/C(N(CC)C\9=O)=C(C#N)\C#N)C%10=NSN=C8%10)=C7)C%11=C5C(CCCC)(CCCC)C%12=C%11C=CC(C%13=CC=C(/C=C%14S/C(N(CC)C\%14=O)=C(C#N)\C#N)C%15=NSN=C%13%15)=C%12)C%16=NSN=C2%16)N(CC)C1=C(C#N)\C#N,-5.98 ,-3.71 ,8.29,13.75,0.64,0.95,10.1002/adfm.201707493
CC(SC1=C2C3=CC=C(CC(CC)CCCC)S3)=CC1=C(C4=CC=C(CC(CC)CCCC)S4)C5=C2C=C(S5)C6=CC=C(C7=C8C(C(C9=C(CC(CC)CCCC)SC(CC(CC)CCCC)=C9C8=O)=O)=C(C%10=CC=C(C)S%10)S7)S6,-5.33 ,-2.92 ,CCCCCCC(C=C1)=CC=C1C2(C3=CC=C(CCCCCC)C=C3)C4=CC5=C(C(C6=C5SC7=C6SC(/C=C8C(C(C=C(F)C(F)=C9)=C9C\8=C(C#N)\C#N)=O)=C7)(C%10=CC=C(CCCCCC)C=C%10)C%11=CC=C(CCCCCC)C=C%11)C=C4C%12=C2C(SC(/C=C%13C(C(C=C(F)C(F)=C%14)=C%14C\%13=C(C#N)/C#N)=O)=C%15)=C%15S%12,-5.66 ,-4.14 ,10.10,20.02,0.71,0.71,10.1002/aenm.201901823
O=C(OCC(CC)CCCC)C1=C(F)C2=C(C)SC(C3=CC4=C(C(C5=CC=C(CC(CC)CCCC)S5)=C(C=C(C)S6)C6=C4C7=CC=C(CC(CC)CCCC)S7)S3)=C2S1,-5.29 ,-3.72 ,O=C(N(C(CCCCCC)CCCCCC)C1=O)C2=CC3=C(C4=C5C=CC1C42)C6=C(C7=C3C8=C(S7)C9=C(CC(CC)CCCC)C%10=C(C(SC%11=C%12C(C=C%13C(N(C(CCCCCC)CCCCCC)C%14=O)=O)=C%15C%16=C%13C%14=CC=C%16C%17=CC=C(C%18=O)C%19C%17=C%15C%11=CC%19C(N%18C(CCCCCC)CCCCCC)=O)=C%12S%10)C(CC(CC)CCCC)=C9S8)C=C%20C%21=C6C5=CC=C%21C(N(C(CCCCCC)CCCCCC)C%20=O)=O,-5.69 ,-3.82 ,5.59,12.50,0.47,0.95,10.1021/acsami.8b01308
CC(SC1=C2C3=CC=C(CC(CC)CCCC)S3)=CC1=C(C4=CC=C(CC(CC)CCCC)S4)C5=C2C=C(C6=CC=C(C7=C(F)C(F)=C(C8=CC=C(C)S8)C9=C7N=C(C%10=CC(F)=C(CC(CC)CCCC)S%10)C(C%11=CC(F)=C(CC(CC)CCCC)S%11)=N9)S6)S5,-5.40 ,-3.10 ,O=C(N(C(CC)CC)C1=O)C2=CC=C3C4=C(C5=C6C=C(C(N(C(CC)CC)C7=O)=O)C8=C7C=C(C9=CC%10=C%11C(C%12=C(N%13CC(CC)CCCC)C=C%11C(N(C(CC)CC)C%10=O)=O)=C9C%14=CC=C(C(N(C(CC)CC)C%15=O)=O)C%16=C%15C=C%13C%12=C%14%16)C3=C58)C(N6CC(CCCC)CC)=CC1=C42,-5.90 ,-3.70 ,6.40,10.50,0.58,1.04,10.1021/acsaelm.9b00328
CCC1=C(F)C=C(C2=C3C=C(C4=CC=C(C5=C6C(=O)N(CC)C(=O)C6=C(C6=CC=C(C)S6)C6=NN(CC)N=C56)S4)SC3=C(C3=CC(F)=C(CC)C(F)=C3)C3=C2SC(C)=C3)C=C1F,-5.38 ,-3.06 ,CCc1ccc(C2(c3ccc(CC)cc3)c3cc4c(cc3-c3sc5cc(/C=C6\C(=O)c7cc(F)c(F)cc7C6=C(C#N)C#N)sc5c32)C(c2ccc(CC)cc2)(c2ccc(CC)cc2)c2c-4sc3cc(/C=C4\C(=O)c5cc(F)c(F)cc5C4=C(C#N)C#N)sc23)cc1,-5.64 ,-4.05 ,12.96,19.65,0.74,0.89,10.1038/s41560-018-0263-4
CC1=CC(CC(CCCC)CC)=C(S1)C2=NC(S3)C(S2)N=C3C4=C(CC(CCCC)CC)C=C(C5=CC([Si](CC(CC)CCCC)(CC(CC)CCCC)C6=C7SC(C)=C6)=C7S5)S4,-5.20 ,-3.30 ,O=C(N(CC)C(N(CC)C/1=O)=S)C1=C\C(S2)=CC=C2C(C=C3)=CC4=C3C(C=CC(C5=CC=C(/C=C6C(N(CC)C(N(CC)C/6=O)=S)=O)S5)=C7)=C7C4(CCCCCCCC)CCCCCCCC,-5.75 ,-3.72 ,7.17,13.30,0.54,1.00,10.1039/C7CC09123K
CC1=CC(C(C2=CC=C(CC(CCCC)CC)S2)=C(SC(C3=CC=C(C4=C5C(C(C6=C(CC(CC)CCCC)SC(CC(CCCC)CC)=C6C5=O)=O)=C(C7=CC=C(C)S7)S4)S3)=C8)C8=C9C%10=CC=C(CC(CC)CCCC)S%10)=C9S1,-5.34 ,-3.44 ,O=C(C(C=C(F)C(F)=C1)=C1C/2=C(C#N)/C#N)C2=C/C3=C(CC(CCCC)CC)C=C(C4=CC(CC(CC)CCCC)=C(C(S5)=C(CC(CC)CCCC)C=C5C6=CC(CC(CCCC)CC)=C(S6)/C=C7C(C(C=C(F)C(F)=C8)=C8C\7=C(C#N)\C#N)=O)S4)S3,-5.86 ,-3.98 ,10.15,17.27,0.72,0.81,10.1002/adfm.202101742
CCOc1cnc2c(-c3ccc(-c4ccc(-c5ccc(-c6ccc(-c7cccs7)c7ncc(OCC)nc67)s5)c5ncc(OCC)nc45)s3)cccc2n1,-5.38 ,-2.82 ,CCc1ccc(C2(c3ccc(CC)cc3)c3cc4c(cc3-c3sc(-c5c(F)c(F)c(/C=C6\SC(=S)N(CC)C6=O)c6nsnc56)cc32)C(c2ccc(CC)cc2)(c2ccc(CC)cc2)c2cc(-c3c(F)c(F)c(/C=C5\SC(=S)N(CC)C5=O)c5nsnc35)sc2-4)cc1,-5.71 ,-3.77 ,6.36,11.06,0.50,1.15,10.1039/C8TA04665D
CCCCCCCCN1C(C2=C(SC(C3=CC4=C(S3)C(C5=CC=C(S5)CCCCCCCCCCCC)=C6C=C(SC6=C4C7=CC=C(S7)CCCCCCCCCCCC)C)=C2C1=O)C)=O,-5.51 ,-3.09 ,O=C(C(C=CC=C1)=C1C/2=C(C#N)\C#N)C2=C/C(S3)=CC4=C3C5=C(C4(CCCCCC)CCCCCC)C=C6C(C(CCCCCC)(CCCCCC)C7=C6SC(/C=C8C(C(C=CC=C9)=C9C\8=C(C#N)/C#N)=O)=C7)=C5,-5.59 ,-3.91 ,7.15,14.47,0.55,0.89,10.1016/j.reactfunctpolym.2019.104378
CC1=CC(C(C2=CC(F)=C(CC(CCCC)CC)S2)=C(SC(C3=CC=C(C4=C5C(C(C6=C(CC(CC)CCCC)SC(CC(CCCC)CC)=C6C5=O)=O)=C(C7=CC=C(C)S7)S4)S3)=C8)C8=C9C%10=CC(F)=C(CC(CC)CCCC)S%10)=C9S1,-5.45 ,-3.64 ,CCCCCCCCCCCOc1c(/C=C2\C(=O)c3cc(F)c(F)cc3C2=C(C#N)C#N)sc2c1sc1c3c4nsnc4c4c5sc6c(CCCCCCCCCCC)c(/C=C7\C(=O)c8cc(F)c(F)cc8C7=C(C#N)C#N)sc6c5n(CC(CC)CCCC)c4c3n(CC(CC)CC)c21,-5.71 ,-3.84 ,16.10,23.20,0.78,0.89,10.1002/aenm.202003141
