Repository: JYZZ2021/DL

File: Data/Open OPV Database.csv (part 2 of 24)
Donor_smiles,HOMO_D(eV),LUMO_D(eV),Acceptor_smiles,HOMO_A(eV),LUMO_A(eV),PCE,Jsc(mA/cm2),FF,Voc(V),DOI
CC1=CC(C(C2=CC=C(CC(CCCC)CC)S2)=C(SC(C3=CC=C(C4=C5C(C(C6=C(CC(CC)CCCC)SC(CC(CCCC)CC)=C6C5=O)=O)=C(C7=CC=C(C)S7)S4)S3)=C8)C8=C9C%10=CC=C(CC(CC)CCCC)S%10)=C9S1,-5.34 ,-3.44 ,O=C(C1=C2C=CC(C)=C1)C(/C2=C(C#N)\C#N)=C\C3=CC4=C(S3)C(C(C5=CC=C(C=C5)CCCCCC)(C6=CC7=C(C(C8=CC=C(C=C8)CCCCCC)(C9=C7SC(/C=C(C(C%10=C%11C=CC(C)=C%10)=O)/C%11=C(C#N)\C#N)=C9)C%12=CC=C(C=C%12)CCCCCC)C=C%136)C%14=CC=C(C=C%14)CCCCCC)=C%13S4,-5.60 ,-3.87 ,11.20,16.02,0.77,0.91,10.1002/adma.201800052
CC(S1)=CC=C1C2=C(C(C3=C(CC(CC)CCCC)SC(CC(CCCC)CC)=C3C4=O)=O)C4=C(S2)C(S5)=CC=C5C6=CC(SC7=C(C8=CC=C(CCCCCCCC)S8)C(C(SC(C)=C9)=C9S%10)=C%10C(C%11=CC=C(CCCCCCCC)S%11)=C7%12)=C%12S6,-5.36 ,-3.43 ,O=C1C2=CC=CC=C2C(/C1=C/C3=CC(SC4=C5C(C6=CC=C(CCCCCC)S6)(C7=CC=C(CCCCCC)S7)C8=CC9=C(C=C48)C(C%10=CC=C(CCCCCC)S%10)(C%11=CC=C(CCCCCC)S%11)C%12=C9SC%13=C%12SC(/C=C%14C(C%15=CC=CC=C%15C\%14=C(C#N)/C#N)=O)=C%13)=C5S3)=C(C#C)/C#N,-5.66 ,-3.93 ,9.60,16.24,0.67,0.88,10.1021/jacs.6b02004
CC(SC1=C2C3=CC=C(CC(CC)CCCC)S3)=CC1=C(C4=CC=C(CC(CC)CCCC)S4)C5=C2C=C(S5)C6=CC=C(C7=C8C(C(C9=C(CC(CC)CCCC)SC(CC(CC)CCCC)=C9C8=O)=O)=C(C%10=CC=C(C)S%10)S7)S6,-5.39 ,-3.50 ,CCCCC(CN1C2=C(C3=C1C(SC(/C=C4/C(C5=C(C4=O)C=CC=C5)=C(C#N)/C#N)=C6)=C6S3)C7=NN(N=C7C8=C2N(C9=C8SC%10=C9SC(/C=C%11C(C(C=CC=C%12)=C%12C\%11=C(C#N)\C#N)=O)=C%10)CC(CCCC)CC)CC(CCCC)CC)CC,-5.45 ,-3.95 ,13.42,22.44,0.69,0.87,10.1038/s41467-019-08386-9
O=C(OCC(CC)CCCC)C1=C(F)C2=C(C)SC(C3=CC4=C(C(C5=CC=C(CC(CC)CCCC)S5)=C(C=C(C)S6)C6=C4C7=CC=C(CC(CC)CCCC)S7)S3)=C2S1,-5.20 ,-3.56 ,O=C(N(C(CCCCC)CCCCC)C1=O)C2=CC(C3=CC4=C5C6=C3C7=CC=C(C(N8C(CCCCC)CCCCC)=O)C9=C7C(C6=C(C%10=CC%11=C%12C(C%13=C%14C=C%12C(N(C(CCCCC)CCCCC)C%11=O)=O)=C%10C%15=CC=C(C(N%16C(CCCCC)CCCCC)=O)C%17=C%15C%13=C(S%14)C=C%17C%16=O)C=C5C(N(C(CCCCC)CCCCC)C4=O)=O)=CC=C9C8=O)=C%18C(C2=C1C=C%19S%20)=C%19C%21=C%20C=C(C(N%22C(CCCCC)CCCCC)=O)C%23=C%21C%18=CC=C%23C%22=O,-5.88 ,-3.84 ,7.86,16.71,0.64,0.74,10.1002/marc.201700405
CC(S1)=CC2=C1C(C3=CC(F)=C(CC(CC)CCCC)S3)=C(C=C(C4=CC=C(C5=C(F)C(F)=C(C6=CC=C(C)S6)C7=C5N=C(C8=CC(F)=C(CC(CC)CCCC)S8)C(C9=CC(F)=C(CC(CC)CCCC)S9)=N7)S4)S%10)C%10=C2C%11=CC(F)=C(CC(CC)CCCC)S%11,-5.63 ,-3.19 ,CCCCCCC(CCCC)Cn1c2c3sc(/C=C4\C(=O)c5cc(Cl)c(Cl)cc5C4=C(C#N)C#N)c(-c4cc(CC(CC)CCCC)cs4)c3sc2c2c3nsnc3c3c4sc5c(-c6cc(CC(CC)CCCC)cs6)c(/C=C6\C(=O)c7cc(Cl)c(Cl)cc7C6=C(C#N)C#N)sc5c4n(CC(CCCC)CCCCCC)c3c21,-5.71 ,-3.92 ,18.51,26.61,0.79,0.88,10.1039/D2EE00430E
CC(S1)=CC2=C1C(C3=CC=C(CC(CCCC)CC)S3)=C(C=C(C4=CC=C(C5=C(F)C(F)=C(C6=CC=C(C)S6)C7=NN(CC(CCCCCCCC)CCCCCC)N=C75)S4)S8)C8=C2C9=CC=C(CC(CCCC)CC)S9,-5.21 ,-2.99 ,CC(C)C(C=C1C(C)C)=CC(C(C)C)=C1C2=C(C3=C(C4=C(C(C)C)C=C(C(C)C)C=C4C(C)C)C=C(C5=CC(CC(CCCCCC)CCCC)=C(/C=C6C(C(C=C(F)C(F)=C7)=C7C\6=C(C#N)\C#N)=O)S5)S3)SC(C8=CC(CC(CCCC)CCCCCC)=C(/C=C9C(C(C=C(F)C(F)=C%10)=C%10C\9=C(C#N)\C#N)=O)S8)=C2,-5.65 ,-3.90 ,11.63,23.11,0.68,0.74,10.1039/D2TA09500A
CCc1ccc(-c2c3cc(-c4ccc(-c5sc(-c6ccc(-c7cc8c(-c9ccc(CC)s9)c9sc(-c%10ccc(-c%11sc(-c%12ccc(-c%13cc%14c(-c%15ccc(CC)s%15)c%15sc(-c%16ccc(-c%17sc(-c%18cccs%18)c%18c%17C(=O)c%17c(CC)sc(CC)c%17C%18=O)s%16)cc%15c(-c%15ccc(CC)s%15)c%14s%13)s%12)c%12c%11C(=O)c%11c(CC)sc(CC)c%11C%12=O)s%10)cc9c(-c9ccc(CC)s9)c8s7)s6)c6c5C(=O)c5c(CC)sc(CC)c5C6=O)s4)sc3c(-c3ccc(CC)s3)c3ccsc23)s1,-5.33 ,-2.92 ,CCOc1ccc2c(c1)-c1cc(OCC)ccc1C21c2cc(-c3ccc(/C=c4\sc(=C(C#N)C#N)n(CC)c4=O)c4nsnc34)ccc2-c2ccc(-c3ccc(/C=c4/sc(=C(C#N)C#N)n(CC)c4=O)c4nsnc34)cc21,-5.93 ,-3.86 ,9.39,13.65,0.71,0.97,10.1002/adma.201704271
O=C(N1CC(CC)CCCC)C(C2=C1C3=CC=C(S3)C(S4)=CC5=C4C(C6=CC=C(CC(CC)CCCC)S6)=C(C=C(C7=CC=C(C8=C9C(C(N8CC(CC)CCCC)=O)=C(C%10=CC=CS%10)N(CC(CC)CCCC)C9=O)S7)S%11)C%11=C5C%12=CC=C(CC(CC)CCCC)S%12)=C(C%13=CC=CS%13)N(CC(CC)CCCC)C2=O,-5.23 ,-3.46 ,O=C(C1=CC=C2C3=C(C(S4)=CC5=C4C(C=C(C(C6=CC=C(CCCCCC)C=C6)(C7=CC=C(CCCCCC)C=C7)C8=C9SC(C%10=C%11C%12=C(C=CC(C(N(CC(CCCC)CC)C%13=O)=O)=C%12C%13=C%10)C%14=C(C%11=CC=C%15C(N(CC(CC)CCCC)C%16=O)=O)C%15=C%16C=C%14OCCCC)=C8)C9=C%17)=C%17C5(C%18=CC=C(CCCCCC)C=C%18)C%19=CC=C(CCCCCC)C=C%19)C=C(C%20=C%21C=CC%22=C%203)C(N(C%21=O)CC(CC)CCCC)=O)N(C(C%23=C1C2=C%22C(OCCCC)=C%23)=O)CC(CCCC)CC,-5.53 ,-3.83 ,3.12,7.75,0.42,0.95,10.1002/aenm.201400420
CC1=CC(C(S1)=C2C3=CC=C(SCCCCCCCCCCCC)S3)=C(C4=C2C=C(C5=CC=C(C6=C(F)C(F)=C(C7=CC=C(C)S7)C8=NN(CC(CCCCCC)CCCCCCCC)N=C68)S5)S4)C9=CC=C(SCCCCCCCCCCCC)S9,-5.32 ,-3.08 ,O=C(C(C=CC=C1)=C1C/2=C(C#N)\C#N)C2=C/C3=CC(C4(C5=CC=C(CCCCCC)C=C5)C6=CC=C(CCCCCC)C=C6)=C(S3)C7=C4C8=C(OCC(CC)CCCC)C(SC9=C%10C(C%11=CC=C(CCCCCC)C=C%11)(C%12=CC=C(CCCCCC)C=C%12)C%13=C9SC(/C=C%14C(C(C=CC=C%15)=C%15C\%14=C(C#N)\C#N)=O)=C%13)=C%10C(OCC(CC)CCCCC)=C8S7,-5.41 ,-3.86 ,9.82,17.40,0.65,0.87,10.1039/c8ta08406h
CCC[Si](CCC)(C1=CC=C(C(C2=C3C=C(C4=CC=C(C5=C(F)C(F)=C(C6=CC=C(C)S6)C7=NN(CC(CCCCCC)CCCCCCCC)N=C57)S4)S2)=C8C(SC(C)=C8)=C3C9=CC=C([Si](CCC)(CCC)CCC)S9)S1)CCC,-5.25 ,-3.18 ,O=C(C(C=CC=C1)=C1C/2=C(C#N)\C#N)C2=C/C3=CC(C4(C5=CC=C(CCCCCC)C=C5)C6=CC=C(CCCCCC)C=C6)=C(S3)C7=C4C8=C(OCC(CC)CCCC)C(SC9=C%10C(C%11=CC=C(CCCCCC)C=C%11)(C%12=CC=C(CCCCCC)C=C%12)C%13=C9SC(/C=C%14C(C(C=CC=C%15)=C%15C\%14=C(C#N)\C#N)=O)=C%13)=C%10C(OCC(CC)CCCCC)=C8S7,-5.32 ,-3.85 ,10.46,17.75,0.66,0.90,10.1039/C7EE00844A
CCc1ccc(-c2c3cc(-c4ccc(-c5sc(-c6ccc(-c7cc8c(-c9ccc(CC)s9)c9sc(-c%10ccc(-c%11sc(-c%12ccc(-c%13cc%14c(-c%15ccc(CC)s%15)c%15sc(-c%16ccc(-c%17sc(-c%18cccs%18)c%18c%17C(=O)c%17c(CC)sc(CC)c%17C%18=O)s%16)cc%15c(-c%15ccc(CC)s%15)c%14s%13)s%12)c%12c%11C(=O)c%11c(CC)sc(CC)c%11C%12=O)s%10)cc9c(-c9ccc(CC)s9)c8s7)s6)c6c5C(=O)c5c(CC)sc(CC)c5C6=O)s4)sc3c(-c3ccc(CC)s3)c3ccsc23)s1,-5.33 ,-3.53 ,CCC1(CC)c2cc3c(cc2-c2cc4c(cc21)-c1sc(/C=C2\C(=O)c5cc(Cl)c(Cl)cc5C2=C(C#N)C#N)cc1C4(CC)CC)C(CC)(CC)c1cc(/C=C2\C(=O)c4cc(Cl)c(Cl)cc4C2=C(C#N)C#N)sc1-3,-5.76 ,-3.91 ,10.31,18.92,0.73,0.74,10.1021/acsami.1c13035
CC(SC1=C2C3=CC=C(CC(CC)CCCC)S3)=CC1=C(C4=CC=C(CC(CC)CCCC)S4)C5=C2C=C(S5)C6=CC=C(C7=C8C(C(C9=C(CC(CC)CCCC)SC(CC(CC)CCCC)=C9C8=O)=O)=C(C%10=CC=C(C)S%10)S7)S6,-5.33 ,-2.92 ,O=C(C(C=CC=C1)=C1C/2=C(C#N)\C#N)C2=C/C(S3)=CC4=C3C(C(C4(CCCCCCCC)CCCCCCCC)=CC5=C6)=CC5=CC(C7(CCCCCCCC)CCCCCCCC)=C6C8=C7C=C(/C=C9C(C(C=CC=C%10)=C%10C\9=C(C#N)\C#N)=O)S8,-5.71 ,-3.88 ,9.43,15.10,0.70,0.90,10.1039/c9ra08092a
CC(S1)=CC2=C1C(C3=CC=C(CC(CC)CCCC)S3)=C(C=C(C4=C(C(F)=C(C(OCC(CC)CCCC)=O)S5)C5=C(C)S4)S6)C6=C2C7=CC=C(CC(CC)CCCC)S7,-5.07 ,-3.34 ,O=C(C1=CC=C2C3=C(C4=CC=C(C5=CC(C(N(C6=O)C(CCCCC)CCCCC)=O)=C7C6=CC=C(C7=C85)C9=CC=C(C%10=C%11C=CC8=C%109)C(N(C%11=O)C(CCCCC)CCCCC)=O)C=C4)C=C(C%12=C%13C=CC%14=C%123)C(N(C%13=O)C(CCCCC)CCCCC)=O)N(C(C%15=C1C2=C%14C=C%15)=O)C(CCCCC)CCCCC,-6.22 ,-4.07 ,2.19,5.50,0.41,0.91,10.1039/C5SC04956C
CC1=C(C(F)=C(C(OCC(CCCC)CC)=O)S2)C2=C(S1)C(S3)=CC(C3=C4C5=CC=C(CC(CCCC)CC)S5)=C(C6=CC=C(CC(CC)CCCC)S6)C7=C4C=C(C)S7,-5.22 ,-3.64 ,O=C(C(C=C(F)C(F)=C1)=C1C/2=C(C#N)\C#N)C2=C/C3=C(CCCCCC)C=C(S3)C(S4)=CC5=C4C(SC(C6=CC(CCCCCC)=C(/C=C7C(C(C=C(F)C(F)=C8)=C8C\7=C(C#N)/C#N)=O)S6)=C9)=C9N5C(CCCCCCCC)CCCCCCCC,-5.33 ,-3.87 ,5.44,16.60,0.48,0.68,10.1021/acsami.0c12100
CC(SC1=C2C3=CC(F)=C(CC(CC)CCCC)S3)=CC1=C(C4=CC(F)=C(CC(CC)CCCC)S4)C5=C2C=C(S5)C6=CC=C(C7=C8C(C(C9=C(CC(CC)CCCC)SC(CC(CC)CCCC)=C9C8=O)=O)=C(C%10=CC=C(C)S%10)S7)S6,-5.45 ,-3.65 ,CCCCCCC(C=C1)=CC=C1C2(C3=CC=C(CCCCCC)C=C3)C4=CC5=C(C(C6=C5[Se]C7=C6SC(/C=C8C(C(C=CC=C9)=C9C\8=C(C#N)\C#N)=O)=C7)(C%10=CC=C(CCCCCC)C=C%10)C%11=CC=C(CCCCCC)C=C%11)C=C4C%12=C2C(SC(/C=C%13C(C(C=CC=C%14)=C%14C\%13=C(C#N)/C#N)=O)=C%15)=C%15[Se]%12,-5.55 ,-3.90 ,7.46,15.45,0.51,0.95,10.1021/acsenergylett.8b01808
CC1=CC(C(C2=CC=C(CC(CCCC)CC)S2)=C(SC(C3=CC=C(C4=C5C(C(C6=C(CC(CC)CCCC)SC(CC(CCCC)CC)=C6C5=O)=O)=C(C7=CC=C(C)S7)S4)S3)=C8)C8=C9C%10=CC=C(CC(CC)CCCC)S%10)=C9S1,-5.34 ,-3.44 ,O=C(C(C=C(F)C(F)=C1)=C1C/2=C(C#N)/C#N)C2=C/C3=C(CCCCCCCC)C(SC(C4=C(N(C5=CC=C(CCCC)C=C5)C6=CC=C(CCCC)C=C6)C(SC(C7=CC8=C(S7)C(CCCCCCCC)=C(/C=C9C(C(C=C(F)C(F)=C%10)=C%10C\9=C(C#N)\C#N)=O)S8)=C%11N(C%12=CC=C(CCCC)C=C%12)C%13=CC=C(CCCC)C=C%13)=C%11S4)=C%14)=C%14S3,-5.55 ,-3.98 ,14.53,22.83,0.72,0.84,10.1002/aenm.202102591
CC(S1)=CC2=C1C(C3=CC=C(CC(CC)CCCC)S3)=C(C=C(C4=CC=C(C5=C(F)C(F)=C(C6=CC=C(C)S6)C7=NN(CC(CCCCCC)CCCCCCCC)N=C75)S4)S8)C8=C2C9=CC=C(CC(CC)CCCC)S9,-5.18 ,-3.22 ,O=C(C1=C2C=CC=C1)C(/C2=C(C#N)\C#N)=C\C3=CC4=C(C(C5(C6=CC=C(C=C6)CCCCCC)C7=CC=C(C=C7)CCCCCC)=C(C8=C5C=C(C9=C8)C%10=C(C9(C%11=CC=C(C=C%11)CCCCCC)C%12=CC=C(C=C%12)CCCCCC)C(SC(/C=C(C(C%13=C%14C=CC=C%13)=O)/C%14=C(C#N)\C#N)=C%15)=C%15S%10)S4)S3,-5.48 ,-3.83 ,8.00,17.20,0.59,0.79,10.1002/solr.201700020
CC1=CC(CCCCCC)=C(C)S1,-5.00 ,-3.10 ,O=C1N(CC(CC)CCCC)C(C2=C1C=CC(C#CC3=CC=C(C#CC(C=C4)=CC5=C4C(N(C5=O)CC(CC)CCCC)=O)C6=NSN=C36)=C2)=O,-6.02 ,-3.32 ,1.58,3.99,0.45,0.89,10.1021/acs.chemmater.5b04551
CCOC(=O)c1sc2c(-c3cc4c(-c5ccc(CC)s5)c5sc(-c6sc(-c7cc8c(-c9ccc(CC)s9)c9sc(-c%10sc(-c%11cc%12c(-c%13ccc(CC)s%13)c%13sccc%13c(-c%13ccc(CC)s%13)c%12s%11)c%11sc(C(=O)OCC)c(F)c%10%11)cc9c(-c9ccc(CC)s9)c8s7)c7sc(C(=O)OCC)c(F)c67)cc5c(-c5ccc(CC)s5)c4s3)scc2c1F,-5.15 ,-3.44 ,CCc1ccc(C2(c3ccc(CC)cc3)c3cc(-c4ccc(-c5ccc(/C=C6/SC(=S)N(CC)C6=O)c6nsnc56)s4)ccc3-c3sc(-c4ccc(/C=C5/SC(=S)N(CC)C5=O)c5nsnc45)cc32)cc1,-5.25 ,-3.65 ,8.70,13.10,0.64,1.04,10.1002/smtd.201700373
CCC1=C(Cl)C=C(C2=C3C=C(C4=CC=C(C5=C(F)C(F)=C(C6=CC=C(C)S6)C6=NN(CC)N=C56)S4)SC3=C(C3=CC(Cl)=C(CC)S3)C3=C2SC(C)=C3)S1,-5.39 ,-3.45 ,CCc1ccc(C2(c3ccc(CC)cc3)c3cc4c(cc3-c3sc5c(-c6ccc(CC)s6)c6cc(/C=C7\C(=O)c8ccccc8C7=C(C#N)C#N)sc6c(-c6ccc(CC)s6)c5c32)C(c2ccc(CC)cc2)(c2ccc(CC)cc2)c2c-4sc3c(-c4ccc(CC)s4)c4cc(/C=C5\C(=O)c6ccccc6C5=C(C#N)C#N)sc4c(-c4ccc(CC)s4)c23)cc1,-5.78 ,-3.66 ,6.30,13.90,0.60,0.82,10.1038/nmat4797
CC1=CC(C(C2=CC(F)=C(CC(CCCC)CC)S2)=C(SC(C3=CC=C(C4=C5C(C(C6=C(CC(CC)CCCC)SC(CC(CCCC)CC)=C6C5=O)=O)=C(C7=CC=C(C)S7)S4)S3)=C8)C8=C9C%10=CC(F)=C(CC(CC)CCCC)S%10)=C9S1,-5.45 ,-3.64 ,O=C1C2=C(C=C(F)C(F)=C2)C(/C1=C/C(S3)=C(CC(CCCCCC)CCCC)C4=C3C(N5CC(CC)CCCC)=C(S4)C6=C5C(N(CC(CC)CCCC)C7=C8SC9=C7SC(/C=C%10C(C%11=CSC=C%11C\%10=C(C#N)/C#N)=O)=C9CC(CCCCCC)CCCC)=C8C%12=NSN=C%126)=C(C#N)\C#N,-5.66 ,-3.87 ,17.20,24.21,0.78,0.91,10.1038/s41560-021-00820-x
CCc1ccc(-c2c3cc(-c4ccc(-c5c(F)c(F)c(-c6ccc(-c7cc8c(-c9ccc(CC)s9)c9sc(-c%10ccc(-c%11c(F)c(F)c(-c%12ccc(-c%13cc%14c(-c%15ccc(CC)s%15)c%15sc(-c%16ccc(-c%17c(F)c(F)c(-c%18cccs%18)c%18nn(CC)nc%17%18)s%16)cc%15c(-c%15ccc(CC)s%15)c%14s%13)s%12)c%12nn(CC)nc%11%12)s%10)cc9c(-c9ccc(CC)s9)c8s7)s6)c6nn(CC)nc56)s4)sc3c(-c3ccc(CC)s3)c3ccsc23)s1,-5.17 ,-2.99 ,CCc1ccc(C2(c3ccc(CC)cc3)Oc3cc(-c4ccc(/C=c5/sc(=C(C#N)C#N)n(CC)c5=O)c5nn(CC)nc45)sc3-c3cc4c(cc32)-c2sc(-c3ccc(/C=c5/sc(=C(C#N)C#N)n(CC)c5=O)c5nn(CC)nc35)cc2OC4(c2ccc(CC)cc2)c2ccc(CC)cc2)cc1,-5.48 ,-3.58 ,7.31,18.44,0.53,0.75,10.1021/acs.macromol.9b01233
CC(SC1=C2C3=CC=C(SCC(CC)CCCC)S3)=CC1=C(C4=CC=C(SCC(CC)CCCC)S4)C5=C2C=C(C6=CC=C(S6)C(C7=NN(CC(CCCCCC)CCCC)N=C78)=CC9=C8C=C(C%10=CC=C(C)S%10)C%11=NN(CC(CCCCCC)CCCC)N=C%119)S5,-5.39 ,-3.30 ,CCCCCCC(C=C1)=CC=C1C2(C3=CC=C(CCCCCC)C=C3)C4=CC5=C(C(C6=C5SC7=C6SC(/C=C8C(C(C=CC=C9)=C9C\8=C(C#N)\C#N)=O)=C7)(C%10=CC=C(CCCCCC)C=C%10)C%11=CC=C(CCCCCC)C=C%11)C=C4C%12=C2C(SC(/C=C%13C(C(C=CC=C%14)=C%14C\%13=C(C#N)/C#N)=O)=C%15)=C%15S%12,-5.55 ,-3.80 ,10.45,16.92,0.66,0.94,10.1016/j.isci.2018.12.027
CC1=CC(CC(CC)CCCC)=C(C2=NC(SC(C3=C(CC(CCCC)CC)C=C(C4=CC([Si](CC(CC)CCCC)(CC(CCCC)CC)C5=C6SC(C)=C5)=C6S4)S3)=N7)=C7S2)S1,-5.17 ,-3.33 ,CCCCCCCCC1(CCCCCCCC)C2=C(C=CC(C3=CC=C(/C=C4C(N(C)C(N(C)C\4=O)=O)=O)S3)=C2)C5=CC=C(C6=CC=C(/C=C7C(N(C)C(N(C)C\7=O)=O)=O)S6)C=C51,-5.75 ,-3.50 ,5.42,8.17,0.52,1.15,10.1039/c7cc09123k
CC(S1)=CC2=C1C(C3=CC=C(CC(CCCC)CC)S3)=C(C=C(C4=CC=C(C5=C(F)C(F)=C(C6=CC=C(C)S6)C7=C5N=C(C8=CC=CC(CCCCCCCC)=C8)C(C9=CC(CCCCCCCC)=CC=C9)=N7)S4)S%10)C%10=C2C%11=CC=C(CC(CCCC)CC)S%11,-5.34 ,-3.62 ,O=C(C1=C2C=CC=C1)C(/C2=C(C#N)\C#N)=C\C3=CC4=C(C(C5(C6=CC=C(C=C6)CCCCCC)C7=CC=C(C=C7)CCCCCC)=C(C8=C5C=C(C9=C8)C%10=C(C9(C%11=CC=C(C=C%11)CCCCCC)C%12=CC=C(C=C%12)CCCCCC)C(SC(/C=C(C(C%13=C%14C=CC=C%13)=O)/C%14=C(C#N)\C#N)=C%15)=C%15S%10)S4)S3,-5.48 ,-3.83 ,8.86,17.15,0.62,0.83,10.1002/adma.201604241
CC(SC1=C2C3=CC=C(CC(CC)CCCC)S3)=CC1=C(C4=CC=C(CC(CC)CCCC)S4)C5=C2C=C(S5)C6=CC=C(C7=C8C(C(C9=C(CC(CC)CCCC)SC(CC(CC)CCCC)=C9C8=O)=O)=C(C%10=CC=C(C)S%10)S7)S6,-5.33 ,-3.53 ,CCCCC(CN1C2=C(C3=C1C(SC(/C=C4/C(C5=C(C4=O)C=C(F)C(F)=C5)=C(C#N)\C#N)=C6CCCCCCCCCCC)=C6S3)C7=NSN=C7C8=C2N(C9=C8SC%10=C9SC(/C=C%11C(C(C=C(F)C(F)=C%12)=C%12C\%11=C(C#N)\C#N)=O)=C%10CCCCCCCCCCC)CC(CCCC)CC)CC,-5.65 ,-4.02 ,15.40,25.20,0.77,0.80,10.1039/c9tc05301h
CC1=CC(C(S1)=C2C3=CC=C(CC(CCCCCC)CCCCCCCC)S3)=C(C4=C2C=C(C5=CC=C(C6=C(F)C(F)=C(C7=CC=C(C)S7)C8=NN(CCCCCCCC)N=C68)S5)S4)C9=CC=C(CC(CCCCCC)CCCCCCCC)S9,-5.29 ,-3.30 ,O=C(C(C=C(F)C(F)=C1)=C1C/2=C(C#N)\C#N)C2=C/C3=CC([Si]4(CCCCCCCCC)CCCCCCCC)=C(S3)C5=C4C6=C(CCCCCC)C(SC7=C8[Si](CCCCCCCC)(CCCCCCCC)C9=C7SC(/C=C%10C(C(C=C(F)C(F)=C%11)=C%11C\%10=C(C#N)\C#N)=O)=C9)=C8C(CCCCCC)=C6S5,-5.42 ,-3.90 ,3.10,10.40,0.37,0.78,10.1021/acsami.8b17753
CC1=CC2=C(S1)C(C3=CC(F)=C(CC(CC)CCCC)C3)=C4C(SC(C5=C(CC(CCCC)CCCCCC)C=C(C6=CC7=C(C(SC(C8=CC(CC(CCCC)CCCCCC)=C(C)S8)=C9)=C9C%10=NSN=C%107)S6)S5)=C4)=C2C%11=CC(F)=C(CC(CCCC)CC)S%11,-5.53 ,-3.47 ,CC(C)C(C=C1C(C)C)=CC(C(C)C)=C1C2=C(C3=C(C4=C(C(C)C)C=C(C(C)C)C=C4C(C)C)C=C(C5=CC(CC(CCCCCC)CCCC)=C(/C=C6C(C(C=C(F)C(F)=C7)=C7C\6=C(C#N)\C#N)=O)S5)S3)SC(C8=CC(CC(CCCC)CCCCCC)=C(/C=C9C(C(C=C(F)C(F)=C%10)=C%10C\9=C(C#N)\C#N)=O)S8)=C2,-5.65 ,-3.90 ,11.24,19.97,0.58,0.96,10.1039/D2TA09500A
CC(SC1=C2C3=CC=C(CC(CC)CCCC)S3)=CC1=C(C4=CC=C(CC(CC)CCCC)S4)C5=C2C=C(S5)C6=CC=C(C7=C8C(C(C9=C(CC(CC)CCCC)SC(CC(CC)CCCC)=C9C8=O)=O)=C(C%10=CC=C(C)S%10)S7)S6,-5.29 ,-3.43 ,CCCCCCC(C=C1)=CC=C1C2(C3=CC=C(CCCCCC)C=C3)C4=CC5=C(C(C6=C5SC7=C6SC(/C=C8C(C(C=C(F)C(F)=C9)=C9C\8=C(C#N)\C#N)=O)=C7)(C%10=CC=C(CCCCCC)C=C%10)C%11=CC=C(CCCCCC)C=C%11)C=C4C%12=C2C(SC(C%13=CC=C(C%14=C(F)C(F)=C(C(S%15)=CC=C%15C%16=CC(S%17)=C(S%16)C%18=C%17C%19=C(C(C%20=CC=C(CCCCCC)C=C%20)%18C%21=CC=C(CCCCCC)C=C%21)C=C%22C(C(C%23=C%22SC%24=C%23SC(/C=C%25C(C(C=C(F)C(F)=C%26)=C%26C\%25=C(C#N)/C#N)=O)=C%24)(C%27=CC=C(CCCCCC)C=C%27)C%28=CC=C(CCCCCC)C=C%28)=C%19)C%29=NSN=C%29%14)S%13)=C%30)=C%30S%12,-5.46 ,-3.92 ,7.27,13.18,0.61,0.85,10.1021/acsami.9b15247
CC1=C(C2=CC=C(C3=CC=C(/C=C(C#N)/C#N)C4=NSN=C43)S2)C=C5C(C(SC(C6=CC=C(/C=C(C#N)/C#N)C7=NSN=C76)=C8)=C8C5(C9=CC=C(CCCCCC)C=C9)C%10=CC=C(CCCCCC)C=C%10)=C1,-5.22 ,-3.64 ,S=C(S/1)N(CC)C(C1=C/C(C2=NSN=C23)=CC=C3C(S4)=CC=C4C(C=C5)=CC6=C5C(SC(C7=CC=C(/C=C8SC(N(CC)C/8=O)=S)C9=NSN=C79)=C%10)=C%10C6(C%11=CC=C(CCCCCC)C=C%11)C%12=CC=C(CCCCCC)C=C%12)=O,-5.25 ,-3.65 ,8.70,13.10,0.64,1.04,10.1002/smtd.201700373
CC1=CC2=C(C=C1)C(C=CC(C3=CC=C(S3)C4=C(OCCCCCCCCCCCC)C(OCCCCCCCCCCCC)=C(C5=NSN=C45)C6=CC=C(S6)C)=C7)=C7N2CCCCCCCC,-5.23 ,-3.38 ,O=C(N(CCCCCCCC)C1=O)C2=CC=CC3=C2C1=CC=C3C4=CC=C(C#CC(S5)=CC=C5C6=CC=C7C8=C6C=CC=C8C(N(CCCCCCCC)C7=O)=O)S4,-5.84 ,-3.41 ,0.82,2.16,0.30,1.24,10.1016/j.synthmet.2016.07.015
CC(SC1=C2C3=CC(F)=C(SCC(CC)CCCC)S3)=CC1=C(C4=CC(F)=C(SCC(CC)CCCC)S4)C5=C2C=C(C6=CC=C(C7=C8C(C(C9=C(CC(CC)CCCC)SC(CC(CC)CCCC)=C9C8=O)=O)=C(C%10=CC=C(C)S%10)S7)S6)S5,-5.42 ,-3.64 ,CCCCCCC(C=C1)=CC=C1C2(C3=CC=C(CCCCCC)C=C3)C4=CC5=C(C(C6=C5SC7=C6SC(/C=C8C(C(C=C(F)C(F)=C9)=C9C\8=C(C#N)\C#N)=O)=C7)(C%10=CC=C(CCCCCC)C=C%10)C%11=CC=C(CCCCCC)C=C%11)C=C4C%12=C2C(SC(/C=C%13C(C(C=C(F)C(F)=C%14)=C%14C\%13=C(C#N)/C#N)=O)=C%15)=C%15S%12,-5.70 ,-4.10 ,13.10,19.40,0.72,0.90,10.1021/jacs.7b02677
CC1=CC(C(C2=CC=C(CC(CCCC)CC)S2)=C(SC(C3=CC=C(C4=C5C(C(C6=C(CC(CC)CCCC)SC(CC(CCCC)CC)=C6C5=O)=O)=C(C7=CC=C(C)S7)S4)S3)=C8)C8=C9C%10=CC=C(CC(CC)CCCC)S%10)=C9S1,-5.34 ,-3.44 ,O=C(C1=CC(C#CC2=CC(C#CC3=C4C5=CC=C(C(N(C(CCCCC)CCCCC)C6=O)=O)C7=C6C=CC(C8=C4C(C9=C3)=C(C(N(C(CCCCC)CCCCC)C9=O)=O)C=C8)=C57)=CC(C#CC%10=CC%11=C%12C(C(N(C(CCCCC)CCCCC)C%11=O)=O)=CC=C(C%12=C%13%10)C%14=CC=C%15C%16=C(C(N(C(CCCCC)CCCCC)C%15=O)=O)C=CC%13=C%14%16)=C2)=C%17C%18=CC=C(C(N(C(CCCCC)CCCCC)C%19=O)=O)C%20=C%19C=CC(C%21=C%17C1=C%22C=C%21)=C%18%20)N(C(CCCCC)CCCCC)C%22=O,-5.82 ,-3.86 ,6.00,11.87,0.59,0.85,10.1039/C8TC05332D
CC(SC1=C2C3=CC=C(CC(CC)CCCC)S3)=CC1=C(C4=CC=C(CC(CC)CCCC)S4)C5=C2C=C(C(SC6=C7C8=CC=C(CC(CC)CCCC)S8)=CC6=C(C9=CC=C(CC(CC)CCCC)S9)C%10=C7C=C(C(SC%11=C%12C%13=CC=C(CC(CC)CCCC)S%13)=CC%11=C(C%14=CC=C(CC(CC)CCCC)S%14)C%15=C%12C=C(C%16=C%17C(C(C%18=C(CC(CC)CCCC)SC(CC(CC)CCCC)=C%18C%17=O)=O)=C(C)S%16)S%15)S%10)S5,-5.41 ,-3.45 ,CCCCCCC(C=C1)=CC=C1C2(C3=CC=C(CCCCCC)C=C3)C4=CC5=C(C(C6=C5SC7=C6SC(/C=C8C(C(C=C(F)C(F)=C9)=C9C\8=C(C#N)\C#N)=O)=C7)(C%10=CC=C(CCCCCC)C=C%10)C%11=CC=C(CCCCCC)C=C%11)C=C4C%12=C2C(SC(/C=C%13C(C(C=C(F)C(F)=C%14)=C%14C\%13=C(C#N)/C#N)=O)=C%15)=C%15S%12,-5.66 ,-4.21 ,11.19,17.71,0.70,0.85,10.1021/acs.macromol.9b01742
O=C(OCC(CC)CCCC)C1=C(F)C2=C(C)SC(C3=CC4=C(C(C5=CC=C(CC(CC)CCCC)S5)=C(C=C(C)S6)C6=C4C7=CC=C(CC(CC)CCCC)S7)S3)=C2S1,-5.30 ,-3.60 ,O=C(/C(S/1)=C/C2=CC=C(C3=NSN=C32)C4=CC=C(C5=CC=C(C=C5C67C8=CC(C(C9=NSN=C9%10)=CC=C%10/C=C%11S/C(N(CC)C\%11=O)=C(C#N)/C#N)=CC=C8C%12=CC=C(C=C%127)C%13=CC=C(C%14=NSN=C%14%13)/C=C%15C(N(/C(S/%15)=C(C#N)/C#N)CC)=O)C%16=CC=C(/C=C%17C(N(/C(S/%17)=C(C#N)/C#N)CC)=O)C%18=NSN=C%18%16)C6=C4)N(CC)C1=C(C#N)/C#N,-5.89 ,-3.77 ,1.42,4.40,0.33,0.91,10.1021/acsaem.8b01433
CC1=CC2=C(S1)C(C3=CC=C(SCCCCCCCC)S3)=C4C(OC(C5=CC=C(C6=C(F)C(F)=C(C7=CC=C(C)S7)C8=C6N=C(C9=CC=CC(OCCCCCCCC)=C9)C(C%10=CC(OCCCCCCCC)=CC=C%10)=N8)S5)=C4)=C2C%11=CC=C(SCCCCCCCC)S%11,-5.46 ,-3.69 ,O=C(/C(S1)=C/C(C2=NSN=C32)=CC=C3C(S4)=CC5=C4C6=CC(C(CCCCCCCC)(CCCCCCCC)C7=C8SC(C9=CC=C(/C=C%10SC(N(CC)C\%10=O)=S)C%11=NSN=C9%11)=C7)=C8C=C6C5(CCCCCCCC)CCCCCCCC)N(CC)C1=S,-5.51 ,-3.88 ,8.67,14.00,0.58,1.07,10.1021/acsaem.8b00453
CC(SC1=C2C3=CC=C(CC(CC)CCCC)S3)=CC1=C(C4=CC=C(CC(CC)CCCC)S4)C5=C2C=C(S5)C6=C(CCCCCC)C=C(C7=C8C(C(N(CCCCCCCC)C8=O)=O)=C(C9=CC(CCCCCC)=C(C)S9)S7)S6,-5.60 ,-3.75 ,CCCCCCC(C=C1)=CC=C1C2(C3=CC=C(CCCCCC)C=C3)C4=CC5=C(C(C6=C5SC7=C6SC(/C=C8C(C(C=CC(Br)=C9)=C9C\8=C(C#N)\C#N)=O)=C7)(C%10=CC=C(CCCCCC)C=C%10)C%11=CC=C(CCCCCC)C=C%11)C=C4C%12=C2C(SC(/C=C%13C(C(C=CC(Br)=C%14)=C%14C\%13=C(C#N)/C#N)=O)=C%15)=C%15S%12,-5.73 ,-4.20 ,9.40,15.40,0.66,0.93,10.1039/C7QM00025A
CC1=CC2=C(S1)C(C3=CC(Cl)=C(CC(CC)CCCC)C3)=C4C(SC(C5=C(CC(CCCC)CCCCCC)C=C(C6=CC7=C(C(SC(C8=CC(CC(CCCC)CCCCCC)=C(C)S8)=C9)=C9C%10=NSN=C%107)S6)S5)=C4)=C2C%11=CC(Cl)=C(CC(CCCC)CC)S%11,-5.32 ,-3.36 ,CCCCCCC(CCCC)Cn1c2c3sc(/C=C4\C(=O)c5cc(F)c(F)cc5C4=C(C#N)C#N)c(-c4cc(Cl)cs4)c3sc2c2c3nsnc3c3c4sc5c(-c6cc(Cl)cs6)c(/C=C6\C(=O)c7cc(F)c(F)cc7C6=C(C#N)C#N)sc5c4n(CC(CCCC)CCCCCC)c3c21,-5.71 ,-4.29 ,18.50,26.90,0.77,0.89,10.1021/jacs.2c13247
CC(S1)=CC2=C1C(C3=CC(F)=C(CC(CC)CCCC)S3)=C(C=C(C4=CC=C(C5=C(F)C(F)=C(C6=CC=C(C)S6)C7=C5N=C(C8=CC(F)=C(CC(CC)CCCC)S8)C(C9=CC(F)=C(CC(CC)CCCC)S9)=N7)S4)S%10)C%10=C2C%11=CC(F)=C(CC(CC)CCCC)S%11,-5.63 ,-3.19 ,CCCCCCC(CCCC)Cn1c2c3sc(/C=C4\C(=O)c5cc(Cl)c(Cl)cc5C4=C(C#N)C#N)c(-c4ccc(CC(CC)CCCC)s4)c3sc2c2c3nsnc3c3c4sc5c(-c6ccc(CC(CC)CCCC)s6)c(/C=C6\C(=O)c7cc(Cl)c(Cl)cc7C6=C(C#N)C#N)sc5c4n(CC(CCCC)CCCCCC)c3c21,-5.80 ,-4.04 ,16.22,26.10,0.70,0.88,10.1039/D2EE00430E
CC1=C(C(F)=C(C(OCC(CCCC)CC)=O)S2)C2=C(S1)C(S3)=CC(C3=C4C5=CC=C(CC(CCCC)CC)S5)=C(C6=CC=C(CC(CC)CCCC)S6)C7=C4C=C(C)S7,-5.22 ,-3.64 ,O=C(C(C=C(F)C(F)=C1)=C1C/2=C(C#N)\C#N)C2=C/C3=CC(OCC(CC)CCCC)=C(S3)C(S4)=CC5=C4C(SC(C6=C(OCC(CCCC)CC)C=C(/C=C7C(C(C=C(F)C(F)=C8)=C8C\7=C(C#N)/C#N)=O)S6)=C9)=C9[Si]5(CC(CC)CCCC)CC(CC)CCCC,-5.28 ,-4.11 ,9.00,22.60,0.65,0.66,10.1002/aenm.201801212
CC1=CC(C(C2=CC(F)=C(CC(CCCC)CC)S2)=C(SC(C3=CC=C(C4=C5C(C(C6=C(CC(CC)CCCC)SC(CC(CCCC)CC)=C6C5=O)=O)=C(C7=CC=C(C)S7)S4)S3)=C8)C8=C9C%10=CC(F)=C(CC(CC)CCCC)S%10)=C9S1,-5.45 ,-3.64 ,FC(C(F)=C1)=CC2=C1C(C(/C2=C(C#N)/C#N)=C\C(S3)=C(C4=CC=C(OCCCCCC)C=C4)C5=C3C(N6CC(CC)CCCC)=C(S5)C7=C6C(N(CC(CC)CCCC)C8=C9SC%10=C8SC(/C=C%11C(C(C=C(F)C(F)=C%12)=C%12C\%11=C(C#N)/C#N)=O)=C%10C%13=CC=C(OCCCCCC)C=C%13)=C9C%14=NSN=C%147)=O,-5.51 ,-3.99 ,17.59,25.66,0.77,0.89,10.1039/D3TC00820G
CCOC(=O)c1sc2c(-c3cc4c(-c5ccc(CC)s5)c5sc(-c6sc(-c7cc8c(-c9ccc(CC)s9)c9sc(-c%10sc(-c%11cc%12c(-c%13ccc(CC)s%13)c%13sccc%13c(-c%13ccc(CC)s%13)c%12s%11)c%11sc(C(=O)OCC)c(F)c%10%11)cc9c(-c9ccc(CC)s9)c8s7)c7sc(C(=O)OCC)c(F)c67)cc5c(-c5ccc(CC)s5)c4s3)scc2c1F,-5.22 ,-3.64 ,CCN1C(=O)C2=C(c3ccc(-c4ccc5c(c4)C(=C4c6cc(-c7ccc(C8=C9C(=O)N(CC)C(c%10cccs%10)=C9C(=O)N8CC)s7)ccc6-c6ccc(-c7ccc(C8=C9C(=O)N(CC)C(c%10cccs%10)=C9C(=O)N8CC)s7)cc64)c4cc(-c6ccc(C7=C8C(=O)N(CC)C(c9cccs9)=C8C(=O)N7CC)s6)ccc4-5)s3)N(CC)C(=O)C2=C1c1cccs1,-5.51 ,-3.84 ,6.95,13.70,0.57,0.88,10.1039/C7TA07049G
CC1=C(CCCCCC)C=C(C)S1,-4.85 ,-2.84 ,CCCC(C1=C2C=CC=C1)(CCC)C3=C2C=CC(C4=CC=C(/C=C(C#N)/C#N)C5=NSN=C45)=C3,-6.20 ,-3.60 ,0.73,2.36,0.50,0.62,10.1002/aenm.201000024
O=C(OCC(CC)CCCC)C1=C(F)C2=C(C)SC(C3=CC4=C(C(C5=CC=C(CC(CC)CCCC)S5)=C(C=C(C)S6)C6=C4C7=CC=C(CC(CC)CCCC)S7)S3)=C2S1,-5.20 ,-3.59 ,O=C(N(CC(CCCCCCCCCC)CCCCCCCCCCCC)C1=O)C2=C(C1=CC=C3C4=NC5=C(C6=C(OCCO7)C7=C(C(C8=N9)=C%10N=C(C%11=CC=C%12C(N(C%13=O)CC(CCCCCCCCCCCC)CCCCCCCCCC)=O)C(C%14=C%11C%12=C%13C=C%14)=NC%10=C(C8=NC(C%15=C%16C%17=C%18C=C%15)=C9C%16=CC=C%17C(N(C%18=O)CC(CCCCCCCCCCCC)CCCCCCCCCC)=O)C%19=CC=CC=C%19)S6)C%20=NC%21=C%22C%23=C%24C(C%25=CC=C%24%21)=C(C(N(CC(CCCCCCCCCC)CCCCCCCCCCCC)C%25=O)=O)C=C%23)C3=C(C4=NC5=C(C%26=CC=CC=C%26)C%20=N%22)C=C2,-5.76 ,-3.65 ,6.70,13.99,0.51,0.95,10.1002/adma.201503801
FC1=C(C2=CC(CC(CCCCCCCCCC)CCCCCCCCCCCC)=C(C3=CC=C(/C=C/C4=CC=C(C)S4)S3)S2)C5=NSN=C5C(C6=CC(CC(CCCCCCCCCC)CCCCCCCCCCCC)=C(C)S6)=C1F,-5.27 ,-3.51 ,O=C1C(C2=C3C(N1CC(CCCCCCCCCC)CCCCCCCC)=O)=CC=C(C4=CC=C(C(N5CC(CCCCCCCCCC)CCCCCCCC)=O)C6=C47)C2=C(C(C8=CC=C(C(C=CC(C9=CC(C(N%10CC(CCCCCCCCCC)CCCCCCCC)=O)=C%11C(C%10=O)=CC=C(C%12=CC=C(C(N%13CC(CCCCCCCCCC)CCCCCCCC)=O)C%14=C%12%15)C%11=C9C%15=CC=C%14C%13=O)=C%16)=C%16C%17%18C(C=CC(C%19=CC%20=C%21C(C%22=CC=C(C(N%23CC(CCCCCCCCCC)CCCCCCCC)=O)C%24=C%22C%20=CC=C%24C%23=O)=CC=C(C%21=C%19C(N%25CC(CCCCCCCCCC)CCCCCCCC)=O)C%25=O)=C%26)=C%26C%27=C%18C=C(C%28=CC(C%29=CC=C(C(N%30CC(CCCCCCCC)CCCCCCCCCC)=O)C%31=C%29C(C%32=CC=C%33C(N%34CC(CCCCCCCC)CCCCCCCCCC)=O)=CC=C%31C%30=O)=C%32C%33=C%28C%34=O)C=C%27)C%17=C8)=C3)C7=CC=C6C5=O,-5.92 ,-3.82 ,5.98,12.11,0.56,0.90,10.1002/adma.201504010
CC1=CC(CCCCCC)=C(C)S1,-5.00 ,-3.10 ,O=C(N(CC)C(S/1)=S)C1=C/C(C2=C3N=C(C4=CC=CC=C4)C(C5=CC=CC=C5)=N2)=CC=C3C(S6)=CC7=C6C8=CC(C(CCCCCCCC)(CCCCCCCC)C9=C%10SC(C%11=CC=C(/C=C%12C(N(CC)C(S\%12)=S)=O)C%13=C%11N=C(C%14=CC=CC=C%14)C(C%15=CC=CC=C%15)=N%13)=C9)=C%10C=C8C7(CCCCCCCC)CCCCCCCC,-5.35 ,-3.67 ,4.81,7.34,0.69,0.95,10.1021/acsami.8b00216
CC1=C(C(F)=C(C(OCC(CCCC)CC)=O)S2)C2=C(S1)C(S3)=CC(C3=C4C5=CC=C(CC(CCCC)CC)S5)=C(C6=CC=C(CC(CC)CCCC)S6)C7=C4C=C(C)S7,-5.22 ,-3.64 ,FC1=C(C(OCC(CCCC)CC)=O)SC2=C(SC(/C=C3C(C(C=C(F)C(F)=C4)=C4C\3=C(C#N)/C#N)=O)=C21)C(S5)=CC6=C5C7=CC(C(C8=CC=C(CCCCCC)C=C8)(C9=CC=C(CCCCCC)C=C9)C%10=C%11SC(C%12=C%13C(C(F)=C(C(OCC(CCCC)CC)=O)S%13)=C(/C=C%14C(C(C=C(F)C(F)=C%15)=C%15C\%14=C(C#N)/C#N)=O)S%12)=C%10)=C%11C=C7C6(C%16=CC=C(CCCCCC)C=C%16)C%17=CC=C(CCCCCC)C=C%17,-5.31 ,-4.00 ,9.43,22.00,0.70,0.61,10.1002/adma.201803769
CC(S1)=CC=C1C(C2=NN(CC(CCCCCCCCCC)CCCCCCCC)N=C23)=C(F)C(F)=C3C4=CC=C(C5=CC6=C(C(C7=CC(Cl)=C(CC(CC)CCCC)S7)=C8C=C(SC8=C6C9=CC(Cl)=C(CC(CC)CCCC)S9)C)S5)S4,-5.57 ,-3.58 ,CCCCCCC(C=C1)=CC=C1C2(C3=CC=C(CCCCCC)C=C3)C4=CC5=C(C(C6=C5SC7=C6SC(/C=C8C(C(C=C(F)C(F)=C9)=C9C\8=C(C#N)\C#N)=O)=C7)(C%10=CC=C(CCCCCC)C=C%10)C%11=CC=C(CCCCCC)C=C%11)C=C4C%12=C2C(SC(/C=C%13C(C(C=C(F)C(F)=C%14)=C%14C\%13=C(C#N)/C#N)=O)=C%15)=C%15S%12,-5.70 ,-4.20 ,12.10,20.76,0.74,0.79,10.1002/adfm.201808828
CCC1=C(Cl)C=C(C2=C3C=C(C4=CC=C(C5=C6C(=O)C7=C(CC)SC(CC)=C7C(=O)C6=C(C6=CC=C(C)S6)S5)S4)SC3=C(C3=CC(Cl)=C(CC)S3)C3=C2SC(C)=C3)S1,-5.51 ,-3.71 ,CCc1ccc(C2(c3ccc(CC)cc3)c3cc4c(cc3-c3sc5cc(/C=C6\C(=O)c7cc(Cl)c(Cl)cc7C6=C(C#N)C#N)sc5c32)C(c2ccc(CC)cc2)(c2ccc(CC)cc2)c2c-4sc3cc(/C=C4\C(=O)c5cc(Cl)c(Cl)cc5C4=C(C#N)C#N)sc23)cc1,-5.75 ,-4.09 ,13.37,22.01,0.74,0.81,10.1007/s11426-018-9260-2
O=C(OCC(CC)CCCC)C1=C(F)C2=C(C)SC(C3=CC4=C(C(C5=CC=C(CC(CC)CCCC)S5)=C(C=C(C)S6)C6=C4C7=CC=C(CC(CC)CCCC)S7)S3)=C2S1,-5.25 ,-3.59 ,FC(C(F)=C1)=CC2=C1C(/C(C2=O)=C/C3=CC4=C(C5=CC6=C(C7=C8C(C9(C%10=CC=C(CCCCCC)C=C%10)C%11=CC=C(CCCCCC)C=C%11)=C(C=C7C=C6)C%12=C9C=C(/C=C%13/C(C%14=C(C%13=O)C=C(F)C(F)=C%14)=C(C#N)/C#N)S%12)C(C=C8)=C5C(C(C=C%15)=CC=C%15CCCCCC)4C(C=C%16)=CC=C%16CCCCCC)S3)=C(C#N)/C#N,-5.83 ,-3.78 ,3.72,9.67,0.47,0.75,10.1002/chem.201900296
CC(S1)=CC2=C1C(C3=CC(C=C(CC(CCCCCC)CCCC)C=C4)=C4S3)=C(C=C(C5=CC=C(C(S6)=C7C(C(C8=C(CC(CC)CCCC)SC(CC(CC)CCCC)=C8C7=O)=O)=C6C9=CC=C(C)S9)S5)S%10)C%10=C2C%11=CC(C=C(CC(CCCCCC)CCCC)C=C%12)=C%12S%11,-5.36 ,-3.19 ,CCCCCCC1=CCC(C2(c3ccc(CCCCCC)cc3)c3cc4c(cc3-c3sc5cc(/C=C6\C(=O)c7ccc(C)cc7C6=C(C#N)C#N)sc5c32)C(c2ccc(CCCCCC)cc2)(c2ccc(CCCCCC)cc2)c2c-4sc3cc(/C=C4\C(=O)c5ccc(C)cc5C4=C(C#N)C#N)sc23)C=C1,-5.58 ,-3.98 ,11.68,17.63,0.69,0.96,10.1039/C8TA00368H
CC1=CC(C(S1)=C2C3=CC=C(SCCCCCCCCCCCC)S3)=C(C4=C2C=C(C5=CC=C(C6=C(F)C(F)=C(C7=CC=C(C)S7)C8=NN(CC(CCCCCC)CCCCCCCC)N=C68)S5)S4)C9=CC=C(SCCCCCCCCCCCC)S9,-5.32 ,-3.08 ,O=C1C(C=CC=C2)=C2C(/C1=C/C(S3)=CC4=C3C5=C(C6=C(S7)C(C(C(C8=CC=C(CCCCCC)C=C8)9C%10=CC=C(CCCCCC)C=C%10)=C7C%11=C9C=C(/C=C%12/C(C%13=C(C=CC=C%13)C%12=O)=C(C#N)\C#N)S%11)=C(C%14=C6S5)SC%15=C%14C(C%16=C%15SC(/C=C%17/C(C%18=C(C=CC=C%18)C%17=O)=C(C#N)\C#N)=C%16)(C%19=CC=C(CCCCCC)C=C%19)C%20=CC=C(CCCCCC)C=C%20)C(C%21=CC=C(CCCCCC)C=C%21)4C%22=CC=C(CCCCCC)C=C%22)=C(C#N)/C#N,-5.75 ,-3.87 ,5.30,9.75,0.59,0.92,10.1021/acsami.9b08017
CC1=C(C(F)=C(C(OCC(CCCC)CC)=O)S2)C2=C(S1)C(S3)=CC(C3=C4C5=CC=C(CC(CCCC)CC)S5)=C(C6=CC=C(CC(CC)CCCC)S6)C7=C4C=C(C)S7,-5.22 ,-3.64 ,O=C1C2=C(C=CC=C2)C(/C1=C/C(S3)=CC4=C3C5=CC6=C7C8=C(C=CC(C4(C9=CC=C(CCCCCC)C=C9)C%10=CC=C(CCCCCC)C=C%10)=C85)C%11=C%12C7=C(N6CC(CCCCCC)CCCCCCCC)C=C(C(SC(/C=C%13C(C(C=CC=C%14)=C%14C\%13=C(C#N)/C#N)=O)=C%15)=C%15C%16(C%17=CC=C(CCCCCC)C=C%17)C%18=CC=C(CCCCCC)C=C%18)C%12=C%16C=C%11)=C(C#N)\C#N,-5.21 ,-3.97 ,3.12,8.53,0.42,0.86,10.1021/jacs.7b13239
CC1=C(C(F)=C(C(OCC(CCCC)CC)=O)S2)C2=C(S1)C(S3)=CC(C3=C4C5=CC=C(CC(CCCC)CC)S5)=C(C6=CC=C(CC(CC)CCCC)S6)C7=C4C=C(C)S7,-5.22 ,-3.64 ,O=C(C(C=C(F)C(F)=C1)=C1C/2=C(C#N)\C#N)C2=C/C3=CC(OCC(CC)CCCC)=C(S3)C(S4)=CC5=C4C(SC(C6=C(OCC(CCCC)CC)C=C(/C=C7C(C(C=C(F)C(F)=C8)=C8C\7=C(C#N)/C#N)=O)S6)=C9)=C9C5(CC(CC)CCCC)CC(CC)CCCC,-5.26 ,-4.16 ,7.40,21.50,0.61,0.57,10.1002/aenm.201801212
CCc1ccc(-c2c3cc(-c4ccc(-c5sc(-c6ccc(-c7cc8c(-c9ccc(CC)s9)c9sc(-c%10ccc(-c%11sc(-c%12ccc(-c%13cc%14c(-c%15ccc(CC)s%15)c%15sc(-c%16ccc(-c%17sc(-c%18cccs%18)c%18c%17C(=O)c%17c(CC)sc(CC)c%17C%18=O)s%16)cc%15c(-c%15ccc(CC)s%15)c%14s%13)s%12)c%12c%11C(=O)c%11c(CC)sc(CC)c%11C%12=O)s%10)cc9c(-c9ccc(CC)s9)c8s7)s6)c6c5C(=O)c5c(CC)sc(CC)c5C6=O)s4)sc3c(-c3ccc(CC)s3)c3ccsc23)s1,-5.33 ,-3.53 ,CCN1C(=O)c2c(-c3cc4c(s3)-c3sc(/C=C5\C(=O)c6ccccc6C5=C(C#N)C#N)cc3C4(CC)CC)sc(-c3cc4c(s3)-c3sc(/C=C5\C(=O)c6ccccc6C5=C(C#N)C#N)cc3C4(CC)CC)c2C1=O,-5.38 ,-3.78 ,10.12,18.16,0.67,0.83,10.1007/s10118-019-2309-x
CC1=CC(CCCCCC)=C(C)S1,-4.94 ,-2.94 ,O=C1C(C(C(N2CC(CCCC)CC)=O)=C(C3=CC=C(C4=CC=CC=C4)S3)N1CC(CCCC)CC)=C2C5=CC=C(C6=CC(C7=CC=C(C(N(CC(CCCC)CC)C8=O)=C9C8=C(C%10=CC=C(C%11=CC=CC=C%11)S%10)N(CC(CCCC)CC)C9=O)S7)=CC(C%12=CC(C%13=CC=C(C%14=C%15C(C(N%14CC(CCCC)CC)=O)=C(C%16=CC=C(C%17=CC=CC=C%17)S%16)N(CC(CCCC)CC)C%15=O)S%13)=CC(C%18=CC=C(C(N(CC(CCCC)CC)C%19=O)=C%20C%19=C(C%21=CC=C(C%22=CC=CC=C%22)S%21)N(CC(CCCC)CC)C%20=O)S%18)=C%12)=C6)S5,-5.31 ,-3.63 ,1.43,3.41,0.36,1.17,10.1038/s41428-019-0197-0
CCOC(=O)c1sc2c(-c3cc4c(-c5ccc(CC)s5)c5sc(-c6sc(-c7cc8c(-c9ccc(CC)s9)c9sc(-c%10sc(-c%11cc%12c(-c%13ccc(CC)s%13)c%13sccc%13c(-c%13ccc(CC)s%13)c%12s%11)c%11sc(C(=O)OCC)c(F)c%10%11)cc9c(-c9ccc(CC)s9)c8s7)c7sc(C(=O)OCC)c(F)c67)cc5c(-c5ccc(CC)s5)c4s3)scc2c1F,-5.20 ,-3.60 ,CCc1ccc(C2(c3ccc(CC)cc3)c3c(sc4cc(/C=C5\C(=O)c6cc(F)c(F)cc6C5=C(C#N)C#N)sc34)-c3sc4c5c(sc4c32)-c2sc3cc(/C=C4\C(=O)c6cc(F)c(F)cc6C4=C(C#N)C#N)sc3c2C5(c2ccc(CC)cc2)c2ccc(CC)cc2)cc1,-5.40 ,-4.00 ,10.90,22.70,0.70,0.67,10.1002/adma.201706571
CCC1=CC=C(C2=C3C=C(C4=C(CC)C=C(C5=CC6=C(S5)C5=C(C=C(C7=CC(CC)=C(C)S7)S5)OC6=O)S4)SC3=C(C3=CC=C(CC)S3)C3=C2SC(C)=C3)S1,-5.45 ,-2.79 ,CCC1(CC)c2cc3c(cc2-c2sc(/C=C4\C(=O)c5c(sc6ccccc56)C4=C(C#N)C#N)cc21)C(CC)(CC)c1cc(/C=C2\C(=O)c4c(sc5ccccc45)C2=C(C#N)C#N)sc1-3,-5.50 ,-3.70 ,11.26,15.07,0.74,1.02,10.1039/d0ta02427a
CC1=C(C(F)=C(C(OCC(CCCC)CC)=O)S2)C2=C(S1)C(S3)=CC(C3=C4OCC(CC)CCCC)=C(OCC(CCCC)CC)C5=C4C=C(C)S5,-5.15 ,-3.31 ,O=C(N1C(CCCCC)CCCCC)C2=C3C(C4=CC=C3C1=O)=C(C=C2)C5=C(C4=C(C6=CC(C(N7C(CCCCC)CCCCC)=O)=C8C(C9=CC=C8C7=O)=C6C%10=C(C9=CC=C%11C(N(C(CCCCC)CCCCC)C%12=O)=O)C%11=C%12C=C%10)C=C%13C(N(C(CCCCC)CCCCC)C%14=O)=O)C%13=C%14C=C5,-6.04 ,-4.00 ,5.00,10.51,0.58,0.78,10.1002/adfm.201501971
CC(SC1=C2C3=CC(Cl)=C(CC(CC)CCCC)S3)=CC1=C(C4=CC(Cl)=C(CC(CC)CCCC)S4)C5=C2C=C(S5)C6=CC=C(C7=C8C(C(C9=C(CC(CC)CCCC)SC(CC(CC)CCCC)=C9C8=O)=O)=C(C%10=CC=C(C)S%10)S7)S6,-5.52 ,-3.55 ,CCCCCCC(C=C1)=CC=C1C2(C3=CC=C(CCCCCC)C=C3)C4=CC5=C(C(C6=C5SC7=C6SC(/C=C8C(C(C=CC=C9)=C9C\8=C(C#N)\C#N)=O)=C7CCCCCC)(C%10=CC=C(CCCCCC)C=C%10)C%11=CC=C(CCCCCC)C=C%11)C=C4C%12=C2C(SC(/C=C%13C(C(C=CC=C%14)=C%14C\%13=C(C#N)/C#N)=O)=C%15CCCCCC)=C%15S%12,-5.73 ,-3.92 ,8.21,13.48,0.59,1.01,10.1039/c9tc04798k
CC(S1)=C(F)C(F)=C1C2=CC=C(C)C3=NC=C(OCC(CCCCCCCC)CCCCCC)N=C23,-5.68 ,-2.92 ,O=C(C(C=C(F)C(F)=C1)=C1C/2=C(C#N)/C#N)C2=C/C3=C(CCCCCCCCCCC)C(SC4=C5N(CC(CC)CCCC)C6=C4C7=NSN=C7C8=C6N(CC(CC)CCCC)C9=C8SC%10=C9SC(/C=C%11/C(C%12=C(C%11=O)C=C(F)C(F)=C%12)=C(C#N)\C#N)=C%10CCCCCCCCCCC)=C5S3,-5.66 ,-4.08 ,0.90,3.11,0.33,0.89,10.1002/adma.201905480
CC1=CC(C(C2=CC=C(CC(CCCC)CC)S2)=C(SC(C3=CC=C(C4=C5C(C(C6=C(CC(CC)CCCC)SC(CC(CCCC)CC)=C6C5=O)=O)=C(C7=CC=C(C)S7)S4)S3)=C8)C8=C9C%10=CC=C(CC(CC)CCCC)S%10)=C9S1,-5.34 ,-3.44 ,O=C1C2=C(C=C(F)C(F)=C2)C(/C1=C/C(S3)=CC4=C3C5=C([Si]4(CC(CC)CCCC)CC(CC)CCCC)C=C(C6=C(C(OCC(CCCCCCCC)CCCCCC)=O)C(SC(C(S7)=CC8=C7C(S9)=C([Si](CC(CCCC)CC)8CC(CCCC)CC)C=C9/C=C%10C(C(C=C%11F)=C(C\%10=C(C#N)\C#N)C=C%11F)=O)=C%12C(OCC(CCCCCCCC)CCCCCC)=O)=C%12S6)S5)=C(C#N)\C#N,-5.70 ,-3.84 ,10.01,19.50,0.61,0.84,10.1021/acsaem.2c00475
CC1=CC(C(C2=CC(F)=C(CC(CCCC)CC)S2)=C(SC(C3=CC=C(C4=C5C(C(C6=C(CC(CC)CCCC)SC(CC(CCCC)CC)=C6C5=O)=O)=C(C7=CC=C(C)S7)S4)S3)=C8)C8=C9C%10=CC(F)=C(CC(CC)CCCC)S%10)=C9S1,-5.45 ,-3.64 ,O=C1C2=C(C=C(F)C(F)=C2)C(/C1=C/C(S3)=C(CCCCCCCCCCC)C4=C3C(N5CC(CCCCCC)CCCCCCCC)=C(S4)C6=C5C(N(CC(CCCCCC)CCCCCCCC)C7=C8SC9=C7SC(/C=C%10C(C(C=C(F)C(F)=C%11)=C%11C\%10=C(C#N)/C#N)=O)=C9CCCCCCCCCCC)=C8C%12=NC(C%13=NSN=C%13C=C%14)=C%14N=C6%12)=C(C#N)\C#N,-5.79 ,-3.81 ,17.97,26.04,0.79,0.88,10.1002/anie.202308832
CC(SC1=C2C3=CC=C(CC(CC)CCCC)S3)=CC1=C(C4=CC=C(CC(CC)CCCC)S4)C5=C2C=C(S5)C6=CC=C(C7=C8C(C(C9=C(CC(CC)CCCC)SC(CC(CC)CCCC)=C9C8=O)=O)=C(C%10=CC=C(C)S%10)S7)S6,-5.33 ,-3.53 ,O=C(C(C=C(Cl)C(Cl)=C1)=C1C/2=C(C#N)/C#N)C2=C/C3=CC(C4(CC(CC)CCCC)CC(CC)CCCC)=C(S3)C5=C4C=C(S5)C6=C(F)C=C(C(S7)=CC8=C7C(SC(/C=C9C(C(C=C(Cl)C(Cl)=C%10)=C%10C\9=C(C#N)\C#N)=O)=C%11)=C%11C8(CC(CC)CCCC)CC(CC)CCCC)C(F)=C6,-5.54 ,-3.87 ,9.03,17.53,0.69,0.73,10.1021/jacs.8b12126
CC1=C(C=C(C(C(CC)CCCC)=O)S2)C2=C(S1)C(S3)=CC(C3=C4C5=CC=C(CC(CCCC)CC)S5)=C(C6=CC=C(CC(CC)CCCC)S6)C7=C4C=C(C)S7,-5.11 ,-3.25 ,O=C(N(CC(CC)CCCC)C1=O)C2=C(C1=CC=C3C4=C(C5=CC=C(C6=C(C7=C8C=CC9=C7C(C(N(CC(CC)CCCC)C9=O)=O)=C6)C%10=CC=C%11C%12=C(C(N(CC(CC)CCCC)C%11=O)=O)C=C(OCCCC)C8=C%12%10)S5)C=C(C(N(CC(CC)CCCC)C%13=O)=O)C%14=C%13C=CC%15=C4%14)C3=C%15C(OCCCC)=C2,-5.66 ,-3.72 ,5.24,11.04,0.57,0.83,10.1039/C5TA02589C
CCOc1c(F)cc(-c2nc3c(-c4cccs4)c(F)c(F)c(-c4ccc(-c5cc6c(-c7ccc(CC)s7)c7sc(-c8ccc(-c9c(F)c(F)c(-c%10ccc(-c%11cc%12c(-c%13ccc(CC)s%13)c%13sc(-c%14ccc(-c%15c(F)c(F)c(-c%16ccc(-c%17cc%18c(-c%19ccc(CC)s%19)c%19sccc%19c(-c%19ccc(CC)s%19)c%18s%17)s%16)c%16nc(-c%17cc(F)c(OCC)c(F)c%17)c(-c%17cc(F)c(OCC)c(F)c%17)nc%15%16)s%14)cc%13c(-c%13ccc(CC)s%13)c%12s%11)s%10)c%10nc(-c%11cc(F)c(OCC)c(F)c%11)c(-c%11cc(F)c(OCC)c(F)c%11)nc9%10)s8)cc7c(-c7ccc(CC)s7)c6s5)s4)c3nc2-c2cc(F)c(OCC)c(F)c2)cc1F,-5.45 ,-3.50 ,CCc1ccc(C2(c3ccc(CC)cc3)c3cc4c(cc3-c3sc5cc(/C=C6\C(=O)c7ccccc7C6=C(C#N)C#N)sc5c32)C(c2ccc(CC)cc2)(c2ccc(CC)cc2)c2c-4sc3cc(/C=C4\C(=O)c5ccccc5C4=C(C#N)C#N)sc23)cc1,-5.48 ,-3.83 ,9.40,15.59,0.65,0.92,10.1021/acsami.7b03947
CC(S1)=CC2=C1C(C3=CC=C(SCCCCCCCC)S3)=C(C=C(C4=C(S5)C(C(F)=C5C(OCC(CCCC)CC)=O)=C(C)S4)S6)C6=C2C7=CC=C(SCCCCCCCC)S7,-5.26 ,-3.61 ,O=C(N1CC(CCCC)CC)C2=C3C(C4=C(C5=CC=C(C6=CC(C(N7CC(CC)CCCC)=O)=C8C(C9=CC=C8C7=O)=C6C%10=C(C9=C(OCCOC)C=C%11C(N(CC(CC)CCCC)C%12=O)=O)C%11=C%12C=C%10)S5)C=C3C1=O)=C(C=C2)C%13=C(C4=CC=C%14C(N(CC(CC)CCCC)C%15=O)=O)C%14=C%15C=C%13OCCOC,-5.65 ,-3.84 ,6.94,13.23,0.59,0.89,10.1021/acsami.6b03926
O=C(OCC(CC)CCCC)C1=C(F)C2=C(C)SC(C3=CC4=C(C(C5=CC=C(CC(CC)CCCC)S5)=C(C=C(C)S6)C6=C4C7=CC=C(CC(CC)CCCC)S7)S3)=C2S1,-5.23 ,-3.19 ,S=C(N(C/1=O)CCCCCCCC)SC1=C/C2=CC=C(/C=C(S3)/C(N(CCCCCCCC)C3=S)=O)S2,-6.56 ,-3.64 ,1.26,4.13,0.33,0.91,10.1246/cl.190089
CCc1ccc(-c2c3cc(-c4ccc(-c5c(F)c(F)c(-c6ccc(-c7cc8c(-c9ccc(CC)s9)c9sc(-c%10ccc(-c%11c(F)c(F)c(-c%12ccc(-c%13cc%14c(-c%15ccc(CC)s%15)c%15sc(-c%16ccc(-c%17c(F)c(F)c(-c%18cccs%18)c%18nn(CC)nc%17%18)s%16)cc%15c(-c%15ccc(CC)s%15)c%14s%13)s%12)c%12nn(CC)nc%11%12)s%10)cc9c(-c9ccc(CC)s9)c8s7)s6)c6nn(CC)nc56)s4)sc3c(-c3ccc(CC)s3)c3ccsc23)s1,-5.29 ,-3.30 ,CCc1ccc(C2(c3ccc(CC)cc3)c3cc4c(cc3-c3sc(-c5[se]c(/C=C6\C(=O)c7ccccc7C6=C(C#N)C#N)cc5CC)cc32)C(c2ccc(CC)cc2)(c2ccc(CC)cc2)c2cc(-c3sc(/C=C5\C(=O)c6ccccc6C5=C(C#N)C#N)cc3CC)[se]c2-4)cc1,-5.45 ,-3.79 ,8.58,15.20,0.62,0.91,10.1039/c6ee00315j
CCOC(=O)C1=C(C2=CC=C(C)S2)SC(C2=CC3=C(C4=CC=C(SCC)S4)C4=C(C=C(C)S4)C(C4=CC=C(SCC)S4)=C3S2)=C1,-5.47 ,-3.58 ,CCc1ccc(C2(c3ccc(CC)cc3)c3cc4c(cc3-c3sc5cc(/C=C6\C(=O)c7ccccc7C6=C(C#N)C#N)sc5c32)C(c2ccc(CC)cc2)(c2ccc(CC)cc2)c2c-4sc3cc(/C=C4\C(=O)c5ccccc5C4=C(C#N)C#N)sc23)cc1,-5.51 ,-3.84 ,10.12,16.40,0.64,0.96,10.1002/adfm.201706517
CC1=CC(C(C2=CC(F)=C(CC(CCCC)CC)S2)=C(SC(C3=CC=C(C4=C5C(C(C6=C(CC(CC)CCCC)SC(CC(CCCC)CC)=C6C5=O)=O)=C(C7=CC=C(C)S7)S4)S3)=C8)C8=C9C%10=CC(F)=C(CC(CC)CCCC)S%10)=C9S1,-5.45 ,-3.64 ,O=C(C(C=C(F)C(F)=C1)=C1C/2=C(C#N)/C#N)C2=C/C3=C(CCCCCCCCCCC)C(SC(C4=C(N(C5=CC=C(Cl)C=C5)C6=CC=C(C)C=C6)C(SC(C7=CC8=C(S7)C(CCCCCCCCCCC)=C(/C=C9C(C(C=C(F)C(F)=C%10)=C%10C\9=C(C#N)\C#N)=O)S8)=C%11N(C%12=CC=C(Cl)C=C%12)C%13=CC=C(C)C=C%13)=C%11S4)=C%14)=C%14S3,-5.68 ,-3.94 ,16.20,23.86,0.77,0.89,10.1002/anie.202214931
CCOc1c(F)c(F)c(-c2nc3c(-c4cccs4)ccc(-c4ccc(-c5cc6c(-c7ccc(CC)s7)c7sc(-c8ccc(-c9ccc(-c%10ccc(-c%11cc%12c(-c%13ccc(CC)s%13)c%13sc(-c%14ccc(-c%15ccc(-c%16ccc(-c%17cc%18c(-c%19ccc(CC)s%19)c%19sccc%19c(-c%19ccc(CC)s%19)c%18s%17)s%16)c%16nc(-c%17c(F)c(F)c(OCC)c(F)c%17F)c(-c%17c(F)c(F)c(OCC)c(F)c%17F)nc%15%16)s%14)cc%13c(-c%13ccc(CC)s%13)c%12s%11)s%10)c%10nc(-c%11c(F)c(F)c(OCC)c(F)c%11F)c(-c%11c(F)c(F)c(OCC)c(F)c%11F)nc9%10)s8)cc7c(-c7ccc(CC)s7)c6s5)s4)c3nc2-c2c(F)c(F)c(OCC)c(F)c2F)c(F)c1F,-5.11 ,-3.45 ,CCc1ccc(C2(c3ccc(CC)cc3)c3cc(/C=C4\C(=O)c5ccccc5C4=C(C#N)C#N)sc3-c3cc4c5cccc6c5c(cc4c4cccc2c34)-c2sc(/C=C3\C(=O)c4ccccc4C3=C(C#N)C#N)cc2C6(c2ccc(CC)cc2)c2ccc(CC)cc2)cc1,-5.44 ,-3.82 ,7.43,13.49,0.56,0.99,10.1021/acsaem.1c02403
O=C(OCC(CC)CCCC)C1=C(F)C2=C(C)SC(C3=CC4=C(C(C5=CC=C(CC(CC)CCCC)S5)=C(C=C(C)S6)C6=C4C7=CC=C(CC(CC)CCCC)S7)S3)=C2S1,-5.22 ,-3.64 ,O=C(N(C(CCCCC)CCCCC)C1=O)C2=C(CC(C)(C)C)C=C(C3=C4C=C(CC(C)(C)C)C1C32)C5=CC=C(C6=CC(SC(C7=CC=C8C9=C7C=CC=C9C%10=C%11C8=CC(CC(C)(C)C)=C(C(N(C(CCCCC)CCCCC)C%12=O)=O)C%11C%12C(CC(C)(C)C)=C%10)=C%13)=C%13S6)C%14=C5C4=CC=C%14,-5.67 ,-3.70 ,0.20,0.30,0.44,0.67,10.1021/acs.joc.7b00272
CC(SC1=C2C3=CC=C(CC(CC)CCCC)S3)=CC1=C(C4=CC=C(CC(CC)CCCC)S4)C5=C2C=C(S5)C6=CC=C(C7=C8C(C(C9=C(CC(CC)CCCC)SC(CC(CC)CCCC)=C9C8=O)=O)=C(C%10=CC=C(C)S%10)S7)S6,-5.26 ,-3.16 ,CCCCCCC(C=C1)=CC=C1C(C2=C3SC(C4=C(OCC(CC)CCCC)C=C(/C=C5C(C(C=CC=C6)=C6C/5=C(C#N)/C#N)=O)S4)=C2)(C7=CC=C(CCCCCC)C=C7)C8=C3C=C(C(C9=C%10SC(C%11=C(C=C(/C=C%12\C(C%13=C(C%12=O)C=CC=C%13)=C(C#N)\C#N)S%11)OCC(CCCC)CC)=C9)(C%14=CC=C(CCCCCC)C=C%14)C%15=CC=C(CCCCCC)C=C%15)C%10=C8,-5.31 ,-3.91 ,3.38,7.16,0.53,0.89,10.1021/acsami.9b03499
CC(S1)=CC=C1C(C2=NN(CC(CCCCCC)CCCCCCCC)N=C23)=C(F)C(F)=C3C4=CC=C(C5=CC6=C(S5)C7=C(C(C8=CC=C(SCC(CCCC)CCCCCC)S8)=C9C(SC(C)=C%10)=C%10SC9=C7C%11=CC=C(SCC(CCCC)CCCCCC)S%11)S6)S4,-5.32 ,-3.51 ,O=C1C2=C(C=CC=C2)C(/C1=C\C3=CC(C(C4=CC=C(CCCCCC)C=C4)(C5=C6SC7=C(C(C=C8)=CC=C8SCC(CCCC)CC)C(C(S9)=C(C%10=C9C(SC(/C=C%11\C(C(C=CC=C%12)=C%12C%11=O)=C(C#N)/C#N)=C%13)=C%13C%10(C%14=CC=C(CCCCCC)C=C%14)C%15=CC=C(CCCCCC)C=C%15)S%16)=C%16C(C%17=CC=C(C=C%17)SCC(CC)CCCC)=C57)C%18=CC=C(CCCCCC)C=C%18)=C6S3)=C(C#N)\C#N,-5.44 ,-3.74 ,6.20,13.18,0.51,0.91,10.1021/acsami.9b14981
CC1=CC2=C(C3=CC=C(CC(CC)CCCC)S3)C4=C(C=C(C5=CC=C(C6=C(F)C(F)=C(C7=CC=C(C)S7)C8=C6N=C(C9=CC(F)=C(OCC(CC)CCCC)C(F)=C9)C(C%10=CC(F)=C(OCC(CC)CCCC)C(F)=C%10)=N8)S5)S4)C(C%11=CC=C(CC(CC)CCCC)S%11)=C2S1,-5.36 ,-3.57 ,O=C(C(C=CC=C1)=C1C/2=C(C#N)\C#N)C2=C/C3=CC(S4)=C(S3)C5=C4C6=C(C5(C7=CC(CCCCCCCC)=CC=C7)C8=CC=CC(CCCCCCCC)=C8)C=C9C(C(C%10=CC=CC(CCCCCCCC)=C%10)(C%11=CC(CCCCCCCC)=CC=C%11)C%12=C9SC%13=C%12SC(/C=C%14C(C(C=CC=C%15)=C%15C\%14=C(C#N)/C#N)=O)=C%13)=C6,-5.65 ,-3.97 ,9.13,16.15,0.64,0.90,10.1002/advs.201700152
CC1=CC(C(C2=CC(F)=C(CC(CCCC)CC)S2)=C(SC(C3=CC=C(C4=C5C(C(C6=C(CC(CC)CCCC)SC(CC(CCCC)CC)=C6C5=O)=O)=C(C7=CC=C(C)S7)S4)S3)=C8)C8=C9C%10=CC(F)=C(CC(CC)CCCC)S%10)=C9S1,-5.45 ,-3.64 ,O=C(C(/C1=C(C#C)/C#C)=C\C2=C(CCCCCCC)C3=C(S2)C(N(CC(CCCCCC)CCCC)C4=C5C6=NSN=C6C7=C4N(CC(CCCCCC)CCCC)C8=C7SC9=C8SC(/C=C(C%10=O)/C(C%11=C%10C=C(Cl)C(Cl)=C%11)=C(C#C)\C#C)=C9CCCCCCC)=C5S3)C%12=C1C=C(Cl)C(Cl)=C%12,-5.62 ,-4.03 ,14.90,24.10,0.74,0.84,10.1002/adma.201908205
CC(S1)=CC2=C1C(C3=CC=C(CC(CCCC)CC)S3)=C(C=C(C4=CC=C(C5=C(F)C(F)=C(C6=CC=C(C)S6)C7=NN(CC(CCCCCCCC)CCCCCC)N=C75)S4)S8)C8=C2C9=CC=C(CC(CCCC)CC)S9,-5.21 ,-2.99 ,O=C1C2=C(C=C(F)C(F)=C2)C(/C1=C/C(S3)=CC4=C3C5=C(C4(CC(CCCC)CC)CC(CCCC)CC)C=C(C6=CC=C(C(S7)=CC8=C7C(S9)=C(C(CC(CC)CCCC)8CC(CC)CCCC)C=C9/C=C%10C(C(C=C%11F)=C(C\%10=C(C#N)\C#N)C=C%11F)=O)C%12=C6N=C(C%13=CC=C(CCCCCC)C=C%13)C(C%14=CC=C(CCCCCC)C=C%14)=N%12)S5)=C(C#N)\C#N,-5.53 ,-3.84 ,10.54,21.64,0.62,0.78,10.1016/j.cej.2021.131473
O=C1N(C(C2=CC=C(S2)C)=C3C1=C(N(C3=O)CC(CCCCCC)CCCCCCCC)C4=CC=C(C5=CC(CCCCCC)=C(C6=CC=C(C7=CC=C(C8=C(CCCCCC)C=C(C)S8)S7)S6)S5)S4)CC(CCCCCCCC)CCCCCC,-5.33 ,-3.83 ,CCCCCCC(C=C1)=CC=C1C2(C3=CC=C(CCCCCC)C=C3)C4=CC5=C(C(C6=C5SC7=C6SC(/C=C8C(C(C=CC=C9)=C9C\8=C(C#N)\C#N)=O)=C7)(C%10=CC=C(CCCCCC)C=C%10)C%11=CC=C(CCCCCC)C=C%11)C=C4C%12=C2C(SC(/C=C%13C(C(C=CC=C%14)=C%14C\%13=C(C#N)/C#N)=O)=C%15)=C%15S%12,-5.61 ,-4.02 ,3.80,9.30,0.60,0.68,10.1039/c7cp00494j
CCC1=CC=C(C2=C3SC(C)=CC3=C(C3=CC=C(CC)S3)C3=C2C=C(C2=C(F)C=C(C4=C5C(=O)C6=C(CC)SC(CC)=C6C(=O)C5=C(C5=CC(F)=C(C)S5)S4)S2)S3)S1,-5.47 ,-3.46 ,CCC1(CC)c2cc3c(cc2-c2sc4cc(/C=C5\C(=O)c6ccccc6C5=C(C#N)C#N)sc4c21)C(CC)(CC)c1c-3sc2cc(/C=C3\C(=O)c4ccccc4C3=C(C#N)C#N)sc12,-5.63 ,-3.91 ,13.20,19.60,0.72,0.94,10.1002/adma.201705209
O=C(OCC(CC)CCCC)C1=C(F)C2=C(C)SC(C3=CC4=C(C(C5=CC=C(CC(CC)CCCC)S5)=C(C=C(C)S6)C6=C4C7=CC=C(CC(CC)CCCC)S7)S3)=C2S1,-5.23 ,-3.52 ,CCCCCCC(C=C1)=CC=C1C2(C3=CC=C(CCCCCC)C=C3)C4=C(SC(C4=C5C6=CC=C(CC(CC)CCCC)S6)=C(C7=CC=C(CC(CCCC)CC)S7)C8=C5SC9=C8C(C%10=C9SC(/C=C%11/C(C(C=C%12F)=C(C%11=O)C=C%12F)=C(C#N)/C#N)=C%10)(C%13=CC=C(CCCCCC)C=C%13)C%14=CC=C(CCCCCC)C=C%14)C%15=C2C=C(/C=C%16C(C(C=C(F)C(F)=C%17)=C%17C\%16=C(C#N)/C#N)=O)S%15,-5.57 ,-3.92 ,9.61,18.12,0.71,0.75,10.1016/j.nanoen.2018.11.010
CC1=C(CCCCCC)C=C(C)S1,-4.85 ,-2.84 ,O=C(N1CC(CCCC)CC)C2=C3C(C4=C(C5=CC=C(C6=CC(C(N7CC(CCCC)CC)=O)=C8C(C9=C(OCCOC)C=C8C7=O)=C6C%10=C(C9=C(OCCOC)C=C%11C(N(CC(CC)CCCC)C%12=O)=O)C%11=C%12C=C%10)S5)C=C3C1=O)=C(C(OCCOC)=C2)C%13=C(C4=CC=C%14C(N(CC(CC)CCCC)C%15=O)=O)C%14=C%15C=C%13OCCOC,-5.57 ,-3.84 ,1.52,3.83,0.60,0.67,10.1039/C3CP51475G
CC1=CC(C(C2=CC(F)=C(CC(CCCC)CC)S2)=C(SC(C3=CC=C(C4=C5C(C(C6=C(CC(CC)CCCC)SC(CC(CCCC)CC)=C6C5=O)=O)=C(C7=CC=C(C)S7)S4)S3)=C8)C8=C9C%10=CC(F)=C(CC(CC)CCCC)S%10)=C9S1,-5.45 ,-3.64 ,O=C1C2=C(C=C(F)C(F)=C2)C(/C1=C/C(S3)=C(CCCCCCCCC)C4=C3C(N5CC(CCCCCC)CCCC)=C(S4)C6=C5C(N(CC(CCCCCC)CCCC)C7=C8SC9=C7SC(/C=C%10C(C(C=C(Cl)C(Cl)=C%11)=C%11C\%10=C(C#N)/C#N)=O)=C9CCCCCCCCC)=C8C%12=NSN=C%126)=C(C#N)\C#N,-5.63 ,-3.69 ,18.40,27.35,0.78,0.86,10.1002/adma.202110147
CC1=CC(C(C2=CC(F)=C(CC(CCCC)CC)S2)=C(SC(C3=CC=C(C4=C5C(C(C6=C(CC(CC)CCCC)SC(CC(CCCC)CC)=C6C5=O)=O)=C(C7=CC=C(C)S7)S4)S3)=C8)C8=C9C%10=CC(F)=C(CC(CC)CCCC)S%10)=C9S1,-5.45 ,-3.64 ,CCCCCCCCc1c(/C=C2\C(=O)c3cc(F)c(F)cc3C2=C(C#N)C#N)sc2c1sc1c3c4nsnc4c4c5sc6c(CCCCCCCC)c(/C=C7\C(=O)c8cc(F)c(F)cc8C7=C(C#N)C#N)sc6c5n(CC(CCCCCC)CCCCCCCC)c4c3n(CC(CCCCCC)CCCCCCCC)c21,-5.71 ,-3.91 ,16.88,26.20,0.76,0.85,10.1021/acs.chemmater.1c03104
CC1=CC(CCCCCC)=C(C)S1,-4.90 ,-3.00 ,O=C(N(CCCCCCCC)C1=O)C2=C1C(C3=CC=CS3)=C(C4=CC=C(C5=CC=C(C([H])=O)C=C5)C6=C4C7=CC=C6)C7=C2C8=CC=CS8,-6.18 ,-2.72 ,2.40,5.14,0.45,1.03,10.1039/c3cc47289b
CC1=C(CCCCCC)C=C(C)S1,-4.85 ,-2.84 ,O=C(N(CC(CC)CCCC)C1=O)C2=CC=CC3=C(C4=CC=C(/C(C#N)=C/C5=C(OC)C=C(/C=C(C#N)/C6=CC=C(S6)C7=C8C(C(C(N(CC(CC)CCCC)C9=O)=O)=CC=C8)=C9C=C7)C(OC)=C5)S4)C=CC1=C23,-5.75 ,-3.66 ,1.32,6.23,0.43,0.54,10.1002/aenm.201400929
