Repository: JYZZ2021/DL

File: Data/Open OPV Database.csv (part 3 of 24)
Donor_smiles,HOMO_D(eV),LUMO_D(eV),Acceptor_smiles,HOMO_A(eV),LUMO_A(eV),PCE,Jsc(mA/cm2),FF,Voc(V),DOI
CC1=CC(C(C2=CC=C(CC(CCCC)CC)S2)=C(SC(C3=CC=C(C4=C5C(C(C6=C(CC(CC)CCCC)SC(CC(CCCC)CC)=C6C5=O)=O)=C(C7=CC=C(C)S7)S4)S3)=C8)C8=C9C%10=CC=C(CC(CC)CCCC)S%10)=C9S1,-5.34 ,-3.44 ,O=C(C(C=CC(C)=C1)=C1C/2=C(C#N)/C#N)C2=C/C(S3)=CC4=C3C(S5)=C(C4(C6=CC=C(CCCCCC)C=C6)C7=CC=C(CCCCCC)C=C7)C8=C5C(C9=CC=C(CC(CC)CCCC)S9)=C(C(C(C%10=CC=C(CCCCCC)C=C%10)(C%11=CC=C(CCCCCC)C=C%11)C%12=C%13SC(/C=C%14C(C(C=CC(C)=C%15)=C%15C\%14=C(C#N)\C#N)=O)=C%12)=C%13S%16)C%16=C8C%17=CSC(CC(CC)CCCC)=C%17,-5.35 ,-3.82 ,12.12,18.03,0.71,0.94,10.1039/C7TA10763C
O=C(OCC(CC)CCCC)C1=C(F)C2=C(C)SC(C3=CC4=C(C(C5=CC=C(CC(CC)CCCC)S5)=C(C=C(C)S6)C6=C4C7=CC=C(CC(CC)CCCC)S7)S3)=C2S1,-5.27 ,-3.55 ,O=C(N(C(CCCCCC)CCCCCC)C1=O)C2=CC(C3=CC(C4(C5C6C=CC(C7=C(C8=CC=C(C9=O)C%10C8=C%11C=CC%10C(N9C(CCCCCC)CCCCCC)=O)C(C%11=CC=C%12C(N(C(CCCCCC)CCCCCC)C%13=O)=O)=C%12C%13=C7)=C5)C%14=C6C=CC(C%15=C(C%16=C%17C=CC%18C%16C(C(N(C(CCCCCC)CCCCCC)C%18=O)=O)=C%15)C%19=CC=C%20C%21=C%19C%17=CC=C%21C(N(C(CCCCCC)CCCCCC)C%20=O)=O)=C%14)=C(C%22C4C=C(C%23=C(C%24=CC=C(C%25=O)C%26C%24=C%27C=CC%26C(N%25C(CCCCCC)CCCCCC)=O)C(C%27=CC=C%28C(N(C(CCCCCC)CCCCCC)C%29=O)=O)=C%28C%29=C%23)C=C%22)C=C3)=C(C%30=C%31C=CC1C%302)C%32=CC=C%33C%34=C%32C%31=CC=C%34C(N(C(CCCCCC)CCCCCC)C%33=O)=O,-5.41 ,-3.72 ,4.19,10.38,0.47,0.87,10.1002/chem.201705480
CCC[Si](CCC)(C1=CC=C(C(C2=C3C=C(C4=CC=C(C5=C(F)C(F)=C(C6=CC=C(C)S6)C7=NN(CC(CCCCCC)CCCCCCCC)N=C57)S4)S2)=C8C(SC(C)=C8)=C3C9=CC=C([Si](CCC)(CCC)CCC)S9)S1)CCC,-5.40 ,-3.24 ,CCCCC(CCCCCC)CC1=C(SC(C2=CC=C(/C=C3S/C(N(C\3=O)CC)=C(C#N)/C#N)C4=NSN=C42)=C1)C5=NC(SC(C6=C(C=C(S6)C7=CC=C(/C=C8S/C(N(C\8=O)CC)=C(C#N)/C#N)C9=NSN=C79)CC(CCCCCC)CCCC)=N%10)=C%10S5,-5.50 ,-3.80 ,6.30,12.75,0.54,0.92,10.1039/C8TA09370A
CC1=CC(CC(CC)CCCC)=C(C2=NC(SC(C3=C(CC(CCCC)CC)C=C(C4=CC([Si](CC(CC)CCCC)(CC(CCCC)CC)C5=C6SC(C)=C5)=C6S4)S3)=N7)=C7S2)S1,-5.10 ,-3.30 ,CCCCCCCCCCC(CN(C1=O)C(C2=CC=C3C4=C(C5=C3C2=C1C=C5)N=C6C(C7=CC=CC=C7)=C8N=C(C9=C%10C%11=C%12C=C9)C(C%10=CC=C%11C(N(C%12=O)CC(CCCCCCCCCCCC)CCCCCCCCCC)=O)=NC8=C(C%13=CC=CC=C%13)C6=N4)=O)CCCCCCCCCCCC,-5.80 ,-3.60 ,1.44,3.16,0.49,0.94,10.1021/ja508472j
CC(SC1=C2C3=CC=C(CC(CCCCCCCC)CCCCCCCCCC)S3)=CC1=C(C4=CC=C(CC(CCCCCCCC)CCCCCCCCCC)S4)C5=C2C=C(S5)C6=CC(C#N)=C(/C=C/C7=C(C#N)C=C(C)S7)S6,-5.65 ,-3.82 ,CCCCCCC(C=C1)=CC=C1C2(C3=CC=C(CCCCCC)C=C3)C4=CC5=C(C(C6=C5SC7=C6SC(/C=C8C(C(C=CC=C9)=C9C\8=C(C#N)\C#N)=O)=C7)(C%10=CC=C(CCCCCC)C=C%10)C%11=CC=C(CCCCCC)C=C%11)C=C4C%12=C2C(SC(/C=C%13C(C(C=CC=C%14)=C%14C\%13=C(C#N)/C#N)=O)=C%15)=C%15S%12,-5.63 ,-4.05 ,0.05,0.41,0.30,0.42,10.1021/acs.jpcc.8b05184
CCC1=C(F)C=C(C2=C3C=C(C4=CC=C(C5=C6C(=O)C7=C(CC)SC(CC)=C7C(=O)C6=C(C6=CC=C(C)S6)S5)S4)SC3=C(C3=CC(F)=C(CC)S3)C3=C2SC(C)=C3)S1,-5.50 ,-3.61 ,CCc1ccc(C2(c3ccc(CC)cc3)Oc3cc(-c4cc(F)c(-c5cc6c(s5)-c5sc(/C=C7\C(=O)c8cc(F)c(F)cc8C7=C(C#N)C#N)cc5C(c5ccc(CC)cc5)(c5ccc(CC)cc5)O6)cc4F)sc3-c3sc(/C=C4\C(=O)c5cc(F)c(F)cc5C4=C(C#N)C#N)cc32)cc1,-5.53 ,-3.92 ,10.66,18.54,0.63,0.91,10.1021/acsami.1c06299
O=C(OCC(CC)CCCC)C1=C(F)C2=C(C)SC(C3=CC4=C(C(C5=CC=C(CC(CC)CCCC)S5)=C(C=C(C)S6)C6=C4C7=CC=C(CC(CC)CCCC)S7)S3)=C2S1,-5.22 ,-3.64 ,O=C(N(CC(CC)CC)C1=O)C2=CC=C3C(C2=C1C=C4N5CCCCCC)=C4C6=C5C=C(C(N7CC(CC)CC)=O)C8=C6C3=C(C#CC9=CC%10=C%11C%12=C9C%13=CC=C(C(N%14CC(CC)CC)=O)C%15=C%13C(C%12=C%16C=C%11C(N(CC(CC)CC)C%10=O)=O)=C(N%16CCCCCC)C=C%15C%14=O)C=C8C7=O,-5.84 ,-3.80 ,1.22,4.33,0.29,0.97,10.1039/c6tc05107c
O=C(OCC(CC)CCCC)C1=C(F)C2=C(C)SC(C3=CC4=C(C(C5=CC=C(CC(CC)CCCC)S5)=C(C=C(C)S6)C6=C4C7=CC=C(CC(CC)CCCC)S7)S3)=C2S1,-5.20 ,-3.61 ,O=C(C(C=C(F)C(F)=C1)=C1C/2=C(C#N)\C#N)C2=C/C(S3)=CC(OCC(CC)CCCCC)=C3C(S4)=CC5=C4C(SC(C6=C(OCC(CC)CCCCC)C=C(/C=C7C(C(C=C(F)C(F)=C8)=C8C\7=C(C#N)\C#N)=O)S6)=C9)=C9[Si]5(CC(CC)CCCC)CC(CC)CCCC,-5.28 ,-4.11 ,9.00,21.60,0.61,0.65,10.1002/aenm.201801212
CCC1=C(F)C=C(C2=C3C=C(C4=CC=C(C5=C6C(=O)C7=C(CC)SC(CC)=C7C(=O)C6=C(C6=CC=C(C)S6)S5)S4)SC3=C(C3=CC(F)=C(CC)S3)C3=C2SC(C)=C3)S1,-5.45 ,-3.64 ,CCc1c(/C=C2\C(=O)c3cc(C(F)(F)F)ccc3C2=C(C#N)C#N)sc2c1sc1c3c4nsnc4c4c5sc6c(CC)c(/C=C7\C(=O)c8cc(Cl)c(Cl)cc8C7=C(C#N)C#N)sc6c5n(CC)c4c3n(CC)c21,-5.55 ,-4.00 ,16.31,25.09,0.77,0.84,10.1002/anie.202013053
FC1=C(C2=CC=C(C)S2)C3=NC(OCC(CCCCCC)CCCCCCCC)=CN=C3C(C)=C1F,-5.54 ,-3.64 ,CCCCCCC(C=C1)=CC=C1C2(C3=CC=C(CCCCCC)C=C3)C4=CC5=C(C(C6=C5SC7=C6SC(/C=C8C(C(C=C(Cl)C(Cl)=C9)=C9C\8=C(C#N)\C#N)=O)=C7)(C%10=CC=C(CCCCCC)C=C%10)C%11=CC=C(CCCCCC)C=C%11)C=C4C%12=C2C(SC(/C=C%13C(C(C=C(Cl)C(Cl)=C%14)=C%14C\%13=C(C#N)/C#N)=O)=C%15)=C%15S%12,-5.75 ,-4.27 ,13.04,19.61,0.73,0.91,10.1039/c9ta10887d
CC(SC1=C2C3=CC=C(SCC(CC)CCCC)S3)=CC1=C(C4=CC=C(SCC(CC)CCCC)S4)C5=C2C=C(S5)C6=CC=C(C7=C8C(C(C9=C(CC(CC)CCCC)SC(CC(CC)CCCC)=C9C8=O)=O)=C(C%10=CC=C(C)S%10)S7)S6,-5.37 ,-3.59 ,O=C(C(C=CC=C1)=C1C/2=C(C#N)\C#N)C2=C/C3=CC(S4)=C(S3)C5=C4C6=CC(C(C7=C8SC9=C7SC(/C=C%10C(C(C=CC=C%11)=C%11C\%10=C(C#N)\C#N)=O)=C9)(C%12=CC=C(SCCCCCCCC)C=C%12)C%13=CC=C(SCCCCCCCC)C=C%13)=C8C=C6C(C%14=CC=C(SCCCCCCCC)C=C%14)5C%15=CC=C(SCCCCCCCC)C=C%15,-5.70 ,-3.90 ,7.49,14.43,0.60,0.90,10.1021/acsami.7b09915
FC1=C(C2=CC=C(C)S2)C3=NC(OCC(CCCCCC)CCCCCCCC)=CN=C3C(C)=C1F,-5.53 ,-2.81 ,O=C(C(C=C(F)C(F)=C1)=C1C/2=C(C#N)/C#N)C2=C/C3=C(C4=CC=CC=C4CCCCCC)C(SC5=C6N(CC(CC)CCCC)C7=C5C8=NSN=C8C9=C7N(CC(CC)CCCC)C%10=C9SC%11=C%10SC(/C=C%12/C(C%13=C(C%12=O)C=C(F)C(F)=C%13)=C(C#N)\C#N)=C%11C%14=CC=CC=C%14CCCCCC)=C6S3,-5.53 ,-3.76 ,16.00,22.50,0.74,0.92,10.1039/d0ee03506h
O=C(/C(S1)=C\C(S2)=CC3=C2C(C4=CC=C(CC(CC)CCCC)S4)=C(C=C(C(S5)=CC6=C5C(C7=CC=C(CC(CC)CCCC)S7)=C(C=C(C(S8)=CC9=C8C(C%10=CC=C(CC(CC)CCCC)S%10)=C(C=C(/C=C%11C(N(CCCCCC)C(S/%11)=S)=O)S%12)C%12=C9C%13=CC=C(CC(CC)CCCC)S%13)S%14)C%14=C6C%15=CC=C(CC(CC)CCCC)S%15)S%16)C%16=C3C%17=CC=C(CC(CC)CCCC)S%17)N(CCCCCC)C1=S,-5.51 ,-3.34 ,O=C(C1=C2C=C(C(F)=C1)F)C(/C2=C(C#N)\C#N)=C\C3=CC4=C(S3)C(C(C5=CC=C(C=C5)CCCCCC)(C6=CC7=C(C(C8=CC=C(C=C8)CCCCCC)(C9=C7SC%10=C9SC(/C=C(C(C%11=C%12C=C(C(F)=C%11)F)=O)/C%12=C(C#N)\C#N)=C%10)C%13=CC=C(C=C%13)CCCCCC)C=C%146)C%15=CC=C(C=C%15)CCCCCC)=C%14S4,-5.74 ,-4.01 ,10.52,17.92,0.63,0.93,10.1002/inf2.12163
CC1=CC(C(C2=CC(F)=C(CC(CCCC)CC)S2)=C(SC(C3=CC=C(C4=C5C(C(C6=C(CC(CC)CCCC)SC(CC(CCCC)CC)=C6C5=O)=O)=C(C7=CC=C(C)S7)S4)S3)=C8)C8=C9C%10=CC(F)=C(CC(CC)CCCC)S%10)=C9S1,-5.45 ,-3.64 ,O=C1C2=CC=CC=C2C(/C1=C/C(S3)=CC4=C3C(S5)=C(N4CC(CC)CCCC)C6=C5C(CC(CCCC)CC)=C(C(N(CC(CC)CCCC)C7=C8SC(/C=C9/C(C%10=CC=CC=C%10C9=O)=C(C#N)/C#N)=C7)=C8S%11)C%11=C6CC(CCCC)CC)=C(C#N)\C#N,-5.48 ,-3.80 ,7.83,14.59,0.55,1.01,10.1039/D0TA09351C
CC1=C(C=C(C(C(CC)CCCC)=O)S2)C2=C(S1)C(S3)=CC(C3=C4C5=CC=C(CC(CCCC)CC)S5)=C(C6=CC=C(CC(CC)CCCC)S6)C7=C4C=C(C)S7,-5.11 ,-3.25 ,O=C(N1C(CCCCC)CCCCC)C2=C3C(C4=CC=C3C1=O)=C(C=C2)C5=C(C4=C(C6=CC(C(N7C(CCCCC)CCCCC)=O)=C8C(C9=CC=C8C7=O)=C6C%10=C(C9=CC=C%11C(N(C(CCCCC)CCCCC)C%12=O)=O)C%11=C%12C=C%10)C=C%13C(N(C(CCCCC)CCCCC)C%14=O)=O)C%13=C%14C=C5,-6.04 ,-4.00 ,3.63,10.58,0.47,0.73,10.1021/jz301047d
CCC[Si](CCC)(C1=CC=C(C(C2=C3C=C(C4=CC=C(C5=C(F)C(F)=C(C6=CC=C(C)S6)C7=NN(CC(CCCCCC)CCCCCCCC)N=C57)S4)S2)=C8C(SC(C)=C8)=C3C9=CC=C([Si](CCC)(CCC)CCC)S9)S1)CCC,-5.35 ,-3.40 ,CCCCCCC(C=C1)=CC=C1C2(C3=CC=C(CCCCCC)C=C3)C4=C(C=C(N5CCCCCCCC)C(C6=CC(C(C(C=C7)=CC=C7CCCCCC)(C8=C9SC(/C=C%10/C(C%11=C(C%10=O)C=CC=C%11)=C(C#N)/C#N)=C8)C(C=C%12)=CC=C%12CCCCCC)=C9C=C65)=C4)C%13=C2C=C(/C=C%14C(C(C=CC=C%15)=C%15C\%14=C(C#N)\C#N)=O)S%13,-5.63 ,-3.54 ,2.38,6.24,0.38,1.01,10.1021/acs.chemmater.9b02355
O=C(OCC(CC)CCCC)C1=C(F)C2=C(C)SC(C3=CC4=C(C(C5=CC=C(CC(CC)CCCC)S5)=C(C=C(C)S6)C6=C4C7=CC=C(CC(CC)CCCC)S7)S3)=C2S1,-5.34 ,-3.74 ,O=C(N(CC)C1=S)/C(S1)=C/C2=CC=C(C3=C(OCCCCCC)C(OCCCCCC)=C(C4=NSN=C34)C5=CC=C(/C=C6SC(N(C\6=O)CC)=S)S5)S2,-5.61 ,-3.80 ,8.19,13.52,0.57,1.06,10.1021/acsami.9b09256
CC(SC1=C2C3=CC=C(SCC(CC)CCCC)S3)=CC1=C(C4=CC=C(SCC(CC)CCCC)S4)C5=C2C=C(S5)C6=CC(CCCCCCCCCC)=C(C7=CC8=C(C9=C(C(N(CC(CCCCCC)CCCCCCCC)C8=O)=O)C=C(C%10=C(CCCCCCCCCC)C=C(C)S%10)S9)S7)S6,-5.53 ,-3.65 ,CCCCCCC(C=C1)=CC=C1C2(C3=CC=C(CCCCCC)C=C3)C4=CC5=C(C(C6=C5SC7=C6SC(/C=C8C(C(C=CC(F)=C9)=C9C\8=C(C#N)\C#N)=O)=C7)(C%10=CC=C(CCCCCC)C=C%10)C%11=CC=C(CCCCCC)C=C%11)C=C4C%12=C2C(SC(/C=C%13C(C(C=CC(F)=C%14)=C%14C\%13=C(C#N)/C#N)=O)=C%15)=C%15S%12,-5.65 ,-4.09 ,10.55,16.33,0.69,0.94,10.1002/smll.201704491
CC1=CC(CC(CCCC)CC)=C(S1)C2=NC(S3)C(S2)N=C3C4=C(CC(CCCC)CC)C=C(C5=CC([Si](CC(CC)CCCC)(CC(CC)CCCC)C6=C7SC(C)=C6)=C7S5)S4,-5.20 ,-3.30 ,O=C(C(CC(CCCCCCCCCC)CCCCCCCCCCCC)C1=O)C2=C(C1=CC=C34)C3=C(C(C4=N5)=NC(C5=C6C7=CC=C(C(C8C9N=C(C%10=C%11C(C%12=CC=C%11%13)=C(C(C(CC(CCCCCCCCCC)CCCCCCCCCCCC)C%12=O)=O)C=C%10)C%13=N8)=C%14N=C%15C(C%16=C%17C%15=NC%14=C9C%18=CC=CC=C%18)=CC=C(C%16=C%19C=C%17)C(C(C%19=O)CC(CCCCCCCCCCCC)CCCCCCCCCC)=O)S7)=C(C%20=CC=CC=C%20)C%21N=C%22C%23=C%24C(C%22=NC6%21)=CC=C(C%24=C%25C=C%23)C(C(C%25=O)CC(CCCCCCCCCCCC)CCCCCCCCCC)=O)C=C2,-5.80 ,-3.80 ,4.91,10.14,0.58,0.86,10.1021/ja508472j
CC1=C(C(F)=C(C(OCC(CC)CCCC)=O)S2)C2=C(C3=CC4=C(OCC(CCCC)CC)C(SC(C)=C5)=C5C(OCC(CCCC)CC)=C4S3)S1,-5.14 ,-3.51 ,O=C(N(N1C(C(C=C2)=C3C4=C2C5=CC=C(C(N(C(CCCCC)CCCCC)C6=O)=O)C(C6=CC7)=C5C7=C4CC=C3C1=O)=O)C8=O)C9=CCC(C%10=C%11C=CC8=C%109)=C%12CC=C%13C%14=C%12C%11=CC=C%14C(N(C(CCCCC)CCCCC)C%13=O)=O,-5.87 ,-3.76 ,5.00,10.51,0.58,0.78,10.1002/adfm.201501971
CCc1cc(C)sc1-c1sc(-c2cc(CC)c(-c3sc(-c4cc(CC)c(-c5sc(C)cc5CC)s4)cc3CC)s2)cc1CC,-5.14 ,-3.14 ,CCc1c(/C=C2\C(=O)c3c(ccc4ccccc34)C2=C(C#N)C#N)sc2c1sc1c3c4nsnc4c4c5sc6c(CC)c(/C=C7\C(=O)c8c(ccc9ccccc89)C7=C(C#N)C#N)sc6c5n(CC)c4c3n(CC)c21,-5.46 ,-3.73 ,7.38,14.52,0.58,0.87,10.1039/C7TA09837E
CC(SC1=C2C3=CC=C([Si](CCC)(CCC)CCC)[Se]3)=CC1=C(C4=CC=C([Si](CCC)(CCC)CCC)[Se]4)C5=C2C=C(C6=CC=C(C7=C(F)C(F)=C(C8=CC=C(C)S8)C9=NN(CC(CCCCCCCC)CCCCCC)N=C97)S6)S5,-5.49 ,-3.66 ,O=C(C(C=CC=C1)=C1C/2=C(C#N)\C#N)C2=C/C3=CC(S4)=C(S3)C5=C4C6=CC(C(C7=C8SC9=C7SC(/C=C%10C(C(C=CC=C%11)=C%11C\%10=C(C#N)\C#N)=O)=C9)(C%12=CC=CC(CCCCCC)=C%12)C%13=CC(CCCCCC)=CC=C%13)=C8C=C6C(C%14=CC(CCCCCC)=CC=C%14)5C%15=CC=CC(CCCCCC)=C%15,-5.53 ,-3.95 ,11.41,17.11,0.70,0.96,10.1021/acs.macromol.9b00484
CC(SC1=C2C3=CC(F)=C(CC(CC)CCCC)S3)=CC1=C(C4=CC(F)=C(CC(CC)CCCC)S4)C5=C2C=C(C6=CC=C(C7=C8C(C(C9=C(CC(CC)CCCC)SC(CC(CC)CCCC)=C9C8=O)=O)=C(C%10=CC=C(C)S%10)S7)S6)S5,-5.50 ,-3.50 ,CCCCC(CN1C2=C(C3=C1C(SC(/C=C4/C(C5=C(C4=O)C=CC=C5)=C(C#N)/C#N)=C6)=C6S3)C7=NN(N=C7C8=C2N(C9=C8SC%10=C9SC(/C=C%11C(C(C=CC=C%12)=C%12C\%11=C(C#N)\C#N)=O)=C%10)CC(CCCC)CC)CC(CCCC)CC)CC,-5.45 ,-3.95 ,7.10,12.90,0.56,0.92,10.1002/adma.201904215
FC1=C(C2=CC=C(C)S2)C3=NC(OCC(CCCCCC)CCCCCCCC)=CN=C3C(C)=C1F,-5.54 ,-2.98 ,CCCCC(CN1C2=C(C3=C1C(SC(/C=C4/C(C5=C(C4=O)C=C(Cl)C(Cl)=C5)=C(C#N)\C#N)=C6CCCCCCCCCCC)=C6S3)C7=NSN=C7C8=C2N(C9=C8SC%10=C9SC(/C=C%11C(C(C=C(Cl)C(Cl)=C%12)=C%12C\%11=C(C#N)\C#N)=O)=C%10CCCCCCCCCCC)CC(CCCC)CC)CC,-5.68 ,-4.12 ,15.38,25.67,0.71,0.85,10.1016/j.joule.2019.12.004
O=C(C1=CC2=C(SC(C3=CC4=C(S3)C(C5=CC=C(S5)CC(CCCC)CC)=C6C=C(SC6=C4C7=CC=C(S7)CC(CCCC)CC)C)=C2S1)C)CC(CC)CCCC,-5.11 ,-3.25 ,CCCCCCC(C=C1)=CC=C1C2(C3=CC=C(CCCCCC)C=C3)C4=CC5=C(C(C6=C5SC7=C6SC(C8=CC=C(/C=C(C#N)/C#N)C9=NSN=C98)=C7)(C%10=CC=C(CCCCCC)C=C%10)C%11=CC=C(CCCCCC)C=C%11)C=C4C%12=C2C(SC(C%13=CC=C(/C=C(C#N)/C#N)C%14=NSN=C%14%13)=C%15)=C%15S%12,-5.50 ,-3.80 ,4.81,9.87,0.57,0.85,10.1039/c5ta05901a
CC1=CC(C(C2=CC=C(CC(CCCC)CCCCCC)C=C2)=C(SC(C3=CC=C(C4=C5C(C(C6=C(CC(CC)CCCC)SC(CC(CCCC)CC)=C6C5=O)=O)=C(C7=CC=C(C)S7)S4)S3)=C8)C8=C9C%10=CC=C(CC(CCCCCC)CCCC)C=C%10)=C9S1,-5.43 ,-3.36 ,O=C(C1=CSC=C1C/2=C(C#N)\C#N)C2=C/C3=CC(S4)=C(S3)C5=C4C6=C(C5(CCCCCCCCCC)CCCCCCCCCC)C=C7C(C(CCCCCCCCCC)(CCCCCCCCCC)C8=C7SC9=C8SC(/C=C%10C(C%11=CSC=C%11C\%10=C(C#N)/C#N)=O)=C9)=C6,-5.71 ,-3.91 ,12.70,18.10,0.71,0.98,10.1038/s41467-020-19853-z
CC1=C(C(F)=C(C(OCC(CCCC)CC)=O)S2)C2=C(S1)C(S3)=CC(C3=C4C5=CC=C(CC(CCCC)CC)S5)=C(C6=CC=C(CC(CC)CCCC)S6)C7=C4C=C(C)S7,-5.22 ,-3.64 ,O=C(C1=C2C(C3=CC=C24)=C(C(N(CCCCCC)C3=O)=O)C=C1C5=CC6=C(C=C5)C7=C(C=C(C8=CC(C(N(CCCCCC)C9=O)=O)=C(C9=CC=C%10C(N%11CCCCCC)=O)C%10=C8C%11=O)C=C7)/C6=C%12C%13=C(C=CC(C%14=CC%15=C%16C(C(N(C%15=O)CCCCCC)=O)=CC=C%17C(N(C(C%14=C%17%16)=O)CCCCCC)=O)=C%13)C%18=C\%12C=C(C%19=CC%20=C%21C(C(N(C%20=O)CCCCCC)=O)=CC=C%22C(N(C(C%19=C%22%21)=O)CCCCCC)=O)C=C%18)N(CCCCCC)C4=O,-6.00 ,-3.70 ,2.20,6.99,0.39,0.82,10.1039/C6RA12396A
CC1=CC2=C(S1)C(C3=CC(F)=C(CC(CC)CCCC)C3)=C4C(SC(C5=C(CC(CCCC)CCCCCC)C=C(C6=CC7=C(C(SC(C8=CC(CC(CCCC)CCCCCC)=C(C)S8)=C9)=C9C%10=NSN=C%107)S6)S5)=C4)=C2C%11=CC(F)=C(CC(CCCC)CC)S%11,-5.53 ,-3.47 ,O=C(C(C=C(F)C(F)=C1)=C1C/2=C(C#N)/C#N)C2=C/C3=C(CC(CCCC)CC)C=C(C4=CC(CC(CC)CCCC)=C(C(S5)=C(CC(CC)CCCC)C=C5C6=CC(CC(CCCC)CC)=C(S6)/C=C7C(C(C=C(F)C(F)=C8)=C8C\7=C(C#N)\C#N)=O)S4)S3,-5.86 ,-3.98 ,12.04,18.28,0.71,0.93,10.1002/adfm.202101742
FC1=C(C2=CC=C(C)S2)C3=NC(OCC(CCCCCC)CCCCCCCC)=CN=C3C(C)=C1F,-5.53 ,-2.81 ,O=C(C(C=C(F)C(F)=C1)=C1C/2=C(C#N)/C#N)C2=C/C3=C(C4=CC=CC(CCCCCC)=C4)C(SC5=C6N(CC(CC)CCCC)C7=C5C8=NSN=C8C9=C7N(CC(CC)CCCC)C%10=C9SC%11=C%10SC(/C=C%12/C(C%13=C(C%12=O)C=C(F)C(F)=C%13)=C(C#N)\C#N)=C%11C%14=CC=CC(CCCCCC)=C%14)=C6S3,-5.59 ,-3.86 ,17.70,24.80,0.77,0.88,10.1039/d0ee03506h
FC1=C(CC(CCCC)CC)SC(C2=C3C(SC(C4=CC=C(C5=C6C(C(C7=C(CC(CC)CCCC)SC(CC(CC)CCCC)=C7C6=O)=O)=C(C8=CC=C(C)S8)S5)S4)=C3)=C(C9=CC(F)=C(CC(CC)CCCC)S9)C%10=C2SC(C)=C%10)=C1,-5.48 ,-3.64 ,O=C1C2=C(C=CC=C2)C(/C1=C/C3=CC4=C(S3)C5=C(S4)C6=CC(C7(C8=CC=C(CCCCCC)C=C8)C9=CC=C(CCCCCC)C=C9)=C(C%10=C7C(SC(/C=C%11/C(C(C=C(C(F)=C%12)F)=C%12C%11=O)=C(C#N)\C#N)=C%13)=C%13S%10)C=C6C5(C%14=CC=C(CCCCCC)C=C%14)C%15=CC=C(CCCCCC)C=C%15)=C(C#N)/C#N,-5.76 ,-4.07 ,10.38,17.30,0.66,0.92,10.1021/jacs.8b13653
CC1=CC2=CC=C(C3=CC=C(C4=C(CC(CCCCCCCC)CCCCCCCCCC)C=C(S4)C(C5=NSN=C5C(C(S6)=CC(CC(CCCCCCCC)CCCCCCCCCC)=C6C)=C7F)=C7F)S3)C=C2S1,-5.35 ,-3.63 ,O=C(C(C=CC=C1)=C1C/2=C(C#N)\C#N)C2=C/C(S3)=CC4=C3C5=C(C4(CCCCCC)CCCCCC)C=C6C(C(CCCCCC)(CCCCCC)C7=C6SC(/C=C8C(C(C=CC=C9)=C9C\8=C(C#N)/C#N)=O)=C7)=C5,-5.75 ,-4.20 ,6.80,12.90,0.68,0.78,10.1021/acsami.8b19449
CCc1ccc(-c2c3cc(-c4ccc(-c5sc(-c6ccc(-c7cc8c(-c9ccc(CC)s9)c9sc(-c%10ccc(-c%11sc(-c%12ccc(-c%13cc%14c(-c%15ccc(CC)s%15)c%15sc(-c%16ccc(-c%17sc(-c%18cccs%18)c%18c%17C(=O)c%17c(CC)sc(CC)c%17C%18=O)s%16)cc%15c(-c%15ccc(CC)s%15)c%14s%13)s%12)c%12c%11C(=O)c%11c(CC)sc(CC)c%11C%12=O)s%10)cc9c(-c9ccc(CC)s9)c8s7)s6)c6c5C(=O)c5c(CC)sc(CC)c5C6=O)s4)sc3c(-c3ccc(CC)s3)c3ccsc23)s1,-5.23 ,-3.18 ,CCOc1cc(-c2cc3c(s2)c2sc(/C=C4\C(=O)c5cc(F)c(F)cc5C4=C(C#N)C#N)cc2n3CC)c(OCC)cc1-c1cc2c(s1)c1sc(/C=C3\C(=O)c4cc(F)c(F)cc4C3=C(C#N)C#N)cc1n2CC,-5.55 ,-3.74 ,8.64,15.92,0.60,0.88,10.1016/j.cej.2021.128770
O=C(OCC(CC)CCCC)C1=C(F)C2=C(C)SC(C3=CC4=C(C(C5=CC=C(CC(CC)CCCC)S5)=C(C=C(C)S6)C6=C4C7=CC=C(CC(CC)CCCC)S7)S3)=C2S1,-5.20 ,-3.59 ,O=C(N(CC)C1=S)/C(S1)=C/C(C2=NSN=C23)=CC=C3C4=CC5=C(C6=C(C5(C7=CC=C(CCCCCC)C=C7)C8=CC=C(CCCCCC)C=C8)C=C(C9=C(C%10(C%11=CC=C(CCCCCC)C=C%11)C%12=CC=C(CCCCCC)C=C%12)C=C(C%13=CC=C(/C=C(S%14)\C(N(CC)C%14=S)=O)C%15=NSN=C%15%13)S9)C%10=C6)S4,-5.52 ,-3.69 ,7.31,12.90,0.54,1.05,10.1039/c8ta09042d
CC1=C(CCCCCC)C=C(C)S1,-4.85 ,-2.84 ,O=C1C(C=C2OCCOC)=C3C4=C2C5=C6C(C4=CC=C3C(N1CC(CCCC)CC)=O)=C(OCCOC)C=C7C6=C(C(N(CC(CC)CCCC)C7=O)=O)C=C5,-5.93 ,-3.78 ,0.01,0.02,0.53,0.44,10.1021/jp5093674
CCc1ccc(-c2c3cc(-c4ccc(-c5sc(-c6ccc(-c7cc8c(-c9ccc(CC)s9)c9sc(-c%10ccc(-c%11sc(-c%12ccc(-c%13cc%14c(-c%15ccc(CC)s%15)c%15sc(-c%16ccc(-c%17sc(-c%18cccs%18)c%18c%17C(=O)c%17c(CC)sc(CC)c%17C%18=O)s%16)cc%15c(-c%15ccc(CC)s%15)c%14s%13)s%12)c%12c%11C(=O)c%11c(CC)sc(CC)c%11C%12=O)s%10)cc9c(-c9ccc(CC)s9)c8s7)s6)c6c5C(=O)c5c(CC)sc(CC)c5C6=O)s4)sc3c(-c3ccc(CC)s3)c3ccsc23)s1,-5.18 ,-3.37 ,CCc1ccc(C2(c3ccc(CC)cc3)c3cc4c(cc3-c3sc(-c5ccc(/C=c6\c(=O)c7ccc8c9c(ccc6c97)C(=O)N(CC(C)C)C8=O)c6nsnc56)cc32)C(c2ccc(CC)cc2)(c2ccc(CC)cc2)c2cc(-c3ccc(/C=c5\c(=O)c6ccc7c8c(ccc5c86)C(=O)N(CC(C)C)C7=O)c5nsnc35)sc2-4)cc1,-5.38 ,-3.68 ,10.80,17.34,0.60,1.04,10.1021/acs.chemmater.9b03329
CC1=C(C(F)=C(C(OCC(CCCC)CC)=O)S2)C2=C(S1)C(S3)=CC(C3=C4C5=CC=C(CC(CCCC)CC)S5)=C(C6=CC=C(CC(CC)CCCC)S6)C7=C4C=C(C)S7,-5.22 ,-3.64 ,CCCCCCCCCCC1(CCCCCCCCCC)C2=C(C=CC(C3=CC=C(/C=C(C#N)\C#N)C4=NSN=C43)=C2)C5=C1C=C(C6=CC=C(/C=C(C#N)/C#N)C7=NSN=C67)C=C5,-6.10 ,-3.64 ,5.30,10.60,0.53,0.88,10.1021/acs.chemmater.6b00131
CC1=C(C(F)=C(C(OCC(CCCC)CC)=O)S2)C2=C(S1)C(S3)=CC(C3=C4C5=CC=C(CC(CCCC)CC)S5)=C(C6=CC=C(CC(CC)CCCC)S6)C7=C4C=C(C)S7,-5.22 ,-3.64 ,O=C(N1CC(CCCC)CC)C2=C3C(C4=C(C5=CC=C(C6=CC(C(N7CC(CC)CCCC)=O)=C8C(C9=CC=C8C7=O)=C6C%10=C(C9=C(OCCOC)C=C%11C(N(CC(CC)CCCC)C%12=O)=O)C%11=C%12C=C%10)S5)C=C3C1=O)=C(C=C2)C%13=C(C4=CC=C%14C(N(CC(CC)CCCC)C%15=O)=O)C%14=C%15C=C%13OCCOC,-5.65 ,-3.84 ,5.65,11.14,0.58,0.88,10.1021/acsami.6b03926
CC(SC1=C2C3=CC=C(CC(CC)CCCC)S3)=CC1=C(C4=CC=C(CC(CC)CCCC)S4)C5=C2C=C(S5)C6=CC=C(C7=C8C(C(C9=C(CC(CC)CCCC)SC(CC(CC)CCCC)=C9C8=O)=O)=C(C%10=CC=C(C)S%10)S7)S6,-5.23 ,-3.40 ,O=C(N(C(CCCCCC)CCCCCC)C1=O)C2=CC=C3C4=C(C5=C6C=C(C(N(C(CCCCCC)CCCCCC)C7=O)=O)C8=C7C=CC3=C58)C(C9=C6OC(C%10=CC%11=C(C=C%10)C%12=CC=C(C(O%13)=CC%14=C%13C%15=C%16C%17=C(C%18=CC=C(C(N(C(CCCCCC)CCCCCC)C%19=O)=O)C%20=C%19C=C%14C%16=C%18%20)C=CC%21=C%17C(C(N(C(CCCCCC)CCCCCC)C%21=O)=O)=C%15)C=C%12C%11(CCCCCCCC)CCCCCCCC)=C9)=CC1=C42,-5.86 ,-3.56 ,6.33,9.88,0.62,1.04,10.1021/acsami.8b19563
CC(SC1=C2C3=CC=C(CC(CC)CCCC)S3)=CC1=C(C4=CC=C(CC(CC)CCCC)S4)C5=C2C=C(S5)C6=CC=C(C7=C8C(C(C9=C(CC(CC)CCCC)SC(CC(CC)CCCC)=C9C8=O)=O)=C(C%10=CC=C(C)S%10)S7)S6,-5.33 ,-3.53 ,O=C(C/1=C\C2=CC(S3)=C(S2)C4=C3C5=CC(C(C6=CC=C(CCCCCC)S6)(C7=CC=C(CCCCCC)S7)C8=C9SC%10=C8SC(/C=C%11/C(C%12=C(C)SC(C)=C%12C%11=O)=C(C#N)\C#N)=C%10)=C9C=C5C4(C%13=CC=C(CCCCCC)S%13)C%14=CC=C(CCCCCC)S%14)C%15=C(C)SC(C)=C%15C1=C(C#N)\C#N,-5.48 ,-3.90 ,10.56,17.40,0.65,0.90,10.1002/aenm.201800204
CC1=CC(C(S1)=C2C3=CC=C([Si](CCC)(CCC)CCC)S3)=C(C4=C2C=C(C5=C(CC(CCCCCCCC)CCCCCCCCCC)C=C(C6=C(F)C(F)=C(C7=CC(CC(CCCCCCCC)CCCCCCCCCC)=C(C)S7)C8=NSN=C68)S5)S4)C9=CC=C([Si](CCC)(CCC)CCC)S9,-5.01 ,-3.26 ,O=C(C(C=CC=C1)=C1C/2=C(C#N)\C#N)C2=C/C(S3)=CC=C3C4=CC=C5C(C(CCCCCC)(CCCCCC)C6=C5SC(/C=C7C(C(C=CC=C8)=C8C\7=C(C#N)/C#N)=O)=C6)=C4,-5.70 ,-4.01 ,2.25,4.70,0.55,0.87,10.1039/c8ee01546e
CC1=CC(C(C2=CC(F)=C(CC(CCCC)CC)S2)=C(SC(C3=CC=C(C4=C5C(C(C6=C(CC(CC)CCCC)SC(CC(CCCC)CC)=C6C5=O)=O)=C(C7=CC=C(C)S7)S4)S3)=C8)C8=C9C%10=CC(F)=C(CC(CC)CCCC)S%10)=C9S1,-5.45 ,-3.64 ,O=C1C2=C(C=C(F)C(F)=C2)C(/C1=C/C(S3)=C(CCCCCCCCCCC)C4=C3C(N5CC(CC)CCCC)=C(S4)C6=C5C(N(CC(CC)CCCC)C7=C8N(C)C(/C=C9/C(C(C=C(F)C(F)=C%10)=C%10C9=O)=C(C#N)/C#N)=C7)=C8C%11=NSN=C%116)=C(C#N)\C#N,-5.73 ,-4.15 ,15.82,25.05,0.77,0.82,10.1002/sstr.202000052
CCc1ccc(-c2c3cc(-c4ccc(-c5sc(-c6ccc(-c7cc8c(-c9ccc(CC)s9)c9sc(-c%10ccc(-c%11sc(-c%12ccc(-c%13cc%14c(-c%15ccc(CC)s%15)c%15sc(-c%16ccc(-c%17sc(-c%18cccs%18)c%18c%17C(=O)c%17c(CC)sc(CC)c%17C%18=O)s%16)cc%15c(-c%15ccc(CC)s%15)c%14s%13)s%12)c%12c%11C(=O)c%11c(CC)sc(CC)c%11C%12=O)s%10)cc9c(-c9ccc(CC)s9)c8s7)s6)c6c5C(=O)c5c(CC)sc(CC)c5C6=O)s4)sc3c(-c3ccc(CC)s3)c3ccsc23)s1,-5.31 ,-3.44 ,CCOC(=O)c1cc2c(-c3cc4c(s3)-c3cc5c(cc3C4(c3ccc(CC)cc3)c3ccc(CC)cc3)-c3sc(-c4c6cc(C(=O)OCC)sc6c(/C=C6/SC(=S)N(CC)C6=O)c6nsnc46)cc3C5(c3ccc(CC)cc3)c3ccc(CC)cc3)c3nsnc3c(/C=C3/SC(=S)N(CC)C3=O)c2s1,-5.66 ,-3.70 ,6.56,10.84,0.68,0.89,10.1021/acsami.9b16662
CC1=CC(C(C2=CC=C(CC(CCCC)CC)S2)=C(SC(C3=CC=C(C4=C5C(C(C6=C(CC(CC)CCCC)SC(CC(CCCC)CC)=C6C5=O)=O)=C(C7=CC=C(C)S7)S4)S3)=C8)C8=C9C%10=CC=C(CC(CC)CCCC)S%10)=C9S1,-5.34 ,-3.44 ,O=C1C2=C(C=C(C3C4C5C=CC3C5)C4=C2)C(/C1=C/C(S6)=C(CCCCCCCCCCC)C7=C6C(N8CC(CC)CCCC)=C(S7)C9=C8C(N(CC(CC)CCCC)C%10=C%11SC%12=C%10SC(/C=C%13C(C(C=C(Cl)C(Cl)=C%14)=C%14C\%13=C(C#N)/C#N)=O)=C%12CCCCCCCCCCC)=C%11C%15=NSN=C%159)=C(C#N)\C#N,-5.58 ,-3.88 ,14.75,24.24,0.73,0.84,10.1002/adfm.202103445
CC(SC1=C2C3=CC=C(CC(CC)CCCC)S3)=CC1=C(C4=CC=C(CC(CC)CCCC)S4)C5=C2C=C(S5)C6=CC=C(C7=C8C(C(C9=C(CC(CC)CCCC)SC(CC(CC)CCCC)=C9C8=O)=O)=C(C%10=CC=C(C)S%10)S7)S6,-5.33 ,-2.92 ,CCCCCCC(C=C1)=CC=C1C(C2=C3SC4=C2SC(/C=C5C(C(C=CC=C6)=C6C\5=C(C#N)\C#N)=O)=C4)(C7=CC=C(CCCCCC)C=C7)C8=C3C=CC9=C8C=CC%10=C9C(C%11=C%10SC%12=C%11SC(/C=C%13C(C(C=CC=C%14)=C%14C\%13=C(C#N)\C#N)=O)=C%12)(C%15=CC=C(CCCCCC)C=C%15)C%16=CC=C(CCCCCC)C=C%16,-5.58 ,-3.76 ,8.63,13.55,0.68,0.94,10.1039/c7ta05809h
CC(S1)=CC2=C1C(C3=CC=C(C(CCC)(CCC)CCC)S3)=C(C=C(C4=CC=C(C5=C(F)C(F)=C(C6=CC=C(C)S6)C7=NN(CC(CCCCCCCC)CCCCCC)N=C75)S4)S8)C8=C2C9=CC=C(C(CCC)(CCC)CCC)S9,-5.40 ,-3.24 ,CCCCCCc1ccc(C2(c3ccc(CCCCCC)cc3)c3cc4c(cc3-c3sc5sc(/C=C6\C(=O)c7cscc7C6=C(C#N)C#N)cc5c32)C(c2ccc(CCCCCC)cc2)(c2ccc(CCCCCC)cc2)c2c-4sc3cc(/C=C4\C(=O)c5cscc5C4=C(C#N)C#N)sc23)cc1,-5.66 ,-3.92 ,8.52,14.16,0.64,0.94,10.1016/j.orgel.2018.07.018
CCN1N=C2C(C3=CC=C(C)S3)=C(F)C(F)=C(C3=CC=C(C4=CC5=C(C6=CC=C([Si](CC)(CC)CC)S6)C6=C(C=C(C)S6)C(C6=CC=C([Si](CC)(CC)CC)S6)=C5S4)S3)C2=N1,-5.40 ,-3.24 ,CCc1cc(-c2ccc(C=C(C#N)C#N)c3nsnc23)sc1-c1nc2sc(-c3sc(-c4ccc(C=C(C#N)C#N)c5nsnc45)cc3CC)nc2s1,-5.70 ,-3.86 ,8.77,15.43,0.63,0.90,10.1039/C8TA09370A
CC1=C(C(F)=C(C(OCC(CC)CCCC)=O)S2)C2=C(C3=CC4=C(OCC(CCCC)CC)C(SC(C)=C5)=C5C(OCC(CCCC)CC)=C4S3)S1,-5.15 ,-3.31 ,O=c(c1=Cc2sc(c3ccc(c4c5cc(c6sc(C=c(c(=O)c7c8cccc7)c8=C(C#N)C#N)cc6)cc4)c(C5(CCCCCCCCCC)CCCCCCCCCC)c3)cc2)c(cccc9)c9c1=C(C#N)C#N,-5.67 ,-3.89 ,6.93,16.35,0.50,0.87,10.1021/acsaem.8b00012
CC1=C(CCCCCC)C=C(C)S1,-4.85 ,-2.84 ,O=C1N(CC(CC)CCCC)C(C2=CC=C(C3=CC=C(F)C=C3)S2)=C4C1=C(N(CC(CC)CCCC)C4=O)C5=CC=C(C6=CC7=C(C=C6)C8=C(C=C(C9=CC=C(C(N(CC(CC)CCCC)C%10=O)=C%11C%10=C(C%12=CC=C(C%13=CC=C(F)C=C%13)S%12)N(CC(CC)CCCC)C%11=O)S9)C=C8)C7%14C(C=C(C%15=CC=C(C%16=C%17C(N(C(C(S%18)=CC=C%18C%19=CC=C(F)C=C%19)=C%17C(N%16CC(CCCC)CC)=O)CC(CCCC)CC)=O)S%15)C=C%20)=C%20C%21=C%14C=C(C%22=CC=C(C%23=C%24C(N(C(C(S%25)=CC=C%25C%26=CC=C(F)C=C%26)=C%24C(N%23CC(CCCC)CC)=O)CC(CCCC)CC)=O)S%22)C=C%21)S5,-5.27 ,-3.55 ,4.31,7.45,0.55,1.06,10.1039/C5EE03481G
CC1=CC(C(S1)=C2C3=CC=C(SCCCCCCCCCCCC)S3)=C(C4=C2C=C(C5=CC=C(C6=C(F)C(F)=C(C7=CC=C(C)S7)C8=NN(CC(CCCCCC)CCCCCCCC)N=C68)S5)S4)C9=CC=C(SCCCCCCCCCCCC)S9,-5.32 ,-3.08 ,O=C(C(C=CC=C1)=C1C/2=C(C#N)\C#N)C2=C/C3=CC(S4)=C(S3)C5=C4C6=CC(C(C7=C8SC9=C7SC(/C=C%10C(C(C=CC=C%11)=C%11C\%10=C(C#N)\C#N)=O)=C9)(C%12=CC=CC(CCCCCC)=C%12)C%13=CC(CCCCCC)=CC=C%13)=C8C=C6C(C%14=CC(CCCCCC)=CC=C%14)5C%15=CC=CC(CCCCCC)=C%15,-5.52 ,-3.82 ,11.77,18.31,0.71,0.91,10.1021/jacs.6b09110
CCOC(=O)C1=C(C2=CC3=C(C4=CC=C(CC)S4)C4=C(C=C(C)S4)C(C4=CC=C(CC)S4)=C3S2)SC(C)=C1,-5.42 ,-3.40 ,CCc1ccc(C2(c3ccc(CC)cc3)c3cc4c(cc3-c3sc5cc(/C=C6\C(=O)c7ccccc7C6=C(C#N)C#N)sc5c32)C(c2ccc(CC)cc2)(c2ccc(CC)cc2)c2c-4sc3cc(/C=C4\C(=O)c5ccccc5C4=C(C#N)C#N)sc23)cc1,-5.69 ,-4.11 ,9.73,17.01,0.60,0.95,10.1002/aenm.201700566
CC(SC1=C2C3=CC=C(S3)CC(CCCC)CC)=CC1=C(C4=CC=C(CC(CC)CCCC)S4)C5=C2C=C(C6=C7C(C(F)=C(C(OCC(CC)CCCC)=O)S7)=C(C)S6)S5,-5.24 ,-3.66 ,O=C1C2=C(C=C(F)C(F)=C2)C(/C1=C/C(S3)=CC(OCC(CCCC)CC)=C3C4=C(OCC(CC)CCCC)C(OCC(CC)CCCC)=C(C5=C(OCC(CCCC)CC)C=C(/C=C6C(C(C=C7F)=C(C\6=C(C#N)\C#N)C=C7F)=O)S5)S4)=C(C#N)\C#N,-5.37 ,-3.95 ,6.59,17.63,0.59,0.62,10.1021/acsaem.0c02719
CC(SC1=C2C3=CC=C(CC(CC)CCCC)S3)=CC1=C(C4=CC=C(CC(CC)CCCC)S4)C5=C2C=C(S5)C6=CC=C(C7=C8C(C(C9=C(CC(CC)CCCC)SC(CC(CC)CCCC)=C9C8=O)=O)=C(C%10=CC=C(C)S%10)S7)S6,-5.41 ,-3.57 ,O=C(N(C(CCCCC)CCCCC)C1=O)C2=CC(C3=CC(C4=C(C5=CC=C(C6=O)C7C5=C8C=CC7C(N6C(CCCCC)CCCCC)=O)C(C8=CC=C9C(N(C(CCCCC)CCCCC)C%10=O)=O)=C9C%10=C4)=CC(C(C=C%11C(N(C(CCCCC)CCCCC)C%12=O)=O)=C%13C%14=C%11C%12=CC=C%14C%15=CC=C(C%16=O)C%17C%15=C%13C=CC%17C(N%16C(CCCCC)CCCCC)=O)=C3)=C(C%18=C%19C=CC1C%182)C%20=CC=C%21C%22=C%20C%19=CC=C%22C(N(C(CCCCC)CCCCC)C%21=O)=O,-5.81 ,-3.84 ,6.70,12.40,0.62,0.87,10.1021/acsami.7b16406
CC1=CC(C(S1)=C2C3=CC=C(CC(CCCCCC)CCCCCCCC)S3)=C(C4=C2C=C(C5=CC=C(C6=C(F)C(F)=C(C7=CC=C(C)S7)C8=NN(CCCCCCCC)N=C68)S5)S4)C9=CC=C(CC(CCCCCC)CCCCCCCC)S9,-5.29 ,-3.30 ,CCCCCCC(C=C1)=CC=C1C(C2=C3[Se]C(C4=C(CC(CC)CCCC)C(C=C5C(C(C=CC=C6)=C6/C5=C(C#N)/C#N)=O)=CS4)=C2)(C7=CC=C(CCCCCC)C=C7)C8=C3C=C(C(C9=C%10[Se]C(C%11=C(C(/C=C%12\C(C%13=C(C%12=O)C=CC=C%13)=C(C#N)\C#N)=CS%11)CC(CC)CCCC)=C9)(C%14=CC=C(CCCCCC)C=C%14)C%15=CC=C(CCCCCC)C=C%15)C%10=C8,-5.45 ,-3.79 ,8.58,15.20,0.62,0.91,10.1039/c6ee00315j
CC1=CC(CCCCCC)=C(C)S1,-5.00 ,-3.10 ,O=C(N1CCCCCC)C2=CC(C3=C4C5=C(C6=C3)C(C7=C58)=C(C=C6)C=CC7=CC=C8C=C4)=CC=C2C1=O,-6.30 ,-3.10 ,0.32,0.96,0.40,0.83,10.1039/c4ta05310a
CC1=C(F)C(F)=C(C2=CC=C(C)S2)C3C1N=CC(OCC(CCCCCCCC)CCCCCC)=N3,-5.54 ,-2.98 ,CCCCCCc1sc(-c2c(/C=C3\C(=O)c4cc(Cl)c(Cl)cc4C3=C(C#N)C#N)sc3c2sc2c4c5nsnc5c5c6sc7c(-c8cc(F)c(CCCCCC)s8)c(/C=C8\C(=O)c9cc(Cl)c(Cl)cc9C8=C(C#N)C#N)sc7c6n(CC(CCCC)CCCCCC)c5c4n(CC(CCCC)CCCCCC)c32)cc1F,-5.80 ,-4.04 ,17.16,26.33,0.77,0.85,10.1002/aenm.202100079
CCOC(=O)c1sc2c(-c3cc4c(-c5ccc(CC)s5)c5sc(-c6sc(-c7cc8c(-c9ccc(CC)s9)c9sc(-c%10sc(-c%11cc%12c(-c%13ccc(CC)s%13)c%13sccc%13c(-c%13ccc(CC)s%13)c%12s%11)c%11sc(C(=O)OCC)c(F)c%10%11)cc9c(-c9ccc(CC)s9)c8s7)c7sc(C(=O)OCC)c(F)c67)cc5c(-c5ccc(CC)s5)c4s3)scc2c1F,-5.20 ,-3.61 ,CCOc1cc(/C=C2\C(=O)c3ccc(F)cc3C2=C(C#N)C#N)sc1-c1cc2c(s1)-c1cc3c(cc1C2(c1ccc(CC)cc1)c1ccc(CC)cc1)-c1sc(-c2sc(/C=C4\C(=O)c5ccc(F)cc5C4=C(C#N)C#N)cc2OCC)cc1C3(c1ccc(CC)cc1)c1ccc(CC)cc1,-5.34 ,-4.06 ,12.10,21.90,0.65,0.82,10.1002/aenm.201801209
CC(S1)=CC(OCCCCCCCCCCCC)=C1C2=CC(F)=C(C3=C(OCCCCCCCCCCCC)C=C(C4=CC=C(C)C(C(N5CC(CCCCCC)CCCCCCCC)=O)C4C5=O)S3)C=C2F,-5.44 ,-3.44 ,CCCCCCC(C=C1)=CC=C1C2(C3=CC=C(CCCCCC)C=C3)C4=CC5=C(C(C6=C5SC7=C6SC(/C=C8C(C(C=C(F)C(F)=C9)=C9C\8=C(C#N)\C#N)=O)=C7)(C%10=CC=C(CCCCCC)C=C%10)C%11=CC=C(CCCCCC)C=C%11)C=C4C%12=C2C(SC(/C=C%13C(C(C=C(F)C(F)=C%14)=C%14C\%13=C(C#N)/C#N)=O)=C%15)=C%15S%12,-5.66 ,-4.14 ,10.65,17.75,0.70,0.86,10.1021/acsami.9b09692
CC1=CC(C(C2=CC=C(CC(CCCC)CC)S2)=C(SC(C3=CC=C(C4=C5C(C(C6=C(CC(CC)CCCC)SC(CC(CCCC)CC)=C6C5=O)=O)=C(C7=CC=C(C)S7)S4)S3)=C8)C8=C9C%10=CC=C(CC(CC)CCCC)S%10)=C9S1,-5.34 ,-3.44 ,O=C1C2=C(C=C(F)C(F)=C2)C(/C1=C/C(S3)=CC4=C3C(S5)=C(C4(CC(CCCC)CC)CC(CCCC)CC)C=C5C6=CC=C(C(S7)=CC8=C7C(S9)=C(C(CC(CC)CCCC)8CC(CC)CCCC)C=C9/C=C%10C(C(C=C%11F)=C(C\%10=C(C#N)\C#N)C=C%11F)=O)C%12=NSN=C6%12)=C(C#N)\C#N,-5.89 ,-4.27 ,9.83,21.40,0.66,0.69,10.1039/D0TA03683H
FC1=C(C2=CC=C(C)S2)C3=NC(OCC(CCCCCC)CCCCCCCC)=CN=C3C(C)=C1F,-5.54 ,-2.98 ,O=C1C2=C(C(/C1=C/C3=CSC(C4=CC(C(C(C=C5)=CC=C5CCCCCC)(C6=C7)C(C=C8)=CC=C8CCCCCC)=C(C6=CC9=C7C(SC(C%10=C(C(/C=C%11C(C(C=C(F)C(F)=C%12)=C%12C\%11=C(C#N)\C#N)=O)=CS%10)SCC(CCCC)CC)=C%13)=C%13C(C(C=C%14)=CC=C%14CCCCCC)9C(C=C%15)=CC=C%15CCCCCC)S4)=C3SCC(CC)CCCC)=C(C#N)\C#N)C=C(F)C(F)=C2,-5.54 ,-3.89 ,12.20,19.67,0.62,1.00,10.1021/acs.chemmater.9b01175
CC1=CC(C(C2=CC=C(CC(CCCC)CC)S2)=C(SC(C3=CC=C(C4=C5C(C(C6=C(CC(CC)CCCC)SC(CC(CCCC)CC)=C6C5=O)=O)=C(C7=CC=C(C)S7)S4)S3)=C8)C8=C9C%10=CC=C(CC(CC)CCCC)S%10)=C9S1,-5.34 ,-3.44 ,O=C(C(C=CC=C1)=C1C/2=C(C#N)\C#N)C2=C/C3=CC(S4)=C(S3)C5=C4C6=C(C5(C7=CC(F)=C(CCCCCC)C=C7)C8=CC=C(CCCCCC)C(F)=C8)C=C9C(C(C%10=CC=C(CCCCCC)C(F)=C%10)(C%11=CC(F)=C(CCCCCC)C=C%11)C%12=C9SC%13=C%12SC(/C=C%14C(C(C=CC=C%15)=C%15C\%14=C(C#N)/C#N)=O)=C%13)=C6,-5.66 ,-3.94 ,11.11,18.07,0.67,0.92,10.1039/C9TA07133D
CC(S1)=CC2=C1C(C3=CC=C(CC(CCCC)CC)S3)=C(C=C(C4=CC=C(C5=C(F)C(F)=C(C6=CC=C(C)S6)C7=NN(CC(CCCCCCCC)CCCCCC)N=C75)S4)S8)C8=C2C9=CC=C(CC(CCCC)CC)S9,-5.21 ,-2.99 ,O=C1C2=C(C=C(Cl)C(Cl)=C2)C(/C1=C/C(S3)=CC4=C3C5=C(C4(CC(CCCC)CC)CC(CCCC)CC)C=C(C6=CC=C(C(S7)=CC8=C7C(S9)=C(C(CC(CC)CCCC)8CC(CC)CCCC)C=C9/C=C%10C(C(C=C%11Cl)=C(C\%10=C(C#N)\C#N)C=C%11Cl)=O)C%12=C6N=C(C%13=CC=C(CCCCCC)C=C%13)C(C%14=CC=C(CCCCCC)C=C%14)=N%12)S5)=C(C#N)\C#N,-5.55 ,-3.89 ,10.81,22.71,0.63,0.76,10.1016/j.cej.2021.131473
CC1=CC(C(S1)=C2C3=CC(Cl)=C(CCCCCCCC)S3)=C(C4=C2C=C(C5=CC=C(C6=C(F)C(F)=C(C7=CC=C(C)S7)C8=NN(CC(CCCCCCCC)CCCCCCCC)N=C68)S5)S4)C9=CC(Cl)=C(CCCCCCCC)S9,-5.48 ,-3.76 ,O=C(C1=CSC=C1C/2=C(C#N)/C#N)C2=C/C3=C(CCCCCCCCCCC)C(SC4=C5N(CC(CC)CCCC)C6=C4C7=NSN=C7C8=C6N(CC(CC)CCCC)C9=C8SC%10=C9SC(/C=C%11/C(C%12=CSC=C%12C%11=O)=C(C#N)\C#N)=C%10CCCCCCCCCCC)=C5S3,-5.56 ,-3.76 ,13.46,21.21,0.72,0.89,10.1039/c9cp05015a
CC1=CC(C(C2=CC(F)=C(CC(CCCC)CC)S2)=C(SC(C3=CC=C(C4=C5C(C(C6=C(CC(CC)CCCC)SC(CC(CCCC)CC)=C6C5=O)=O)=C(C7=CC=C(C)S7)S4)S3)=C8)C8=C9C%10=CC(F)=C(CC(CC)CCCC)S%10)=C9S1,-5.45 ,-3.64 ,O=C(C1=C2C=C(C(F)=C1)F)C(/C2=C(C#N)\C#N)=C\C3=C(C4=C(C5=C(S4)C(C6=NSN=C6C7=C8N(C9=C7SC%10=C9SC(/C=C(/C(C%11=C%12C=C(C(F)=C%11)F)=C(C#N)/C#N)C%12=O)=C%10CCCCCCCCCCC)CCCC(CCCC)CC)=C8N5CCCC(CCCC)CC)S3)CCCCCCCCCCC,-5.68 ,-4.07 ,14.31,25.01,0.70,0.82,10.1016/j.joule.2019.09.010
CC1=CC(C(S1)=C2C3=CC=C(CC(CCCCCC)CCCCCCCC)S3)=C(C4=C2C=C(C5=CC=C(C6=C(F)C(F)=C(C7=CC=C(C)S7)C8=NN(CCCCCCCC)N=C68)S5)S4)C9=CC=C(CC(CCCCCC)CCCCCCCC)S9,-5.29 ,-3.30 ,O=C(C(C=C(Cl)C(Cl)=C1)=C1C/2=C(C#N)\C#N)C2=C/C3=CC([Si]4(CCCCCCCCC)CCCCCCCC)=C(S3)C5=C4C6=C(CCCCCC)C(SC7=C8[Si](CCCCCCCC)(CCCCCCCC)C9=C7SC(/C=C%10C(C(C=C(Cl)C(Cl)=C%11)=C%11C\%10=C(C#N)\C#N)=O)=C9)=C8C(CCCCCC)=C6S5,-5.45 ,-4.01 ,2.80,10.00,0.34,0.78,10.1021/acsami.8b17753
O=C(OCC(CC)CCCC)C1=C(F)C2=C(C)SC(C3=CC4=C(C(C5=CC=C(CC(CC)CCCC)S5)=C(C=C(C)S6)C6=C4C7=CC=C(CC(CC)CCCC)S7)S3)=C2S1,-5.22 ,-3.64 ,FC1=C(/C=C(C#N)/C#N)SC(C2=C(F)C(CCCCCCCC)=C(C(S3)=C(F)C(F)=C3C4=C(CCCCCCCC)C(F)=C(C5=C(CCCCCCCC)C(F)=C(/C=C(C#N)/C#N)S5)S4)S2)=C1CCCCCCCC,-6.09 ,-4.16 ,4.50,8.70,0.47,1.05,10.1039/c8ta02781a
CC1=CC(C(C2=CC(F)=C(CC(CCCC)CC)S2)=C(SC(C3=CC=C(C4=C5C(C(C6=C(CC(CC)CCCC)SC(CC(CCCC)CC)=C6C5=O)=O)=C(C7=CC=C(C)S7)S4)S3)=C8)C8=C9C%10=CC(F)=C(CC(CC)CCCC)S%10)=C9S1,-5.45 ,-3.64 ,O=C1C2=C(C=C(C=C(F)C(F)=C3)C3=C2)C(/C1=C/C(S4)=C(CC(CCCC)CCCCCC)C5=C4C(N6CC(CCCC)CC)=C(S5)C7=C6C(N(CC(CCCC)CC)C8=C9SC%10=C8SC(/C=C%11C(C(C=C(F)C(F)=C%12)=C%12C\%11=C(C#N)/C#N)=O)=C%10CC(CCCC)CCCCCC)=C9C%13=NSN=C%137)=C(C#N)\C#N,-5.68 ,-3.92 ,18.90,27.10,0.79,0.88,10.1039/D3EE00630A
CCc1ccc(C2(c3ccc(CC)cc3)c3cc4c(cc3-c3sc5ccsc5c32)C(c2ccc(CC)cc2)(c2ccc(CC)cc2)c2c-4sc3cc(-c4sc(-c5c(F)c(F)c(-c6cc(CC)c(-c7cc8sc9c(c8s7)C(c7ccc(CC)cc7)(c7ccc(CC)cc7)c7cc8c(cc7-9)C(c7ccc(CC)cc7)(c7ccc(CC)cc7)c7c-8sc8cc(-c9sc(-c%10c(F)c(F)c(-c%11cc(CC)c(-c%12cc%13sc%14c(c%13s%12)C(c%12ccc(CC)cc%12)(c%12ccc(CC)cc%12)c%12cc%13c(cc%12-%14)C(c%12ccc(CC)cc%12)(c%12ccc(CC)cc%12)c%12c-%13sc%13cc(-c%14sc(-c%15c(F)c(F)c(-c%16cc(CC)cs%16)c%16nn(CC)nc%15%16)cc%14CC)sc%12%13)s%11)c%11nn(CC)nc%10%11)cc9CC)sc78)s6)c6nn(CC)nc56)cc4CC)sc23)cc1,-5.25 ,-3.63 ,CCc1c(/C=C2\C(=O)c3cc(F)c(F)cc3C2=C(C#N)C#N)sc2c1sc1c3c4nsnc4c4c5sc6cc(/C=C7\C(=O)c8cc(F)c(F)cc8C7=C(C#N)C#N)sc6c5n(CC)c4c3n(CC)c21,-5.65 ,-4.10 ,11.05,22.70,0.67,0.74,10.1021/acsmacrolett.9b00704
CC1=CC(C(C2=CC(F)=C(CC(CCCC)CC)S2)=C(SC(C3=CC=C(C4=C5C(C(C6=C(CC(CC)CCCC)SC(CC(CCCC)CC)=C6C5=O)=O)=C(C7=CC=C(C)S7)S4)S3)=C8)C8=C9C%10=CC(F)=C(CC(CC)CCCC)S%10)=C9S1,-5.45 ,-3.64 ,O=C1C2=CC=CC=C2C(/C1=C/C3=CC4=C(S3)C(C=C5C(C(SC(/C=C6C(C7=CC=CC=C7C\6=C(C#C)/C#N)=O)=C8)=C8C5(CCCCCC)CCCCCC)=C9)=C9C4(CCCCCC)CCCCCC)=C(C#C)/C#N,-5.69 ,-3.91 ,12.37,17.94,0.72,0.96,10.1039/D0QM01037E
CC1=CC(C(C2=CC=C(CC(CCCC)CC)S2)=C(SC(C3=CC=C(C4=C5C(C(C6=C(CC(CC)CCCC)SC(CC(CCCC)CC)=C6C5=O)=O)=C(C7=CC=C(C)S7)S4)S3)=C8)C8=C9C%10=CC=C(CC(CC)CCCC)S%10)=C9S1,-5.34 ,-3.44 ,FC(C(F)=C1)=CC(C(/C2=C/C3=CC=C(C4=CC(C5=CC(OCCCCCC)=CC(OCCCCCC)=C5)=C(C6=C(C7=CC(OCCCCCC)=CC(OCCCCCC)=C7)C=C(C8=CC=C(/C=C9/C(C%10=C(C9=O)C=C(F)C(F)=C%10)=C(C#N)\C#N)S8)S6)S4)S3)=C(C#N)\C#N)=C1C2=O,-5.68 ,-4.00 ,2.63,7.90,0.40,0.84,10.1002/anie.202010856
CC1=CC(C(C2=CC(F)=C(CC(CCCC)CC)S2)=C(SC(C3=CC=C(C4=C5C(C(C6=C(CC(CC)CCCC)SC(CC(CCCC)CC)=C6C5=O)=O)=C(C7=CC=C(C)S7)S4)S3)=C8)C8=C9C%10=CC(F)=C(CC(CC)CCCC)S%10)=C9S1,-5.45 ,-3.64 ,O=C1C2=C(C=C(F)C(F)=C2)C(/C1=C/C([Se]3)=C(CCCCCCCCCCC)C4=C3C(N5CC(CCCC)CCCCCC)=C([Se]4)C6=C5C(N(CC(CCCC)CCCCCC)C7=C8[Se]C9=C7[Se]C(CC%10C(C(C=C(F)C(F)=C%11)=C%11/C%10=C(C#N)\C#N)=O)=C9CCCCCCCCCCC)=C8C%12=N[Se]N=C%126)=C(C#N)\C#N,-5.59 ,-3.86 ,15.23,25.74,0.73,0.81,10.1039/D3CC02560H
CC1=CC(CCCCCC)=C(C)S1,-5.00 ,-3.10 ,O=C1N(C(C2=CC=C3C4=C2C1=CC=C4C5=CC=CC6=C(C=CC3=C56)C7=CC8=C(C=C7)C(C=CC=C9)C9C8(CCCCCCCC)CCCCCCCC)=O)C%10=C(C=CC=C%10C(C)C)C(C)C,-5.72 ,-3.56 ,1.29,3.42,0.39,1.00,10.1016/j.orgel.2015.03.017
CC1=CC=C(C(S2)=C3C(C(C4=C(CC(CCCC)CC)SC(CC(CCCC)CC)=C4C3=O)=O)=C2C5=CC=C(C6=CC7=C(C8=C(C9=CC=C(CCCCCCCC)S9)C(SC%10=C%11SC(C)=C%10)=C%11C(C%12=CC=C(CCCCCCCC)S%12)=C8S7)S6)S5)S1,-5.36 ,-3.43 ,O=C(N(C(CCCCC)CCCCC)C1=O)C2=CC=C(C3=C4C5=CC1C32)C6=C(C7=CC=C(C8=C(C9=CC=C(C%10=CC%11C%12C%13=C%10C%14=CC=C(C(N%15C(CCCCC)CCCCC)=O)C%16=C%14C(C%13=C%17C=C%12C(N(C(CCCCC)CCCCC)C%11=O)=O)=C(OC%17(C)C)C=C%16C%15=O)C=C9)N=C(C%18=CC=C(C%19=CC%20C%21C%22=C%19C%23=CC=C(C(N%24C(CCCCC)CCCCC)=O)C%25=C%23C(C%22=C(C(C)(C)O%26)C=C%21C(N(C(CCCCC)CCCCC)C%20=O)=O)=C%26C=C%25C%24=O)C=C%18)C(C%27=CC=C(C%28=CC%29C%30C%31=C%28C%32=CC=C(C(N%33C(CCCCC)CCCCC)=O)C%34=C%32C(C%31=C%35C=C%30C(N(C(CCCCC)CCCCC)C%29=O)=O)=C(OC%35(C)C)C=C%34C%33=O)C=C%27)=N8)C=C7)C=C%36C%37=C6C4=C(C(C)(C)O5)C=C%37C(N(C(CCCCC)CCCCC)C%36=O)=O,-5.76 ,-3.80 ,4.51,8.45,0.49,1.03,10.1039/c9tc05643b
CC1=CC2=C(C(CCC(CCCCCC)CCCC)=C(C=C(C3=CC=C(C4=C(F)C(F)=C(C5=CC=C(C)S5)C6=NN(CC(CCCC)CCCCCC)N=C64)S3)S7)C7=C2CCC(CCCC)CCCCCC)S1,-5.36 ,-3.05 ,O=C(C1=C2C=C(C(F)=C1)F)C(/C2=C(C#N)\C#N)=C\C3=CC4=C(C5=C(S4)C(C(C6=CC=C(C=C6)CCCCCC)(C7=C8C=C9C(C%10=CC=C(C=C%10)CCCCCC)(C%11=C(C9=C7)SC%12=C%11SC%13=C%12SC(/C=C(C(C%14=C%15C=C(C(F)=C%14)F)=O)/C%15=C(C#N)\C#N)=C%13)C%16=CC=C(C=C%16)CCCCCC)C%17=CC=C(C=C%17)CCCCCC)=C8S5)S3,-5.52 ,-3.97 ,11.70,20.20,0.66,0.87,10.1021/acs.chemmater.8b02222
CC1=C(C=C(C(C(CCCC)CC)=O)S2)C2=C(S1)C(S3)=CC(C3=C4C5=CC=C(CC(CCCC)CC)S5)=C(C6=CC=C(CC(CC)CCCC)S6)C7=C4C=C(C)S7,-5.11 ,-3.25 ,O=C(C1=CC=C2C(C1=C3C=C4)=C4C5=CC=C6C7=C5C2=CC=C7C(N(C(CCCCCCC)CCCCCCC)C6=O)=O)N(N8C(C9=C%10C(C%11=CC=C%10C8=O)=C(C=C9)C%12=CC=C%13C%14=C%12C%11=CC=C%14C(N(C(CCCCCCC)CCCCCCC)C%13=O)=O)=O)C3=O,-6.12 ,-4.06 ,3.20,9.00,0.46,0.77,10.1021/jz301047d
CC1=CC(C(C2=CC(F)=C(CC(CCCC)CC)S2)=C(SC(C3=CC=C(C4=C5C(C(C6=C(CC(CC)CCCC)SC(CC(CCCC)CC)=C6C5=O)=O)=C(C7=CC=C(C)S7)S4)S3)=C8)C8=C9C%10=CC(F)=C(CC(CC)CCCC)S%10)=C9S1,-5.45 ,-3.64 ,CCCCCCCCCCCc1c(/C=C2\C(=O)c3cc(F)c(F)cc3C2=C(C#N)C#N)sc2c1sc1c3c4nsnc4c4c5sc6c(CCCCCCCCCCC)c(/C=C7\C(=O)c8cc(F)c(F)cc8C7=C(C#N)C#N)sc6c5n(CC(CCCCCC)CCCCCCCC)c4c3n(CC(CC)CCCC)c21,-5.69 ,-4.04 ,18.40,27.50,0.79,0.84,10.1007/s11426-021-1013-0
CC1=C(C(F)=C(C(OCC(CCCC)CC)=O)S2)C2=C(S1)C(S3)=CC(C3=C4C5=CC=C(CC(CCCC)CC)S5)=C(C6=CC=C(CC(CC)CCCC)S6)C7=C4C=C(C)S7,-5.22 ,-3.64 ,O=C1C2=C(C=C(F)C(F)=C2)C(/C1=C/C(S3)=CC4=C3C5=C(C4(CC(CC)CCCC)CC(CC)CCCC)C=C(C6=C(OCCCCCC)C(OCCCCCC)=C(C7=CC(C(CC(CC)CCCC)(CC(CC)CCCC)C8=C9SC(/C=C%10/C(C(C=C(F)C(F)=C%11)=C%11C%10=O)=C(C#N)/C#N)=C8)=C9S7)S6)S5)=C(C#N)\C#N,-5.36 ,-4.03 ,9.83,21.50,0.60,0.76,10.1016/j.mtener.2021.100938
CC1=CC(C(C2=CC(F)=C(CC(CCCC)CC)S2)=C(SC(C3=CC=C(C4=C5C(C(C6=C(CC(CC)CCCC)SC(CC(CCCC)CC)=C6C5=O)=O)=C(C7=CC=C(C)S7)S4)S3)=C8)C8=C9C%10=CC(F)=C(CC(CC)CCCC)S%10)=C9S1,-5.45 ,-3.64 ,O=C1C2=C(C=C(F)C(F)=C2)C(/C1=C/C(S3)=C(CC(CCCCCCCC)CCCCCCCCCC)C4=C3C(N5CC(CCCC)CC)=C(S4)C6=C5C(N(C7=C8SC9=C7SC(/C=C%10C(C(C=C%11F)=C(C\%10=C(C#N)\C#N)C=C%11F)=O)=C9CC(CCCCCCCCCC)CCCCCCCC)CC(CC)CCCC)=C8C%12=NSN=C%126)=C(C#N)\C#N,-5.71 ,-3.91 ,16.26,24.57,0.75,0.89,10.1002/anie.202110550
CC(S1)=CC2=C1C(C3=CC=C(C(CCC)(CCC)CCC)S3)=C(C=C(C4=CC=C(C5=C(F)C(F)=C(C6=CC=C(C)S6)C7=NN(CC(CCCCCCCC)CCCCCC)N=C75)S4)S8)C8=C2C9=CC=C(C(CCC)(CCC)CCC)S9,-5.40 ,-3.24 ,O=C(C(C=C(F)C(F)=C1)=C1C/2=C(C#N)/C#N)C2=C\C=C\C3=CC(S4)=C(S3)C5=C4C6=C(C5(C7=CC=C(CCCCCC)C=C7)C8=CC=C(CCCCCC)C=C8)C=C9C(C(C%10=CC=C(CCCCCC)C=C%10)(C%11=CC=C(CCCCCC)C=C%11)C%12=C9SC%13=C%12SC(/C=C/C=C%14C(C(C=C(F)C(F)=C%15)=C%15C/%14=C(C#N)/C#N)=O)=C%13)=C6,-5.58 ,-4.04 ,10.54,20.60,0.63,0.81,10.1021/acs.chemmater.7b03928
FC1=C(C2=CC(CC(CCCCCCCCCCCC)CCCCCCCCCC)=C(C)S2)C3=NSN=C3C(C4=CC(CC(CCCCCCCCCCCC)CCCCCCCCCC)=C(C5=CC=C(C6=CC=C(C)S6)S5)S4)=C1F,-5.18 ,-3.49 ,O=C(/C(S1)=C/C2=CC=C(C3=CC(C4(CCCCCCCC)CCCCCCCC)=C(C5=C4C=C(C6=C(C7(CCCCCCCC)CCCCCCCC)C=C(C8=CC=C(/C=C9SC(N(CC)C\9=O)=S)C%10=NSN=C%108)S6)C7=C5)S3)C%11=NSN=C2%11)N(CC)C1=S,-5.51 ,-3.88 ,9.95,15.00,0.62,1.07,10.1002/aenm.201903248
CCC1=C(F)C=C(C2=C3C=C(C4=CC=C(C5=C6C(=O)C7=C(CC)SC(CC)=C7C(=O)C6=C(C6=CC=C(C)S6)S5)S4)SC3=C(C3=CC(F)=C(CC)S3)C3=C2SC(C)=C3)S1,-5.50 ,-3.60 ,CCOc1c2sc3c4sc(/C=C5\C(=O)c6ccccc6C5=C(C#N)C#N)cc4n(CC)c3c2c(OCC)c2sc3c4sc(/C=C5\C(=O)c6ccccc6C5=C(C#N)C#N)cc4n(CC)c3c12,-5.48 ,-3.80 ,8.06,14.59,0.55,1.01,10.1039/D0TA09351C
CCc1ccc(-c2c3cc(-c4ccc(-c5sc(-c6ccc(-c7cc8c(-c9ccc(CC)s9)c9sc(-c%10ccc(-c%11sc(-c%12ccc(-c%13cc%14c(-c%15ccc(CC)s%15)c%15sc(-c%16ccc(-c%17sc(-c%18cccs%18)c%18c%17C(=O)c%17c(CC)sc(CC)c%17C%18=O)s%16)cc%15c(-c%15ccc(CC)s%15)c%14s%13)s%12)c%12c%11C(=O)c%11c(CC)sc(CC)c%11C%12=O)s%10)cc9c(-c9ccc(CC)s9)c8s7)s6)c6c5C(=O)c5c(CC)sc(CC)c5C6=O)s4)sc3c(-c3ccc(CC)s3)c3ccsc23)s1,-5.33 ,-3.53 ,CCOc1cc(-c2cc3c(s2)-c2sc(/C=C4\C(=O)c5ccccc5C4=C(C#N)C#N)cc2C3(CC)CC)c(F)cc1-c1cc2c(s1)-c1sc(/C=C3\C(=O)c4ccccc4C3=C(C#N)C#N)cc1C2(CC)CC,-5.42 ,-3.77 ,10.80,17.64,0.66,0.93,10.1021/acsami.9b18076
CC1=C(CCCCCC)C=C(C)S1,-4.85 ,-2.84 ,O=C(N1CC(CC)CCCC)C(C2=C1C3=CC=CS3)=C(C4=CC=C(C5=CC=C6C([Si](CC(CC)CCCC)(CC(CC)CCCC)C7=C6C=CC(C(S8)=CC=C8C9=C(C(N%10CC(CC)CCCC)=O)C(C(N9CC(CC)CCCC)=O)=C%10C%11=CC=CS%11)=C7)=C5)S4)N(CC(CC)CCCC)C2=O,-5.30 ,-3.28 ,2.05,4.91,0.43,0.97,10.1002/aenm.201200911
CC1=C(CCCCCC)C=C(C)S1,-4.85 ,-2.84 ,O=C(C1=CC=C2C3=CC=C(C4=C5C=CC6=C43)C(N(C5=O)C(CC)CC)=O)N(C(C7=C1C2=C6C=C7)=O)C(CC)CC,-6.01 ,-3.83 ,0.25,1.49,0.35,0.48,10.1002/aenm.201190005
CC(SC1=C2C3=CC=C(CC(CC)CCCC)S3)=CC1=C(C4=CC=C(CC(CC)CCCC)S4)C5=C2C=C(S5)C6=CC=C(C7=C8C(C(C9=C(CC(CC)CCCC)SC(CC(CC)CCCC)=C9C8=O)=O)=C(C%10=CC=C(C)S%10)S7)S6,-5.36 ,-3.54 ,O=C1C2=C(SC3=C2SC=C3)C(/C1=C/C(S4)=CC5=C4C(SC(C=C67)=C8C=C7SC9=C6C(C%10=CC=C(CCCCCC)C=C%10)(C%11=CC=C(CCCCCC)C=C%11)C%12=C9SC(/C=C%13/C(C(SC%14=C%15SC=C%14)=C%15C%13=O)=C(C#N)/C#N)=C%12)=C8C5(C%16=CC=C(CCCCCC)C=C%16)C%17=CC=C(CCCCCC)C=C%17)=C(C#N)\C#N,-5.41 ,-3.87 ,9.33,16.56,0.66,0.86,10.1021/acsami.7b06650
FC1=C(C2=CC=C(C)S2)C3=NC(OCC(CCCCCC)CCCCCCCC)=CN=C3C(C)=C1F,-5.54 ,-2.98 ,CCCCCCC(C=C1)=CC=C1C2(C3=CC=C(CCCCCC)C=C3)C4=CC5=C(C(C6=C5SC(/C=C7C(C8=CSC=C8C\7=C(C#N)\C#N)=O)=C6)(C9=CC=C(CCCCCC)C=C9)C%10=CC=C(CCCCCC)C=C%10)C=C4C%11=C2C=C(C=C%12C(C%13=CSC=C%13/C%12=C(C#N)\C#N)=O)S%11,-5.91 ,-3.94 ,7.40,13.90,0.54,0.98,10.1002/aenm.201800856
CC(S1)=CC2=C1C(C3=CC=C(CC(CCCC)CC)S3)=C(C=C(C4=CC(CCCCCCCCCC)=C(C5=CC6=C(C(SC(C7=C(CCCCCCCCCC)C=C(C)S7)=C8)=C8C(N(CC(CCCCCC)CCCCCCCC)C6=O)=S)S5)S4)S9)C9=C2C%10=CC=C(CC(CC)CCCC)S%10,-5.47 ,-3.60 ,O=C1C(/C(C2=C1C=CC(F)=C2)=C(C#N)/C#N)=C\C3=CC4=C(S3)C(C(C5=CC6=C(C(C7=C6SC8=C7SC(/C=C(/C(C9=C%10C=CC(F)=C9)=C(C#N)/C#N)C%10=O)=C8)(C%11=CC=C(CCCCCC)C=C%11)C%12=CC=C(CCCCCC)C=C%12)C=C%135)(C%14=CC=C(CCCCCC)C=C%14)C%15=CC=C(CCCCCC)C=C%15)=C%13S4,-5.64 ,-4.03 ,10.00,17.50,0.64,0.89,10.1002/aenm.201801387
CC(SC1=C2C3=CC(F)=C(CC(CC)CCCC)S3)=CC1=C(C4=CC(F)=C(CC(CC)CCCC)S4)C5=C2C=C(S5)C6=CC=C(C7=C8C(C(C9=C(CC(CC)CCCC)SC(CC(CC)CCCC)=C9C8=O)=O)=C(C%10=CC=C(C)S%10)S7)S6,-5.48 ,-3.63 ,O=C1C2=C(C=C(F)C(F)=C2)C(/C1=C/C3=CC(C(C4=CC=C(CCCCCC)C=C4)(C5=C6SC7=C(C(C=C8)=CC=C8CC(CCCC)CC)C9=C(C(C%10=CC=C(C=C%10)CC(CC)CCCC)=C57)SC(C%11=C%12C=C(/C=C%13/C(C(C=C(F)C(F)=C%14)=C%14C%13=O)=C(C#N)/C#N)S%11)=C9C%12(C%15=CC=C(CCCCCC)C=C%15)C%16=CC=C(CCCCCC)C=C%16)C%17=CC=C(CCCCCC)C=C%17)=C6S3)=C(C#N)\C#N,-5.63 ,-3.90 ,13.90,21.60,0.72,0.89,10.1039/c9ta08636f
CCN1N=C2C(C3=CC=C(C)S3)=C(F)C(F)=C(C3=CC=C(C4=CC5=C(C6=CC=C([Si](CC)(CC)CC)S6)C6=C(C=C(C)S6)C(C6=CC=C([Si](CC)(CC)CC)S6)=C5S4)S3)C2=N1,-5.40 ,-3.24 ,CCc1ccc(C2(c3ccc(CC)cc3)c3cc4c(cc3-c3sc5cc(/C=C6\C(=O)c7cscc7C6=C(C#N)C#N)sc5c32)C(c2ccc(CC)cc2)(c2ccc(CC)cc2)c2c-4sc3cc(/C=C4\C(=O)c5cscc5C4=C(C#N)C#N)sc23)cc1,-5.54 ,-3.45 ,11.63,17.52,0.74,0.90,10.1021/jacs.7b01493
CC(SC1=C2C3=CC(F)=C(CC(CC)CCCC)S3)=CC1=C(C4=CC(F)=C(CC(CC)CCCC)S4)C5=C2C=C(S5)C6=CC=C(C7=C8C(C(C9=C(CC(CC)CCCC)SC(CC(CC)CCCC)=C9C8=O)=O)=C(C%10=CC=C(C)S%10)S7)S6,-5.45 ,-3.64 ,CCCCC(CN1C2=C(C3=C1C(SC(/C=C4/C(C5=C(C4=O)C=C(Cl)C(Cl)=C5)=C(C#N)\C#N)=C6CCCCCCCCCCC)=C6S3)C7=NSN=C7C8=C2N(C9=C8SC%10=C9SC(/C=C%11C(C(C=C(Cl)C(Cl)=C%12)=C%12C\%11=C(C#N)\C#N)=O)=C%10CCCCCCCCCCC)CC(CCCC)CC)CC,-5.68 ,-4.12 ,16.50,25.40,0.75,0.86,10.1038/s41467-019-10351-5
CC(SC1=C2C3=CC(F)=C(CC(CC)CCCC)S3)=CC1=C(C4=CC(F)=C(CC(CC)CCCC)S4)C5=C2C=C(S5)C6=CC=C(C7=C8C(C(C9=C(CC(CC)CCCC)SC(CC(CC)CCCC)=C9C8=O)=O)=C(C%10=CC=C(C)S%10)S7)S6,-5.54 ,-3.65 ,CCCCCCC(C=C1)=CC=C1C2(C3=CC=C(CCCCCC)C=C3)C4=CC5=C(C(C6=C5SC7=C6SC(/C=C8C(C(C=CC(C)=C9)=C9C\8=C(C#N)\C#N)=O)=C7)(C%10=CC=C(CCCCCC)C=C%10)C%11=CC=C(CCCCCC)C=C%11)C=C4C%12=C2C(SC(/C=C%13C(C(C=CC(C)=C%14)=C%14C\%13=C(C#N)/C#N)=O)=C%15)=C%15S%12,-5.58 ,-3.93 ,10.50,15.78,0.65,1.02,10.1002/adma.201707170
CC(SC1=C2C3=CC(Cl)=C(CC(CC)CCCC)S3)=CC1=C(C4=CC(Cl)=C(CC(CC)CCCC)S4)C5=C2C=C(S5)C6=CC=C(C7=C8C(C(C9=C(CC(CC)CCCC)SC(CC(CC)CCCC)=C9C8=O)=O)=C(C%10=CC=C(C)S%10)S7)S6,-5.51 ,-3.57 ,O=C1C2=C(C(/C1=C/C3=CC4=C(C5=CC(C6(C7=CC=C(CCCCCC)C=C7)C8=CC=C(CCCCCC)C=C8)=C(C9=C6C=C(/C=C%10/C(C%11=C(C%10=O)C=CC=C%11)=C(C#N)/C#N)S9)C=C5C4(C%12=CC=C(CCCCCC)C=C%12)C%13=CC=C(CCCCCC)C=C%13)S3)=C(C#N)\C#N)C=CC=C2,-5.70 ,-3.87 ,4.57,10.32,0.45,0.98,10.1021/acsami.8b15923
CC(SC1=C2OCCCCCCCCCCCC)=CC1=C(OCCCCCCCCCCCC)C3=C2C=C(S3)C4=CC=C(C5=CC=C(C6=CC=C(C)S6)C7=NSN=C57)S4,-5.10 ,-3.48 ,CCCCCCCCC(N1C2=C(C3=C1C=C(S3)C4=C(C=C(S4)C5=C(C=C(S5)/C=C6C(C)=C(C(N(C/6=O)CCCC)=O)C#N)CCCCCC)CCCCCC)SC(C(SC(C7=C(CCCCCC)C=C(/C=C8C(N(CCCC)C(C(C#N)=C\8C)=O)=O)S7)=C9)=C9CCCCC)=C2)CCCCCCCC,-5.27 ,-3.87 ,4.89,10.53,0.56,0.83,10.1039/C7TA04703G
