Repository: JYZZ2021/DL

File: Data/Open OPV Database.csv (part 4 of 24)
Donor_smiles,HOMO_D(eV),LUMO_D(eV),Acceptor_smiles,HOMO_A(eV),LUMO_A(eV),PCE,Jsc(mA/cm2),FF,Voc(V),DOI
CCc1ccc(/C=C/c2ccc(-c3c4cc(-c5cc(CC)c(-c6ccc(-c7sc(/C=C8/SC(=S)N(CC)C8=O)cc7CC)s6)s5)sc4c(-c4ccc(/C=C/c5ccc(CC)s5)s4)c4cc(-c5cc(CC)c(-c6ccc(-c7sc(/C=C8/SC(=S)N(CC)C8=O)cc7CC)s6)s5)sc34)s2)s1,-5.11 ,-3.41 ,CCOc1ccc(C2(c3ccc(OCC)cc3)c3cc4c(cc3-c3sc(-c5ccc(/C=c6\sc(=C(C#N)C#N)n(CC)c6=O)c6nn(CC)nc56)cc32)C(c2ccc(OCC)cc2)(c2ccc(OCC)cc2)c2cc(-c3ccc(/C=c5/sc(=C(C#N)C#N)n(CC)c5=O)c5nn(CC)nc35)sc2-4)cc1,-5.44 ,-3.47 ,7.44,11.60,0.62,1.00,10.1021/acsami.7b12902
CC(SC1=C2C3=CC=C(CC(CC)CCCC)S3)=CC1=C(C4=CC=C(CC(CC)CCCC)S4)C5=C2C=C(S5)C6=CC=C(C7=C8C(C(C9=C(CC(CC)CCCC)SC(CC(CC)CCCC)=C9C8=O)=O)=C(C%10=CC=C(C)S%10)S7)S6,-5.33 ,-3.29 ,O=C1C(C=C(F)C(F)=C2)=C2C(/C1=C/C3=CC(N(CCCCCCCC)C4=C5SC6=C4C(C7=CC(OCCCCCC)=CC=C7)(C8=CC=CC(OCCCCCC)=C8)C9=C6C=C(C(C%10=CC(OCCCCCC)=CC=C%10)(C%11=CC=CC(OCCCCCC)=C%11)C%12=C%13SC%14=C%12N(CCCCCCCC)C%15=C%14SC(/C=C%16/C(C%17=C(C=C(F)C(F)=C%17)C%16=O)=C(C#N)\C#N)=C%15)C%13=C9)=C5S3)=C(C#N)/C#N,-5.41 ,-3.97 ,12.10,21.30,0.67,0.85,10.1002/adfm.201903269
FC1=C(CC(CCCC)CC)SC(C2=C3C(SC(C4=CC=C(C5=C6C(C(C7=C(CC(CC)CCCC)SC(CC(CC)CCCC)=C7C6=O)=O)=C(C8=CC=C(C)S8)S5)S4)=C3)=C(C9=CC(F)=C(CC(CC)CCCC)S9)C%10=C2SC(C)=C%10)=C1,-5.48 ,-3.64 ,O=C1C2=C(C=C(Cl)C(Cl)=C2)C(/C1=C/C(S3)=C(CCCCCCCCC)C4=C3C(N5CC(CCCCCC)CCCC)=C(S4)C6=C5C(N(CC(CCCCCC)CCCC)C7=C8SC9=C7SC(/C=C%10C(C(C=C(Cl)C(Cl)=C%11)=C%11C\%10=C(C#N)/C#N)=O)=C9CCCCCCCCC)=C8C%12=NSN=C%126)=C(C#N)\C#N,-5.64 ,-4.05 ,18.20,26.50,0.79,0.87,10.1002/adma.202103091
CC1=CC2=C(S1)C(C3=CC=C(C(CCCC)CC)S3)=C4C(SC(C5=CC=C(C6=C7C(C(N(CCCCCCCC)C7=O)=O)=C(C8=CC=C(C)S8)C9=NN(CCCCCCC(OC(C)(C)C)(C)OC(C)(C)C)N=C69)S5)=C4)=C2C%10=CC=C(CC(CCCC)CC)S%10,-5.32 ,-3.53 ,O=C(N(CC(CCCCCCCC)CCCCCCCCCC)C1=O)C2=C(C)C=C3C4=C(C(N(CC(CCCCCCCC)CCCCCCCCCC)C3=O)=O)C(C5=CC=C(C6=CC=C(C)S6)S5)=CC1=C24,-6.26 ,-4.06 ,11.76,17.62,0.76,0.88,10.1002/adma.201902899
CC(SC1=C2C3=CC=C(CC(CC)CCCC)S3)=CC1=C(C4=CC=C(CC(CC)CCCC)S4)C5=C2C=C(S5)C6=CC=C(C7=C8C(C(C9=C(CC(CC)CCCC)SC(CC(CC)CCCC)=C9C8=O)=O)=C(C%10=CC=C(C)S%10)S7)S6,-5.33 ,-3.53 ,CCCCCCC(C=C1)=CC=C1C(C2=C3SC(C4=C(OCC(CC)CCCC)C(C=C5C(C(C=C(Cl)C(Cl)=C6)=C6/C5=C(C#N)/C#N)=O)=CS4)=C2)(C7=CC=C(CCCCCC)C=C7)C8=C3C=C(C(C9=C%10SC(C%11=C(C(/C=C%12\C(C%13=C(C%12=O)C=C(Cl)C(Cl)=C%13)=C(C#N)\C#N)=CS%11)OCC(CCCC)CC)=C9)(C%14=CC=C(CCCCCC)C=C%14)C%15=CC=C(CCCCCC)C=C%15)C%10=C8,-5.56 ,-4.23 ,9.67,20.80,0.63,0.74,10.1002/adma.201703080
CC1=C(C(F)=C(C(OCC(CCCC)CC)=O)S2)C2=C(S1)C(S3)=CC(C3=C4C5=CC=C(CC(CCCC)CC)S5)=C(C6=CC=C(CC(CC)CCCC)S6)C7=C4C=C(C)S7,-5.22 ,-3.64 ,CCCCCCC(C=C1)=CC=C1C2(C3=CC=C(CCCCCC)C=C3)C4=C(SC(C5=CC=C(/C=C(C#N)/C#N)C6=NSN=C65)=C4)C7=CC=C(C8=CC=C(C9=CC=C(/C=C(C#N)/C#N)C%10=NSN=C%109)S8)C=C72,-5.50 ,-3.78 ,6.57,14.07,0.62,0.76,10.1039/C7TC00706J
CCOC1=C(C2=CC=C(C)S2)C2=NON=C2C(C2=CC=C(C3=CC4=C(C5=CC(F)=C(CC)S5)C5=C(C=C(C)S5)C(C5=CC(F)=C(CC)S5)=C4S3)S2)=C1OCC,-5.50 ,-3.60 ,CCOc1cccc(C2(c3cccc(OCC)c3)c3cc4c(cc3-c3sc5cc(/C=C6\C(=O)c7cc(Cl)c(Cl)cc7C6=C(C#N)C#N)sc5c32)C(c2cccc(OCC)c2)(c2cccc(OCC)c2)c2c-4sc3cc(/C=C4\C(=O)c5cc(Cl)c(Cl)cc5C4=C(C#N)C#N)sc23)c1,-5.78 ,-4.05 ,11.00,20.20,0.63,0.83,10.1039/C8TA11059J
CCOC(=O)c1sc2c(-c3cc4c(-c5ccc(CC)s5)c5sc(-c6sc(-c7cc8c(-c9ccc(CC)s9)c9sc(-c%10sc(-c%11cc%12c(-c%13ccc(CC)s%13)c%13sccc%13c(-c%13ccc(CC)s%13)c%12s%11)c%11sc(C(=O)OCC)c(F)c%10%11)cc9c(-c9ccc(CC)s9)c8s7)c7sc(C(=O)OCC)c(F)c67)cc5c(-c5ccc(CC)s5)c4s3)scc2c1F,-5.26 ,-3.62 ,CCN1C(=O)/C(=C/c2ccc(-c3cc4c(s3)-c3sc(-c5ccc(/C=C6\SC(=S)N(CC)C6=O)c6nsnc56)cc3C4(CC)CC)c3nsnc23)SC1=S,-5.44 ,-3.72 ,8.16,15.91,0.56,0.92,10.1016/j.solener.2018.09.077
CC1=CC(C(S1)=C2C3=CC=C(CC(CC)CCCC)S3)=C(C4=C2C=C(C5=CC=C(C6=C(F)C(F)=C(C7=CC=C(C)S7)C8=NN(CC(CCCCCC)CCCCCCCC)N=C68)S5)S4)C9=CC=C(CC(CC)CCCC)S9,-5.12 ,-3.58 ,O=C(C(C=C(F)C(F)=C1)=C1C/2=C(C#N)/C#N)C2=C/C3=C(CCCCCCCCCCC)C(SC4=C5N(CC(CC)CCCC)C6=C4C7=NSN=C7C8=C6N(CC(CC)CCCC)C9=C8SC%10=C9SC(/C=C%11/C(C%12=C(C%11=O)C=C(F)C(F)=C%12)=C(C#N)\C#N)=C%10CCCCCCCCCCC)=C5S3,-5.65 ,-4.10 ,7.15,20.43,0.52,0.65,10.1021/acsmacrolett.9b00704
CC1=CC(C(C2=CC=C(CC(CCCC)CC)S2)=C(SC(C3=CC=C(C4=C5C(C(C6=C(CC(CC)CCCC)SC(CC(CCCC)CC)=C6C5=O)=O)=C(C7=CC=C(C)S7)S4)S3)=C8)C8=C9C%10=CC=C(CC(CC)CCCC)S%10)=C9S1,-5.34 ,-3.44 ,O=C1C2=C(C=CC=C2)C(/C1=C/C(S3)=CC4=C3C(S5)=C(C4(CC(CCCC)CC)CC(CCCC)CC)C=C5C6=CC=C(C(S7)=CC8=C7C(S9)=C(C(CC(CC)CCCC)8CC(CC)CCCC)C=C9/C=C%10C(C%11=C(C\%10=C(C#N)\C#N)C=CC=C%11)=O)C%12=NSN=C6%12)=C(C#N)\C#N,-5.53 ,-4.00 ,9.30,18.60,0.63,0.79,10.1021/acsami.0c01850
CCOC1=CC=C(C2=C3C=C(C4=CC=C(C5=C(F)C(F)=C(C6=CC=C(C)S6)C6=NN(CC)N=C56)S4)SC3=C(C3=CC=C(OCC)C(C(F)(F)F)=C3)C3=C2SC(C)=C3)C=C1C(F)(F)F,-5.49 ,-3.22 ,CCc1ccc(C2(c3ccc(CC)cc3)c3cc4c(cc3-c3sc5cc(/C=C6\C(=O)c7ccccc7C6=C(C#N)C#N)sc5c32)C(c2ccc(CC)cc2)(c2ccc(CC)cc2)c2c-4sc3cc(/C=C4\C(=O)c5ccccc5C4=C(C#N)C#N)sc23)cc1,-5.60 ,-3.85 ,10.40,18.40,0.60,0.94,10.1039/C7TA11059F
O=C(OCC(CC)CCCC)C1=C(F)C2=C(C)SC(C3=CC4=C(C(C5=CC=C(CC(CC)CCCC)S5)=C(C=C(C)S6)C6=C4C7=CC=C(CC(CC)CCCC)S7)S3)=C2S1,-5.23 ,-3.63 ,S=C(N(C/1=O)CCCCCC)SC1=C/C(S2)=CC=C2C(C=C3)=CC4=C3C5=CC=C(C6=CC=C(/C=C(S7)/C(N(CCCCCC)C7=S)=O)S6)C=C5C48C9=CC(C%10=CC=C(/C=C(S%11)/C(N(CCCCCC)C%11=S)=O)S%10)=CC=C9C%12=CC=C(C%13=CC=C(/C=C%14SC(N(C\%14=O)CCCCCC)=S)S%13)C=C%128,-5.53 ,-3.35 ,0.13,0.36,0.31,1.15,10.1039/c9ra03188j
CC(SC1=C2C3=CC=C(CC(CC)CCCC)S3)=CC1=C(C4=CC=C(CC(CC)CCCC)S4)C5=C2C=C(S5)C6=CC=C(C7=C8C(C(C9=C(CC(CC)CCCC)SC(CC(CC)CCCC)=C9C8=O)=O)=C(C%10=CC=C(C)S%10)S7)S6,-5.36 ,-3.54 ,O=C(C(C=CC=C1)=C1C/2=C(C#N)/C#N)C2=C/C(S3)=CC4=C3C(C=C(N5C(CCCCCC)CCCCCC)C(C6=CC(C(C(C=C7)=CC=C7CCCCCC)(C8=C9SC(/C=C%10/C(C%11=C(C%10=O)C=CC=C%11)=C(C#N)/C#N)=C8)C(C=C%12)=CC=C%12CCCCCC)=C9C=C56)=C%13)=C%13C4(C%14=CC=C(CCCCCC)C=C%14)C%15=CC=C(CCCCCC)C=C%15,-5.47 ,-3.83 ,9.25,14.26,0.64,0.97,10.1021/acsami.9b08462
FC1=C(CC(CCCC)CC)CC(C2=C(C=C(C3=CC=C(C4=C5C(C(C6=C(CC(CCCC)CC)SC(CC(CCCC)CC)=C6C5=O)=O)=C(C7=CC=C(C8=CC9=C(C(C%10=CC(F)=C(CC(CC)CCCC)S%10)=C(C=C(C%11=C(CC(CC)CCCC)C=C(C%12=NC%13=C(N=C(C%14=CC(CC(CC)CCCC)=C(C)S%14)S%13)S%12)S%11)S%15)C%15=C9C%16=CC(F)=C(CC(CC)CCCC)S%16)S8)S7)S4)S3)S%17)C%17=C(C%18=CC(F)=C(CC(CCCC)CC)S%18)C%19=C2SC(C)=C%19)=C1,-5.60 ,-3.63 ,O=C(C1=C2C=C(C(F)=C1)F)C(/C2=C(C#N)\C#N)=C\C3=C(CCCCCCCCCCC)C(SC4=C5N(CC(CCCC)CC)C6=C4C7=NSN=C7C8=C6N(CC(CCCC)CC)C9=C8SC%10=C9SC(/C=C(C(C%11=C%12C=C(C(F)=C%11)F)=O)/C%12=C(C#N)\C#N)=C%10CCCCCCCCCCC)=C5S3,-5.65 ,-4.10 ,15.50,24.90,0.69,0.90,10.1038/s41467-020-18378-9
CC1=C(C(F)=C(C(OCC(CCCC)CC)=O)S2)C2=C(S1)C(S3)=CC(C3=C4C5=CC=C(CC(CCCC)CC)S5)=C(C6=CC=C(CC(CC)CCCC)S6)C7=C4C=C(C)S7,-5.22 ,-3.64 ,O=C(C(C=C(F)C(F)=C1)=C1C/2=C(C#N)\C#N)C2=C/C3=CC(OCC(CC)CCCC)=C(S3)C(S4)=CC5=C4C(SC(C6=C(CC(CC)CCCC)C=C(/C=C7C(C(C=C(F)C(F)=C8)=C8C\7=C(C#N)/C#N)=O)S6)=C9)=C9C5(CC(CC)CCCC)CC(CC)CCCC,-5.30 ,-4.10 ,10.20,24.80,0.64,0.64,10.1021/acsenergylett.9b00721
CC1=CC(C(C2=CC=C(CC(CCCC)CC)S2)=C(SC(C3=CC=C(C4=C5C(C(C6=C(CC(CC)CCCC)SC(CC(CCCC)CC)=C6C5=O)=O)=C(C7=CC=C(C)S7)S4)S3)=C8)C8=C9C%10=CC=C(CC(CC)CCCC)S%10)=C9S1,-5.34 ,-3.44 ,O=C(C(/C1=C(C#C)/C#C)=C\C2=CC(SC3=C4C(C5=CC=C(CCCCCC)C=C5)(C6=CC=C(CCCCCC)C=C6)C7=CC(C8=C9C%10=C(C=C(/C=C(/C%11=C(C#C)/C#C)C(C%12=C%11C=C(OC)C=C%12)=O)S%10)S8)=C(C=C37)C9(C%13=CC=C(CCCCCC)C=C%13)C%14C=CC(CCCCCC)=CC%14)=C4S2)C%15=C1C=C(OC)C=C%15,-5.49 ,-3.86 ,11.90,17.53,0.73,0.93,10.1002/aenm.201700183
O=C(OCC(CC)CCCC)C1=C(F)C2=C(C)SC(C3=CC4=C(C(C5=CC=C(CC(CC)CCCC)S5)=C(C=C(C)S6)C6=C4C7=CC=C(CC(CC)CCCC)S7)S3)=C2S1,-5.39 ,-3.12 ,CCCCCCC(C=C1)=CC=C1C2(C3=CC(C4=C(O5)C=C(C6=C(OCCCCCCCC)C=C(/C=C7C(C(C=C(F)C(F)=C8)=C8C\7=C(C#N)\C#N)=O)S6)S4)=C(C5(C9=CC=C(CCCCCC)C=C9)C%10=CC=C(CCCCCC)C=C%10)C=C3C%11=C(O2)C=C(C%12=C(OCCCCCCCC)C=C(/C=C%13C(C(C=C(F)C(F)=C%14)=C%14C\%13=C(C#N)/C#N)=O)S%12)S%11)C%15=CC=C(CCCCCC)C=C%15,-5.51 ,-3.95 ,7.66,17.58,0.61,0.71,10.1039/c8qm00647d
CC1=C(C(F)=C(C(OCC(CCCC)CC)=O)S2)C2=C(S1)C(S3)=CC(C3=C4C5=CC=C(CC(CCCC)CC)S5)=C(C6=CC=C(CC(CC)CCCC)S6)C7=C4C=C(C)S7,-5.38 ,-3.81 ,O=C(N(CC(CCCCCCCC)CCCCCC)C1=O)C2=CC=C(C3=C2C1=CC(C4=CC=CC=C4)=C35)C6=CC=C7C8=C6C5=CC=C8C(N(CC(CCCCCCCC)CCCCCC)C7=O)=O,-6.09 ,-4.02 ,0.63,2.10,0.33,0.85,10.1002/advs.201500014
FC1=C(C2=CC(CC(CCCCCCCCCCCC)CCCCCCCCCC)=C(C)S2)C3=NSN=C3C(C4=CC(CC(CCCCCCCCCCCC)CCCCCCCCCC)=C(C5=CC=C(C6=CC=C(C)S6)S5)S4)=C1F,-5.18 ,-3.49 ,O=C1C2=CC=CC=C2C(/C1=C/C3=CC(SC4=C5C(C6=CC=C(CCCCCC)S6)(C7=CC=C(CCCCCC)S7)C8=CC9=C(C=C48)C(C%10=CC=C(CCCCCC)S%10)(C%11=CC=C(CCCCCC)S%11)C%12=C9SC%13=C%12SC(/C=C%14C(C%15=CC=CC=C%15C\%14=C(C#N)/C#N)=O)=C%13)=C5S3)=C(C#C)/C#N,-5.66 ,-3.93 ,6.50,13.34,0.57,0.85,10.1002/aenm.201701674
O=C(OCC(CC)CCCC)C1=C(F)C2=C(C)SC(C3=CC4=C(C(C5=CC=C(CC(CC)CCCC)S5)=C(C=C(C)S6)C6=C4C7=CC=C(CC(CC)CCCC)S7)S3)=C2S1,-5.39 ,-3.12 ,CCCCCCC(C=C1)=CC=C1C2(C3=CC(C4=C(O5)C=C(C6=C(SCCCCCCCC)C=C(/C=C7C(C(C=C(F)C(F)=C8)=C8C\7=C(C#N)\C#N)=O)S6)S4)=C(C5(C9=CC=C(CCCCCC)C=C9)C%10=CC=C(CCCCCC)C=C%10)C=C3C%11=C(O2)C=C(C%12=C(SCCCCCCCC)C=C(/C=C%13C(C(C=C(F)C(F)=C%14)=C%14C\%13=C(C#N)/C#N)=O)S%12)S%11)C%15=CC=C(CCCCCC)C=C%15,-5.55 ,-3.92 ,9.73,20.71,0.64,0.74,10.1039/c8qm00647d
CC(SC1=C2C3=CC=C(CC(CC)CCCC)S3)=CC1=C(C4=CC=C(CC(CC)CCCC)S4)C5=C2C=C(C6=CC=C(C7=C8C(C(C9=C(CC(CC)CCCC)SC(CC(CC)CCCC)=C9C8=O)=O)=C(C%10=CC=C(C(SC%11=C%12C%13=CC=C(CC(CC)CCCC)S%13)=CC%11=C(C%14=CC=C(CC(CC)CCCC)S%14)C%15=C%12C=C(C%16=CC=C(C%17=C(F)C(F)=C(C%18=CC=C(C)S%18)C%19=NN(CC(CCCCCCCC)CCCCCC)N=C%19%17)S%16)S%15)S%10)S7)S6)S5,-5.48 ,-3.66 ,CCCCCCC(C=C1)=CC=C1C2(C3=CC=C(CCCCCC)C=C3)C4=CC5=C(C(C6=C5SC7=C6SC(/C=C8C(C(C=CC=C9)=C9C\8=C(C#N)\C#N)=O)=C7)(C%10=CC=C(CCCCCC)C=C%10)C%11=CC=C(CCCCCC)C=C%11)C=C4C%12=C2C(SC(/C=C%13C(C(C=CC=C%14)=C%14C\%13=C(C#N)/C#N)=O)=C%15)=C%15S%12,-5.51 ,-3.78 ,10.02,17.58,0.62,0.91,10.1002/advs.201802103
O=C(OCC(CC)CCCC)C1=C(F)C2=C(C)SC(C3=CC4=C(C(C5=CC=C(CC(CC)CCCC)S5)=C(C=C(C)S6)C6=C4C7=CC=C(CC(CC)CCCC)S7)S3)=C2S1,-5.39 ,-3.12 ,CCCCCCC(C=C1)=CC=C1C2(C3=CC(C4=C(O5)C=C(/C=C6C(C(C=C(F)C(F)=C7)=C7C\6=C(C#N)\C#N)=O)S4)=C(C5(C8=CC=C(CCCCCC)C=C8)C9=CC=C(CCCCCC)C=C9)C=C3C%10=C(O2)C=C(/C=C%11C(C(C=C(F)C(F)=C%12)=C%12C\%11=C(C#N)/C#N)=O)S%10)C%13=CC=C(CCCCCC)C=C%13,-5.96 ,-4.29 ,5.58,14.19,0.67,0.58,10.1039/c8qm00647d
CC(SC1=C2C3=CC(F)=C(CC(CC)CCCC)S3)=CC1=C(C4=CC(F)=C(CC(CC)CCCC)S4)C5=C2C=C(S5)C6=CC=C(C7=C(SC(C(OCC(CCCC)CCCCCC)=O)=C8)C8=C(C9=CC=C(C)S9)C%10=NN(CC(CCCC)CCCCCC)N=C7%10)S6,-5.47 ,-3.78 ,CCCCCCC(C=C1)=CC=C1C2(C3=CC=C(CCCCCC)C=C3)C4=CC5=C(C(C6=C5SC7=C6SC(/C=C8C(C(C=CC=C9)=C9C\8=C(C#N)\C#N)=O)=C7)(C%10=CC=C(CCCCCC)C=C%10)C%11=CC=C(CCCCCC)C=C%11)C=C4C%12=C2C(SC(/C=C%13C(C(C=CC=C%14)=C%14C\%13=C(C#N)/C#N)=O)=C%15)=C%15S%12,-5.48 ,-3.83 ,3.66,7.58,0.57,0.83,10.1039/c7tc02098h
CC1=CC(CC(CC)CCCC)=C(C2=NC(SC(C3=C(CC(CCCC)CC)C=C(C4=CC([Si](CC(CC)CCCC)(CC(CCCC)CC)C5=C6SC(C)=C5)=C6S4)S3)=N7)=C7S2)S1,-5.10 ,-3.30 ,O=C(N(CC(CCCCCCCCCC)CCCCCCCCCCCC)C1=O)C2=CC=C3C4=C2C1=CC=C4C5=NC6=C(C=C(N=C7C(C8=CC=C9C%10=C8C7=CC=C%10C(N(CC(CCCCCCCCCC)CCCCCCCCCCCC)C9=O)=O)=C%11C%12=CC=CC=C%12)C%11=C6)C(C%13=CC=CC=C%13)=C53,-5.80 ,-3.60 ,1.26,2.67,0.50,0.95,10.1002/aenm.201402041
CC1=CC2=C(S1)C(CCC(CCCC)CCCCCC)=C3C=C(SC3=C2CCC(CCCC)CCCCCC)C4=CC=C(S4)C5=C(C(F)=C(C6=NN(N=C65)CC(CCCC)CCCCCC)C7=CC=C(S7)C)F,-5.38 ,-3.17 ,O=C(C(C=CC=C1)=C1C/2=C(C#N)/C#N)C2=C/C(S3)=CC4=C3C(SC5=C6C=C(S7)C(C(C8(C9=CC=C(CCCCCC)C=C9)C%10=CC=C(CCCCCC)C=C%10)=C7C%11=C8C=C(/C=C%12C(C(C=CC=C%13)=C%13C\%12=C(C#N)\C#N)=O)S%11)=C5)=C6C4(C%14=CC=C(CCCCCC)C=C%14)C%15=CC=C(CCCCCC)C=C%15,-5.48 ,-3.84 ,8.11,15.67,0.56,0.92,10.1002/adma.201702125
CCOC(=O)c1sc2c(-c3cc4c(-c5cc(F)c(CC)s5)c5sc(-c6sc(-c7cc8c(-c9cc(F)c(CC)s9)c9sc(-c%10sc(-c%11cc%12c(-c%13cc(F)c(CC)s%13)c%13sccc%13c(-c%13cc(F)c(CC)s%13)c%12s%11)c%11sc(C(=O)OCC)c(F)c%10%11)cc9c(-c9cc(F)c(CC)s9)c8s7)c7sc(C(=O)OCC)c(F)c67)cc5c(-c5cc(F)c(CC)s5)c4s3)scc2c1F,-5.47 ,-3.56 ,CCc1ccc(C2(c3ccc(CC)cc3)c3cc4c(cc3-c3sc5cc(/C=C6\C(=O)c7cc(Cl)c(Cl)cc7C6=C(C#N)C#N)sc5c32)C(c2ccc(CC)cc2)(c2ccc(CC)cc2)c2c-4sc3cc(/C=C4\C(=O)c5cc(Cl)c(Cl)cc5C4=C(C#N)C#N)sc23)cc1,-5.75 ,-4.06 ,10.70,18.80,0.74,0.76,10.1039/C9CP01101C
CCOC(=O)c1sc2c(-c3cc4c(-c5ccc(CC)s5)c5sc(-c6sc(-c7cc8c(-c9ccc(CC)s9)c9sc(-c%10sc(-c%11cc%12c(-c%13ccc(CC)s%13)c%13sccc%13c(-c%13ccc(CC)s%13)c%12s%11)c%11sc(C(=O)OCC)c(F)c%10%11)cc9c(-c9ccc(CC)s9)c8s7)c7sc(C(=O)OCC)c(F)c67)cc5c(-c5ccc(CC)s5)c4s3)scc2c1F,-5.22 ,-3.64 ,CCc1ccc(C2(c3ccc(CC)cc3)c3cc4c(cc3-c3sc(-c5ccc(/C=C6/SC(=S)N(CC)C6=O)c6nn(CC)nc56)cc32)C(c2ccc(CC)cc2)(c2ccc(CC)cc2)c2cc(-c3ccc(/C=C5/SC(=S)N(CC)C5=O)c5nn(CC)nc35)sc2-4)cc1,-5.51 ,-3.55 ,6.94,13.77,0.63,0.80,10.1039/C7TA04703G
CC1=C(C(F)=C(C(OCC(CCCC)CC)=O)S2)C2=C(S1)C(S3)=CC(C3=C4C5=CC=C(CC(CCCC)CC)S5)=C(C6=CC=C(CC(CC)CCCC)S6)C7=C4C=C(C)S7,-5.22 ,-3.64 ,O=C1C(/C(C2=C1C=C(F)C(F)C2)=C(C#N)/C#N)=C\C3=CC4=C(C5=C(S4)C6=C(C7=C(C8=CC=C(CCCCCC)S8)C9=C(C%10=C(S9)C%11=C(C%12=C(S%11)C=C(/C=C%13/C(C%14=C(C%13=O)C=C(F)C(F)=C%14)=C(C#N)\C#N)S%12)C%10(C%15=CC=C(CCCCCC)C=C%15)C%16=CC=C(CCCCCC)C=C%16)C(C%17=CC=C(CCCCCC)S%17)=C7S6)C5(C%18=CC=C(CCCCCC)C=C%18)C%19=CC=C(CCCCCC)C=C%19)S3,-5.56 ,-3.93 ,13.00,23.93,0.73,0.74,10.1021/jacs.8b04027
CC(SC1=C2C3=CC=C(CC(CC)CCCC)S3)=CC1=C(C4=CC=C(CC(CC)CCCC)S4)C5=C2C=C(S5)C6=CC=C(C7=C8C(C(C9=C(CC(CC)CCCC)SC(CC(CC)CCCC)=C9C8=O)=O)=C(C%10=CC=C(C)S%10)S7)S6,-5.18 ,-3.38 ,O=C(C(C=CC(Cl)=C1)=C1C/2=C(C#N)/C#N)C2=C/C3=CC4=C(S3)C5=CC6=C(C(C=C(C(CCCCCCCC)(CCCCCCCC)C7=C8SC(/C=C9C(C(C=CC(Cl)=C%10)=C%10C\9=C(C#N)\C#N)=O)=C7)C8=C%11)=C%11C6(CCCCCCCC)CCCCCCCC)C=C5C4(CCCCCCCC)CCCCCCCC,-5.62 ,-4.04 ,11.47,17.61,0.75,0.87,10.1002/aenm.201702870
CC1=C(C(F)=C(C(OCC(CCCC)CC)=O)S2)C2=C(S1)C(S3)=CC(C3=C4C5=CC=C(CC(CCCC)CC)S5)=C(C6=CC=C(CC(CC)CCCC)S6)C7=C4C=C(C)S7,-5.22 ,-3.64 ,O=C(N(C(CCCCC)CCCCC)C1=O)C2=CC3=C(C4=C2C1=CC(C5=C6C7=CC8=C9C%10=C7C%11=C5C=C(C(N%12C(CCCCC)CCCCC)=O)C%13=C%11C(C%10=CC=C9C(N(C(CCCCC)CCCCC)C8=O)=O)=CC=C%13C%12=O)=C4%14)C%15=C%16C%14=C6C=C(C(N(C(CCCCC)CCCCC)C%17=O)=O)C%16=C%17C=C%15C%18=C3C%19=C%20C%21=C(C%22=C%19)C(C(N(C(CCCCC)CCCCC)C%22=O)=O)=CC=C%21C%23=CC=C%24C%25=C(C(N(C(CCCCC)CCCCC)C%24=O)=O)C=C%18C%20=C%23%25,-6.23 ,-3.86 ,7.90,14.30,0.67,0.80,10.1038/ncomms9242
CCc1sc(-c2c3cc(-c4sc(-c5sc(-c6cc(Cl)c(-c7cc8c(-c9cc(Cl)c(CC)s9)c9sc(-c%10sc(-c%11sc(-c%12cc(Cl)c(-c%13cc%14c(-c%15cc(Cl)c(CC)s%15)c%15sc(-c%16sc(-c%17sc(-c%18cc(Cl)cs%18)c%18c%17C(=O)c%17c(CC)sc(CC)c%17C%18=O)cc%16Cl)cc%15c(-c%15cc(Cl)c(CC)s%15)c%14s%13)s%12)c%12c%11C(=O)c%11c(CC)sc(CC)c%11C%12=O)cc%10Cl)cc9c(-c9cc(Cl)c(CC)s9)c8s7)s6)c6c5C(=O)c5c(CC)sc(CC)c5C6=O)cc4Cl)sc3c(-c3cc(Cl)c(CC)s3)c3ccsc23)cc1Cl,-5.38 ,-3.47 ,CCc1ccc(C2(c3ccc(CC)cc3)c3cc4c(cc3-c3sc(/C=C5\C(=O)c6cc7ccccc7cc6C5=C(C#N)C#N)cc32)C(c2ccc(CC)cc2)(c2ccc(CC)cc2)c2cc(/C=C3\C(=O)c5cc6ccccc6cc5C3=C(C#N)C#N)sc2-4)cc1,-5.74 ,-4.08 ,6.31,13.55,0.48,0.97,10.1039/C4EE03424D
CC(SC1=C2C3=CC=C(CC(CC)CCCC)S3)=CC1=C(C4=CC=C(CC(CC)CCCC)S4)C5=C2C=C(S5)C6=C(CC(CC)CCCC)C=C(C7=NC8=C(N=C(C9=CC(CC(CC)CCCC)=C(C)S9)S8)S7)S6,-5.31 ,-3.34 ,O=C1N(C2=C(C(C)C)C=CC=C2C(C)C)C(C3=CC=C4C5=C3C1=CC=C5C6=CC=CC7=C(C8=CC(C(CCCCCCCC)(CCCCCCCC)C9C%10C=CC(C(C=C%11)=C%12C%13=C%11C%14=CC=C(C(N%15C%16=C(C(C)C)C=CC=C%16C(C)C)=O)C%17=C%14C(C%13=CC=C%12)=CC=C%17C%15=O)=C9)=C%10C=C8)C=CC4=C67)=O,-5.50 ,-3.42 ,6.00,7.00,0.64,1.30,10.1002/adfm.201603892
CC1=C(C=C(C(C(CC)CCCC)=O)S2)C2=C(S1)C(S3)=CC(C3=C4C5=CC=C(CC(CCCC)CC)S5)=C(C6=CC=C(CC(CC)CCCC)S6)C7=C4C=C(C)S7,-5.11 ,-3.25 ,O=C(C1=CC=C2C3=C(C4=CC=C(/C=C/C5=CC=C(C)S5)S4)C=C(C6=C7C=CC8=C63)C(N(C7=O)CC(CCCCCCCCCC)CCCCCCCCCCCC)=O)N(C(C9=C1C2=C8C(C)=C9)=O)CC(CCCCCCCCCC)CCCCCCCCCCCC,-5.70 ,-3.67 ,0.93,3.29,0.40,0.76,10.1016/j.dyepig.2014.11.022
O=C1C2=C(CC(CCCC)CC)SC(CC(CC)CCCC)=C2C(C3=C(C4=CC(F)=C(C)S4)SC(C(S5)=CC(F)=C5C6=CC7=C(C8=CC=C(CC(CC)CCCC)S8)C(SC(C)=C9)=C9C(C%10=CC=C(CC(CC)CCCC)S%10)=C7S6)=C31)=O,-5.47 ,-3.46 ,O=C1C2=CC=CC=C2C(/C1=C/C3=CC(SC4=C5C(CCCCCCCC)(CCCCCCCC)C6=CC7=C(C=C46)C(CCCCCCCC)(CCCCCCCC)C8=C7SC9=C8SC(/C=C%10C(C%11=CC=CC=C%11C\%10=C(C#N)/C#N)=O)=C9)=C5S3)=C(C#C)/C#N,-5.63 ,-3.91 ,13.20,19.60,0.72,0.94,10.1002/adma.201705209
CC(SC1=C2C3=CC=C(CC(CC)CCCC)S3)=CC1=C(C4=CC=C(CC(CC)CCCC)S4)C5=C2C=C(S5)C6=CC=C(C7=C8C(C(C9=C(CC(CC)CCCC)SC(CC(CC)CCCC)=C9C8=O)=O)=C(C%10=CC=C(C)S%10)S7)S6,-5.36 ,-3.54 ,CCCCCCC(C=C1)=CC=C1C2(C3=CC=C(CCCCCC)C=C3)C4=CC5=C(C(C6=C5SC7=C6SC(/C=C8C(C(C=CC(OC)=C9)=C9C\8=C(C#N)\C#N)=O)=C7)(C%10=CC=C(CCCCCC)C=C%10)C%11=CC=C(CCCCCC)C=C%11)C=C4C%12=C2C(SC(/C=C%13C(C(C=CC(OC)=C%14)=C%14C\%13=C(C#N)/C#N)=O)=C%15)=C%15S%12,-5.49 ,-3.86 ,11.90,17.53,0.73,0.93,10.1002/aenm.201700183
CC1=CC(C(S1)=C2C3=CC(Cl)=C(CC(CC)CCCC)S3)=C(C4=C2C=C(C(S5)=C(CCCCCC)C6=C5C=C(C7=C(F)C(F)=C(C8=CC(SC(C)=C9CCCCCC)=C9S8)C%10=NN(CC(CCCCCC)CCCCCCCC)N=C7%10)S6)S4)C%11=CC(Cl)=C(CC(CC)CCCC)S%11,-5.42 ,-3.49 ,O=C(C(C=C(F)C(F)=C1)=C1C/2=C(C#N)/C#N)C2=C/C3=C(CCCCCCCCCCC)C(SC4=C5N(CC(CC)CCCC)C6=C4C7=NSN=C7C8=C6N(CC(CC)CCCC)C9=C8SC%10=C9SC(/C=C%11/C(C%12=C(C%11=O)C=C(F)C(F)=C%12)=C(C#N)\C#N)=C%10CCCCCCCCCCC)=C5S3,-5.60 ,-4.10 ,14.02,22.21,0.75,0.84,10.1021/acs.macromol.9b01233
O=C(OCC(CC)CCCC)C1=C(F)C2=C(C)SC(C3=CC4=C(C(C5=CC=C(CC(CC)CCCC)S5)=C(C=C(C)S6)C6=C4C7=CC=C(CC(CC)CCCC)S7)S3)=C2S1,-5.15 ,-3.44 ,O=C(/C(S1)=C/C(C2=NSN=C32)=CC=C3C(S4)=CC=C4C5=CC(C(C6=CC=C(CCCCCC)C=C6)(C7=CC=C(CCCCCC)C=C7)C8=C9SC(C%10=CC=C(/C=C%11SC(N(CCCCCC)C\%11=O)=S)C%12=NSN=C%10%12)=C8)=C9C=C5)N(CCCCCC)C1=S,-5.28 ,-3.67 ,5.60,10.30,0.52,1.03,10.1002/smtd.201700373
CC(SC1=C2C3=CC=C(CC(CC)CCCC)S3)=CC1=C(C4=CC=C(CC(CC)CCCC)S4)C5=C2C=C(S5)C6=CC=C(C7=C8C(C(C9=C(CC(CC)CCCC)SC(CC(CC)CCCC)=C9C8=O)=O)=C(C%10=CC=C(C)S%10)S7)S6,-5.36 ,-3.54 ,O=C(C(C=C(F)C(F)=C1)=C1C/2=C(C#N)/C#N)C2=C/C3=CC(CC(CC)CCCC)=C(C4=CC(C=C(C(C5=CC(SC(C6=C(CC(CCCC)CC)C=C(/C=C7C(C(C=C(F)C(F)=C8)=C8C\7=C(C#N)\C#N)=O)S6)=C9)=C9C=C%105)=C%11)C%10(CCCCCCCC)CCCCCCCC)=C%11S4)S3,-5.52 ,-3.87 ,5.45,11.64,0.52,0.90,10.1039/c9ta05116c
CCOc1cnc2c(-c3ccc(-c4c(F)c(F)c(-c5ccc(-c6c(F)c(F)c(-c7cccs7)c7ncc(OCC)nc67)s5)c5ncc(OCC)nc45)s3)c(F)c(F)cc2n1,-5.53 ,-2.85 ,CCC1(CC)c2cc(/C=C3\C(=O)c4cc(F)c(F)cc4C3=C(C#N)C#N)sc2-c2sc(-c3c(F)c(F)c(-c4cc5c(s4)-c4sc(/C=C6\C(=O)c7cc(F)c(F)cc7C6=C(C#N)C#N)cc4C5(CC)CC)c4nsnc34)cc21,-5.54 ,-3.82 ,12.05,20.50,0.72,0.81,10.1002/solr.202000421
CC(SC1=C2C3=CC=C(C4=CC=C(SCC(CCCCCC)CCCCCCCC)C=C4)C=C3)=CC1=C(C5=CC=C(C6=CC=C(SCC(CCCCCC)CCCCCCCC)C=C6)C=C5)C7=C2C=C(C8=CC=C(C9=C(F)C(F)=C(C%10=CC=C(C)S%10)C%11=NN(CC(CCCCCC)CCCCCCCC)N=C%119)S8)S7,-5.46 ,-3.50 ,CCCCCCC(C=C1)=CC=C1C2(C3=CC=C(CCCCCC)C=C3)C4=CC5=C(C(C6=C5SC7=C6SC(/C=C8C(C(C=CC=C9)=C9C\8=C(C#N)\C#N)=O)=C7)(C%10=CC=C(CCCCCC)C=C%10)C%11=CC=C(CCCCCC)C=C%11)C=C4C%12=C2C(SC(/C=C%13C(C(C=CC=C%14)=C%14C\%13=C(C#N)/C#N)=O)=C%15)=C%15S%12,-5.60 ,-3.93 ,12.09,18.52,0.71,0.91,10.1021/acsami.8b16554
CC1=CC(CCCCCC)=C(C)S1,-4.90 ,-3.00 ,COC1=CC(C2C3C=CC(OC)=C2)=C(/C3=C4C(C=C(C=CC=C5)C5=C6)=C6C7=C/4C=C8C(C=CC=C8)=C7)C=C1,-5.30 ,-3.12 ,1.70,3.90,0.40,1.10,10.1002/adma.201003768
CC(S1)=CC=C1C2=C(C(C3=C(CC(CCCCCC)CCCC)SC(CC(CCCC)CCCCCC)=C3C4=O)=O)C4=C(S2)C(S5)=CC=C5C6=CC7=C(C8=CC=C(SCC(CCCC)CC)S8)C(SC(C)=C9)=C9C(C%10=CC=C(SCC(CC)CCCC)S%10)=C7S6,-5.43 ,-3.43 ,O=C1C2=CC=CC=C2C(/C1=C/C3=CC(SC4=C5C(C6=CC=C(CCCCCC)S6)(C7=CC=C(CCCCCC)S7)C8=CC9=C(C=C48)C(C%10=CC=C(CCCCCC)S%10)(C%11=CC=C(CCCCCC)S%11)C%12=C9SC%13=C%12SC(/C=C%14C(C%15=CC=CC=C%15C\%14=C(C#N)/C#N)=O)=C%13)=C5S3)=C(C#C)/C#N,-5.66 ,-3.93 ,10.60,15.52,0.68,0.97,10.1002/adma.201604251
CC1=CC(C(C2=CC=C(CC(CCCC)CC)S2)=C(SC(C3=CC=C(C4=C5C(C(C6=C(CC(CC)CCCC)SC(CC(CCCC)CC)=C6C5=O)=O)=C(C7=CC=C(C)S7)S4)S3)=C8)C8=C9C%10=CC=C(CC(CC)CCCC)S%10)=C9S1,-5.34 ,-3.44 ,O=C(C1=C2C=C(C=C1)F)C(/C2=C(C#N)\C#N)=C\C3=C(C4=C(C5=C(S4)C(C6=NN(CC(CCCC)CC)N=C6C7=C8N(C9=C7SC%10=C9SC(/C=C(/C(C%11=C%12C=C(C=C%11)F)=C(C#N)/C#N)C%12=O)=C%10CCCCCCCCCCC)CC(CC)CCCC)=C8N5CC(CC)CCCC)S3)CCCCCCCCCCC,-5.56 ,-4.01 ,14.92,26.15,0.71,0.80,10.1039/C9QM00499H
CCc1ccc(-c2c3cc(-c4sc(-c5c6c(c(-c7cc(F)c(-c8cc9c(-c%10ccc(CC)s%10)c%10sc(-c%11sc(-c%12c%13c(c(-c%14cc(F)c(-c%15cc%16c(-c%17ccc(CC)s%17)c%17sc(-c%18sc(-c%19c%20c(c(-c%21cc(F)cs%21)c%21nn(CC)nc%19%21)C(=O)N(CC)C%20=O)cc%18F)cc%17c(-c%17ccc(CC)s%17)c%16s%15)s%14)c%14nn(CC)nc%12%14)C(=O)N(CC)C%13=O)cc%11F)cc%10c(-c%10ccc(CC)s%10)c9s8)s7)c7nn(CC)nc57)C(=O)N(CC)C6=O)cc4F)sc3c(-c3ccc(CC)s3)c3ccsc23)s1,-5.25 ,-3.25 ,CCc1c(/C=C2\C(=O)c3ccc(F)cc3C2=C(C#N)C#N)sc2c1sc1c3c4nsnc4c4c5sc6c(CC)c(/C=C7\C(=O)c8cc(F)c(-c9ccc(-c%10cc%11c(cc%10F)C(=C(C#N)C#N)/C(=C/c%10sc%12c(sc%13c%14c%15nsnc%15c%15c%16sc%17c(CC)c(/C=C%18\C(=O)c%19cc(F)c(-c%20cccs%20)cc%19C%18=C(C#N)C#N)sc%17c%16n(CC)c%15c%14n(CC)c%12%13)c%10CC)C%11=O)s9)cc8C7=C(C#N)C#N)sc6c5n(CC)c4c3n(CC)c21,-5.74 ,-3.84 ,15.11,23.96,0.73,0.87,10.1021/acsenergylett.0c02053
CC(SC1=C2C3=CC=C(SCC(CCCC)CCCCCC)S3)=CC1=C(C4=CC=C(SCC(CCCC)CCCCCC)S4)C5=C2C=C(C6=CC=C(C7=C(F)C(F)=C(C8=CC=C(C)S8)C9=NN(CC(CCCCCC)CCCCCCCC)N=C97)S6)S5,-5.38 ,-3.56 ,O=C1C2=C(C=CC=C2)C(/C1=C\C3=CC(C(C4=CC=C(CCCCCC)C=C4)(C5=C6SC7=C(C(C=C8)=CC=C8SCC(CCCC)CC)C9=C(C(C%10=CC=C(C=C%10)SCC(CC)CCCC)=C57)SC(C%11=C%12C=C(/C=C%13\C(C(C=CC=C%14)=C%14C%13=O)=C(C#N)/C#N)S%11)=C9C%12(C%15=CC=C(CCCCCC)C=C%15)C%16=CC=C(CCCCCC)C=C%16)C%17=CC=C(CCCCCC)C=C%17)=C6S3)=C(C#N)\C#N,-5.49 ,-3.76 ,10.59,17.52,0.65,0.92,10.1021/acsami.9b14981
O=C(N(CC(CC)CCCC)C(S/1)=S)C1=C\C(S2)=CC=C2C3=C(CCCCCC)C=C(S3)C(S4)=C(CCCCCC)C=C4C5=CC6=C(S5)C(C7=CN=C(SCC(CCCCCC)CCCCCCCC)S7)=C8C(SC(C9=CC(CCCCCC)=C(C%10=CC(CCCCCC)=C(C%11=CC=C(/C=C%12C(N(CC(CC)CCCC)C(S/%12)=S)=O)S%11)S%10)S9)=C8)=C6C%13=CN=C(SCC(CCCCCC)CCCCCCCC)S%13,-5.31 ,-3.46 ,O=C1C2=C(C=C(Cl)C(Cl)=C2)C(/C1=C/C(S3)=C(CCCCCCCCC)C4=C3C(N5CC(CCCCCC)CCCC)=C(S4)C6=C5C(N(CC(CCCCCC)CCCC)C7=C8SC9=C7SC(/C=C%10C(C(C=C(Cl)C(Cl)=C%11)=C%11C\%10=C(C#N)/C#N)=O)=C9CCCCCCCCC)=C8C%12=NSN=C%126)=C(C#N)\C#N,-5.64 ,-4.05 ,17.19,26.04,0.78,0.84,10.1002/adfm.202214926
CC1=CC(C(C2=CC(F)=C(CC(CCCC)CC)S2)=C(SC(C3=CC=C(C4=C5C(C(C6=C(CC(CC)CCCC)SC(CC(CCCC)CC)=C6C5=O)=O)=C(C7=CC=C(C)S7)S4)S3)=C8)C8=C9C%10=CC(F)=C(CC(CC)CCCC)S%10)=C9S1,-5.45 ,-3.64 ,CCCCCCCCCCCSc1c(/C=C2\C(=O)c3cc(Cl)c(Cl)cc3C2=C(C#N)C#N)sc2c1sc1c3c4nsnc4c4c5sc6c(SCCCCCCCCCCC)c(/C=C7\C(=O)c8cc(Cl)c(Cl)cc8C7=C(C#N)C#N)sc6c5n(CC(CC)CCCC)c4c3n(CC(CC)CC)c21,-5.65 ,-3.93 ,13.50,24.00,0.68,0.80,10.1039/D0TA08830G
CC(SC1=C2C3=CC=C(CC(CC)CCCC)S3)=CC1=C(C4=CC=C(CC(CC)CCCC)S4)C5=C2C=C(S5)C6=CC=C(C7=C(C(OCC(CC)CCCC)=O)C8=C(C(C(OCC(CC)CCCC)=O)=C(C9=CC=CS9)S8)S7)S6,-5.23 ,-3.34 ,O=C(C(C=CC=C1)=C1C/2=C(C#N)/C#N)C2=C/C3=CC(SC4=C5C(C6=CC=C(CCCCCC)C=C6)(C7=CC=C(CCCCCC)C=C7)C8=C4SC9=C8SC%10=C9C(C%11=CC=C(CCCCCC)C=C%11)(C%12=CC=C(CCCCCC)C=C%12)C%13=C%10SC%14=C%13SC(/C=C%15C(C(C=CC=C%16)=C%16C\%15=C(C#N)\C#N)=O)=C%14)=C5S3,-5.45 ,-3.94 ,11.03,21.40,0.64,0.81,10.1002/aenm.201801214
CC(S1)=CC=C1C2=C(C(C3=C(CC(CC)CCCC)SC(CC(CCCC)CC)=C3C4=O)=O)C4=C(S2)C(S5)=CC=C5C6=CC(SC7=C(C8=CC=C(CCCCCCCC)S8)C(C(SC(C)=C9)=C9S%10)=C%10C(C%11=CC=C(CCCCCCCC)S%11)=C7%12)=C%12S6,-5.36 ,-3.43 ,O=C(C(C=C1)=C2C3=C1C4=C5C(C3=C(C6=C7C(C8=CC(C(N(C(CCCCC)CCCCC)C9=O)=O)=C%10C9=CC=C%11C%10=C8C%12=C%13C%14=C(C=C%12%15)C(N(C(C%14=CC=C%11%13)=O)C(CCCCC)CCCCC)=O)=C%15C(C%16=C%17C%18=C%19C=CC%20=C%18C(C(N(C%20=O)C(CCCCC)CCCCC)=O)=C%16)=C6C%21=C%17C%22=C%19C=CC(C(N(C%23=O)C(CCCCC)CCCCC)=O)=C%22C%23=C%21)C=C2%24)=C7C=C%25C5=C(C(N(C(CCCCC)CCCCC)C%25=O)=O)C=C4)N(C(CCCCC)CCCCC)C%24=O,-6.02 ,-3.83 ,8.28,12.01,0.70,0.97,10.1021/jacs.6b04368
CC1=C(C=C(C(C(CC)CCCC)=O)S2)C2=C(S1)C(S3)=CC(C3=C4C5=CC=C(CC(CCCC)CC)S5)=C(C6=CC=C(CC(CC)CCCC)S6)C7=C4C=C(C)S7,-5.11 ,-3.25 ,O=C(N1C(CCCCCCC)CCCCCCC)C2=C3C(C4=C5C6=C3C1=O)=C(C=C2)C7=C(C4=C(C8=C5C(C9=C%10C%11=CC=C%12C%10=C(C(N(C(CCCCCCC)CCCCCCC)C%12=O)=O)C=C96)=C(C%11=CC=C%13C(N%14C(CCCCCCC)CCCCCCC)=O)C%13=C8C%14=O)C=C%15C(N(C(CCCCCCC)CCCCCCC)C%16=O)=O)C%15=C%16C=C7,-5.78 ,-4.09 ,1.36,5.77,0.51,0.46,10.1039/C3CC47204C
CC(SC1=C2C3=CC=C(SCC(CCCC)CCCCCC)S3)=CC1=C(C4=CC=C(SCC(CCCC)CCCCCC)S4)C5=C2C=C(C6=CC=C(C7=C(F)C(F)=C(C8=CC=C(C)S8)C9=NN(CC(CCCCCC)CCCCCCCC)N=C97)S6)S5,-5.38 ,-3.56 ,O=C1C2=C(C=CC=C2)C(/C1=C\C3=CC(C(C4=CC=C(CCCCCC)C=C4)(C5=C6SC7=C(C(C=C8)=CC=C8SCC(CCCC)CC)C(C(S9)=C(C%10=C9C(SC(/C=C%11\C(C(C=CC=C%12)=C%12C%11=O)=C(C#N)/C#N)=C%13)=C%13C%10(C%14=CC=C(CCCCCC)C=C%14)C%15=CC=C(CCCCCC)C=C%15)S%16)=C%16C(C%17=CC=C(C=C%17)SCC(CC)CCCC)=C57)C%18=CC=C(CCCCCC)C=C%18)=C6S3)=C(C#N)\C#N,-5.44 ,-3.74 ,4.04,9.81,0.43,0.92,10.1021/acsami.9b14981
O=C(OCC(CC)CCCC)C1=C(F)C2=C(C)SC(C3=CC4=C(C(C5=CC=C(CC(CC)CCCC)S5)=C(C=C(C)S6)C6=C4C7=CC=C(CC(CC)CCCC)S7)S3)=C2S1,-5.20 ,-3.59 ,CCCCCCC(C=C1)=CC=C1C2(C3=CC=C(CCCCCC)C=C3)C4=CC5=C(C(C6=C5SC(/C=C7C(C(C=C(F)C(F)=C8)=C8C\7=C(C#N)\C#N)=O)=C6)(C9=CC=C(CCCCCC)C=C9)C%10=CC=C(CCCCCC)C=C%10)C=C4C%11=C2C=C(/C=C%12C(C(C=C(F)C(F)=C%13)=C%13C\%12=C(C#N)/C#N)=O)S%11,-5.82 ,-4.05 ,5.61,13.43,0.62,0.64,10.1021/jacs.9b08988
CC1=CC(C(C2=CC(F)=C(CC(CCCC)CC)S2)=C(SC(C3=CC=C(C4=C5C(C(C6=C(CC(CC)CCCC)SC(CC(CCCC)CC)=C6C5=O)=O)=C(C7=CC=C(C)S7)S4)S3)=C8)C8=C9C%10=CC(F)=C(CC(CC)CCCC)S%10)=C9S1,-5.45 ,-3.64 ,CCCCCCCCCCCc1c(/C=C2\C(=O)c3cc4ccccc4cc3C2=C(C#N)C#N)sc2c1sc1c3c4nsnc4c4c5sc6c(CCCCCCCCCCC)c(/C=C7\C(=O)c8cc9ccccc9cc8C7=C(C#N)C#N)sc6c5n(CC(CCCCCC)CCCCCCCC)c4c3n(CC(CCCCCC)CCCCCCCC)c21,-5.50 ,-3.88 ,11.90,20.20,0.62,0.95,10.1021/acsami.1c04273
CC1=C(C(F)=C(C(OCC(CC)CCCC)=O)S2)C2=C(C3=CC4=C(OCC(CCCC)CC)C(SC(C)=C5)=C5C(OCC(CCCC)CC)=C4S3)S1,-5.15 ,-3.43 ,O=C(N(C(CCCCC)CCCCC)C1=O)C2=CC3=C(C4=C5C=CC1C42)C6=C(C7=C3C8=CC9C%10C%11=C8C%12=C7C=C(C(N%13C(CCCCC)CCCCC)=O)C%14=C%12C(C%11=C(C%15=C%16C(C=C%17C(N(C(CCCCC)CCCCC)C%18=O)=O)=C%19C%20=C%17C%18=CC=C%20C%21=CC=C(C%22=O)C%23C%21=C%19C%15=CC%23C(N%22C(CCCCC)CCCCC)=O)C=C%10C(N(C(CCCCC)CCCCC)C9=O)=O)=C%16C=C%14C%13=O)C=C%24C%25=C6C5=CC=C%25C(N(C(CCCCC)CCCCC)C%24=O)=O,-6.23 ,-3.86 ,6.40,13.20,0.63,0.77,10.1038/ncomms9242
O=C(OCC(CC)CCCC)C1=C(F)C2=C(C)SC(C3=CC4=C(C(C5=CC=C(CC(CC)CCCC)S5)=C(C=C(C)S6)C6=C4C7=CC=C(CC(CC)CCCC)S7)S3)=C2S1,-5.20 ,-3.60 ,CCCCCCC(C=C1)=CC=C1C(C2=C3SC(C4=C(OCC(CC)CCCC)C(C=C5C(C(C=C(Cl)C(Cl)=C6)=C6/C5=C(C#N)/C#N)=O)=CS4)=C2)(C7=CC=C(CCCCCC)C=C7)C8=C3C=C(C(C9=C%10SC(C%11=C(C(/C=C%12\C(C%13=C(C%12=O)C=C(Cl)C(Cl)=C%13)=C(C#N)\C#N)=CS%11)OCC(CCCC)CC)=C9)(C%14=CC=C(CCCCCC)C=C%14)C%15=CC=C(CCCCCC)C=C%15)C%10=C8,-5.56 ,-4.23 ,10.30,22.80,0.62,0.73,10.1002/adma.201703080
CC1=CC2=C(C=C1)C(C=CC(C3=CC=C(S3)C4=C(OCCCCCCCCCCCC)C(OCCCCCCCCCCCC)=C(C5=NSN=C45)C6=CC=C(S6)C)=C7)=C7N2CCCCCCCC,-5.23 ,-3.38 ,O=C(N(CC(CCCCCC)CCCCCCCC)C1=O)C2=CC=CC3=C2C1=CC=C3C4=CC=C(C#CC(S5)=CC=C5C6=CC=C7C8=C6C=CC=C8C(N(CC(CCCCCC)CCCCCCCC)C7=O)=O)S4,-5.95 ,-3.49 ,0.24,0.90,0.22,1.20,10.1016/j.synthmet.2016.07.015
CC(SC1=C2C3=CC=C(CC(CC)CCCC)S3)=CC1=C(C4=CC=C(CC(CC)CCCC)S4)C5=C2C=C(C6=C(CCCCCCCC)C=C(C7=CC8=C(C(SC(C9=CC(CCCCCCCC)=C(C)S9)=C%10)=C%10N(CC(CCCCCC)CCCCCCCC)C8=O)S7)S6)S5,-5.40 ,-2.70 ,CCCCCCC(C=C1)=CC=C1C2(C3=CC=C(CCCCCC)C=C3)C4=CC5=C(C(C6=C5SC7=C6SC(/C=C8C(C(C=CC(C)=C9)=C9C\8=C(C#N)\C#N)=O)=C7)(C%10=CC=C(CCCCCC)C=C%10)C%11=CC=C(CCCCCC)C=C%11)C=C4C%12=C2C(SC(/C=C%13C(C(C=CC(C)=C%14)=C%14C\%13=C(C#N)/C#N)=O)=C%15)=C%15S%12,-5.58 ,-3.98 ,10.34,15.95,0.73,0.89,10.1039/c8qm00604k
CCOC1=CC(OCC)=CC(C2=C3C=C(C4=CC=C(C5=C(CC)N=C(C6=NC(CC)=C(C7=CC=C(C)S7)S6)S5)S4)SC3=C(C3=CC(OCC)=CC(OCC)=C3)C3=C2SC(C)=C3)=C1,-5.36 ,-3.36 ,CCc1ccc(C2(c3ccc(CC)cc3)c3cc4c(cc3-c3sc5cc(/C=C6\C(=O)c7ccccc7C6=C(C#N)C#N)sc5c32)C(c2ccc(CC)cc2)(c2ccc(CC)cc2)c2c-4sc3cc(/C=C4\C(=O)c5ccccc5C4=C(C#N)C#N)sc23)cc1,-5.48 ,-3.83 ,10.30,14.10,0.72,1.01,10.1016/j.nanoen.2017.03.013
CC(SC1=C2C3=CC=C(CC(CC)CCCC)S3)=CC1=C(C4=CC=C(CC(CC)CCCC)S4)C5=C2C=C(C6=C7C(SC(C(OCC(CC)CCCC)=O)=C7F)=C(C)S6)S5,-5.22 ,-3.21 ,CCCCC(COC1=C2C3=C(C(SC(/C=C4/C(C(C=C5Cl)=C(C4=O)C=C5Cl)=C(C#N)\C#N)=C6)=C6C(C(C=C7)=CC=C7CCCCCC)3C(C=C8)=CC=C8CCCCCC)SC2=C(C9=C1SC%10=C9C(C(C=C%11)=CC=C%11CCCCCC)(C(C=C%12)=CC=C%12CCCCCC)C%13=C%10SC(/C=C%14C(C(C=C(Cl)C(Cl)=C%15)=C%15C\%14=C(C#N)\C#N)=O)=C%13)OCC(CC)CCCC)CC,-5.49 ,-4.09 ,10.80,22.30,0.70,0.70,10.1002/adma.201804215
CC(S1)=CC2=C1C(C3=CC=C(SCCCCCCCC)S3)=C(C=C(C4=C(S5)C(C(F)=C5C(OCC(CCCC)CC)=O)=C(C)S4)S6)C6=C2C7=CC=C(SCCCCCCCC)S7,-5.26 ,-3.61 ,O=C(C1=CC=C2C(C1=C3C=C4)=C4C5=CC=C6C7=C5C2=CC=C7C(N(C(CCCCC)CCCCC)C6=O)=O)N(N8C(C9=C%10C(C%11=CC=C%10C8=O)=C(C=C9)C%12=CC=C%13C%14=C%12C%11=CC=C%14C(N(C(CCCCC)CCCCC)C%13=O)=O)=O)C3=O,-5.90 ,-3.86 ,5.45,12.85,0.53,0.80,10.1021/acsami.5b02012
CC(SC1=C2C3=CC=C(S3)CC(CCCC)CC)=CC1=C(C4=CC=C(CC(CC)CCCC)S4)C5=C2C=C(C6=C7C(C(F)=C(C(OCC(CC)CCCC)=O)S7)=C(C)S6)S5,-5.24 ,-3.66 ,O=C1C2=C(C=CC=C2)C(/C1=C/C3=CC(C4(C5=CC=C(CCCCCC)C=C5)C6=CC=C(CCCCCC)C=C6)=C(S3)C7=C4C8=C(OCC(CC)CCCC)C(SC9=C%10C(C%11=CC=C(CCCCCC)C=C%11)(C%12=CC=C(CCCCCC)C=C%12)C%13=C9SC(/C=C%14/C(C(C=CC=C%15)=C%15C%14=O)=C(C#N)\C#N)=C%13)=C%10C(OCC(CC)CCCC)=C8S7)=C(C#N)/C#N,-5.32 ,-3.85 ,8.30,17.50,0.60,0.81,10.1021/jacs.7b11278
CC(S1)=CC=C1C2=CC=C(C)C3=NC=C(OCC(CCCCCCCC)CCCCCC)N=C23,-5.38 ,-2.82 ,O=C(C(C=C(F)C(F)=C1)=C1C/2=C(C#N)/C#N)C2=C/C3=C(CCCCCCCCCCC)C(SC4=C5N(CC(CC)CCCC)C6=C4C7=NSN=C7C8=C6N(CC(CC)CCCC)C9=C8SC%10=C9SC(/C=C%11/C(C%12=C(C%11=O)C=C(F)C(F)=C%12)=C(C#N)\C#N)=C%10CCCCCCCCCCC)=C5S3,-5.66 ,-4.08 ,5.75,18.65,0.43,0.71,10.1002/adma.201905480
CCC1=C(F)C=C(C2=C3C=C(C4=CC=C(C5=C6C(=O)C7=C(CC)SC(CC)=C7C(=O)C6=C(C6=CC=C(C)S6)S5)S4)SC3=C(C3=CC(F)=C(CC)S3)C3=C2SC(C)=C3)S1,-5.50 ,-3.55 ,CCc1ccc(-c2c(/C=C3\C(=O)c4cc(F)c(F)cc4C3=C(C#N)C#N)sc3c2sc2c4c5nsnc5c5c6sc7c(-c8ccc(CC)cc8)c(/C=C8\C(=O)c9cc(F)c(F)cc9C8=C(C#N)C#N)sc7c6n(CC)c5c4n(CC)c32)cc1,-5.58 ,-3.85 ,16.70,25.00,0.77,0.87,10.1016/j.nanoen.2020.105087
CC1=CC(CCCCCC)=C(C)S1,-5.20 ,-3.20 ,O=C(C(C=CC=C1)=C1C/2=C(C#N)/C#N)C2=C/C(S3)=CC=C3C4=CC=C(C(C=CC(C5=CC=C(/C=C6C(C(C=CC=C7)=C7C\6=C(C#N)\C#N)=O)S5)=C8)=C8C9(CCCCCCCC)CCCCCCCC)C9=C4,-5.70 ,-3.63 ,1.32,3.40,0.42,0.92,10.1039/c5ra03607k
FC1=C(CC(CCCC)CC)SC(C2=C3C(SC(C4=CC=C(C5=C6C(C(C7=C(CC(CC)CCCC)SC(CC(CC)CCCC)=C7C6=O)=O)=C(C8=CC=C(C)S8)S5)S4)=C3)=C(C9=CC(F)=C(CC(CC)CCCC)S9)C%10=C2SC(C)=C%10)=C1,-5.48 ,-3.64 ,O=C(C(C=C(F)C(F)=C1)=C1C/2=C(C#N)/C#N)C2=C/C3=CC(N(C4=CC=C(C)C=C4)CCCCCCCC)=C(C5=CC(C6=C(C(C)C)C=C(C(C)C)C=C6C(C)C)=C(C7=C(C8=C(C(C)C)C=C(C(C)C)C=C8C(C)C)C=C(S7)C9=C(N(C%10=CC=C(C)C=C%10)CCCCCCCC)C=C(S9)/C=C%11C(C(C=C(F)C(F)=C%12)=C%12C\%11=C(C#N)\C#N)=O)S5)S3,-5.42 ,-4.04 ,8.53,15.25,0.69,0.81,10.1002/cjoc.202200579
CC1=CC2=C(C(CCC(CCCCCC)CCCC)=C(C=C(C3=CC=C(C4=C(F)C(F)=C(C5=CC=C(C)S5)C6=NN(CCC(CCCCCC)CCCC)N=C64)S3)S7)C7=C2CCC(CCCCCC)CCCC)S1,-5.38 ,-3.17 ,O=C(C(C=CC=C1)=C1C/2=C(C#N)\C#N)C2=C/C(S3)=CC4=C3C5=C(C4(CCCCCC)CCCCCC)C=C6C(C(CCCCCC)(CCCCCC)C7=C6SC(/C=C8C(C(C=CC=C9)=C9C\8=C(C#N)/C#N)=O)=C7)=C5,-5.69 ,-3.98 ,12.50,20.80,0.72,0.84,10.1002/adma.201706363
CCOC(=O)c1sc2c(-c3cc4c(-c5ccc(CC)s5)c5sc(-c6sc(-c7cc8c(-c9ccc(CC)s9)c9sc(-c%10sc(-c%11cc%12c(-c%13ccc(CC)s%13)c%13sccc%13c(-c%13ccc(CC)s%13)c%12s%11)c%11sc(C(=O)OCC)c(F)c%10%11)cc9c(-c9ccc(CC)s9)c8s7)c7sc(C(=O)OCC)c(F)c67)cc5c(-c5ccc(CC)s5)c4s3)scc2c1F,-5.14 ,-3.42 ,CCc1ccc(C2(c3ccc(CC)cc3)c3cc4c(cc3-c3sc5sc(/C=C6\C(=O)c7cc(F)c(F)cc7C6=C(C#N)C#N)cc5c32)C(c2ccc(CC)cc2)(c2ccc(CC)cc2)c2c-4sc3cc(-c4ccc(-c5c(F)c(F)c(-c6ccc(-c7cc8sc9c(c8s7)C(c7ccc(CC)cc7)(c7ccc(CC)cc7)c7cc8c(cc7-9)C(c7ccc(CC)cc7)(c7ccc(CC)cc7)c7c-8sc8sc(/C=C9\C(=O)c%10cc(F)c(F)cc%10C9=C(C#N)C#N)cc78)s6)c6nsnc56)s4)sc23)cc1,-5.46 ,-3.92 ,7.40,14.03,0.56,0.94,10.1039/C7TA06631G
CC1=CC2=C(S1)C(C3=CC=CC(OCC(CCCC)CC)=C3)=C4C(SC(C5=CC=C(C6=C7C(C(C8=C(CC(CCCC)CC)SC(CC(CCCC)CC)=C8C7=O)=O)=C(C9=CC=C(C)S9)S6)S5)=C4)=C2C%10=CC=CC(OCC(CCCC)CC)=C%10,-5.42 ,-3.36 ,O=C(C1=C2C=CC=C1)C(/C2=C(C#N)\C#N)=C\C3=CC4=C(C(C5(C6=CC=C(C=C6)CCCCCC)C7=CC=C(C=C7)CCCCCC)=C(C8=C5C=C(C9=C8)C%10=C(C9(C%11=CC=C(C=C%11)CCCCCC)C%12=CC=C(C=C%12)CCCCCC)C(SC(/C=C(C(C%13=C%14C=CC=C%13)=O)/C%14=C(C#N)\C#N)=C%15)=C%15S%10)S4)S3,-5.48 ,-3.83 ,10.80,18.10,0.59,1.01,10.1016/j.nanoen.2017.07.047
CC1=C(C(F)=C(C(OCC(CCCC)CC)=O)S2)C2=C(S1)C(S3)=CC(C3=C4C5=CC=C(CC(CCCC)CC)S5)=C(C6=CC=C(CC(CC)CCCC)S6)C7=C4C=C(C)S7,-5.22 ,-3.64 ,O=C(N1C(CCCCC)CCCCC)C2=C3C(C4=C(C5=C6C(C7=CC8=C9C(C%10=CC=C9C(N(C(CCCCC)CCCCC)C8=O)=O)=C7C%11=C%12C%10=CC=C%13C%12=C(C(N(C(CCCCC)CCCCC)C%13=O)=O)C=C%11%14)=C%14S5)C=C3C1=O)=C(C=C2)C%15=C(C4=C6C=C%16C(N(C(CCCCC)CCCCC)C%17=O)=O)C%16=C%17C=C%15,-5.98 ,-3.77 ,6.72,11.95,0.58,0.93,10.1002/adma.201504120
CC1=CC(C(C2=CC(F)=C(CC(CCCC)CC)S2)=C(SC(C3=CC=C(C4=C5C(C(C6=C(CC(CC)CCCC)SC(CC(CCCC)CC)=C6C5=O)=O)=C(C7=CC=C(C)S7)S4)S3)=C8)C8=C9C%10=CC(F)=C(CC(CC)CCCC)S%10)=C9S1,-5.45 ,-3.64 ,O=C(C(C=C(F)C(F)=C1)=C1C/2=C(C#N)/C#N)C2=C/C3=CC=C([Se]3)C4=CC(C5=C(OCCCCCC)C=CC=C5OCCCCCC)=C(C6=C(C7=C(OCCCCCC)C=CC=C7OCCCCCC)C=C(C8=CC=C(/C=C9C(C(C=C(F)C(F)=C%10)=C%10C\9=C(C#N)\C#N)=O)[Se]8)S6)S4,-5.52 ,-3.83 ,12.17,20.63,0.67,0.87,10.1016/j.cej.2021.132298
CC1=CC(CCCCCC)=C(C)S1,-5.00 ,-3.10 ,O=C(N(C(CC)CC)C1=O)C2=C(CCC(C)(C)C)C=C(C3=C4C=C(CCC(C)(C)C)C1C32)C5=CC(CCC(C)(C)C)=C6C7=C5C4=CC(CCC(C)(C)C)=C7C(N(C(CC)CC)C6=O)=O,-5.90 ,-3.80 ,0.50,1.74,0.38,0.75,10.1002/aenm.201000006
CC(SC1=C2C3=CC(F)=C(SCC(CC)CCCC)S3)=CC1=C(C4=CC(F)=C(SCC(CC)CCCC)S4)C5=C2C=C(C6=CC=C(C7=C8C(C(C9=C(CC(CC)CCCC)SC(CC(CC)CCCC)=C9C8=O)=O)=C(C%10=CC=C(C)S%10)S7)S6)S5,-5.57 ,-3.67 ,O=C(C(C=C(F)C(F)=C1)=C1C/2=C(C#N)/C#N)C2=C/C3=C(CCCCCCCCCCC)C(SC4=C5N(CC(CC)CCCC)C6=C4C7=NSN=C7C8=C6N(CC(CC)CCCC)C9=C8SC%10=C9SC(/C=C%11/C(C%12=C(C%11=O)C=C(F)C(F)=C%12)=C(C#N)\C#N)=C%10CCCCCCCCCCC)=C5S3,-5.62 ,-4.11 ,15.18,24.68,0.71,0.86,10.1039/c9mh00844f
CC1=CC(CCCCCC)=C(C)S1,-5.00 ,-3.10 ,O=C1C2=CC=CC=C2N(CCCC)C3C1C=C(N4CCCC)C(C(C5C4C=CC=C5)=O)=C3,-5.75 ,-4.00 ,0.28,1.45,0.48,0.40,10.1002/aenm.201100082
CCc1csc(-c2nc3sc(-c4cc(CC)c(-c5cc6c(-c7ccc(CC)s7)c7sc(-c8sc(-c9nc%10sc(-c%11cc(CC)c(-c%12cc%13c(-c%14ccc(CC)s%14)c%14sc(-c%15sc(-c%16nc%17sc(-c%18cc(CC)c(-c%19cc%20c(-c%21ccc(CC)s%21)c%21sccc%21c(-c%21ccc(CC)s%21)c%20s%19)s%18)nc%17s%16)cc%15CC)cc%14c(-c%14ccc(CC)s%14)c%13s%12)s%11)nc%10s9)cc8CC)cc7c(-c7ccc(CC)s7)c6s5)s4)nc3s2)c1,-5.31 ,-3.34 ,CCC1(CC)c2cc3c(cc2-c2sc(/C=C4\C(=O)c5ccccc5C4=C(C#N)C#N)cc21)C(CC)(CC)c1cc(/C=C2\C(=O)c4ccccc4C2=C(C#N)C#N)sc1-3,-5.69 ,-3.91 ,11.50,16.40,0.76,0.92,10.1002/adma.201702291
CC1=CC(C(S1)=C2C3=CC(Cl)=C(CC(CC)CCCC)S3)=C(C4=C2C=C(C5=CC=C(C6=C(F)C(F)=C(C7=CC=C(C)S7)C8=NN(CC(CCCCCC)CCCCCCCC)N=C68)S5)S4)C9=CC(Cl)=C(CC(CC)CCCC)S9,-5.53 ,-3.59 ,CCCCCCC(C=C1)=CC=C1C2(C3=CC=C(CCCCCC)C=C3)C4=CC5=C(C(C6=C5SC7=C6SC(/C=C8C(C(C=CC=C9)=C9C\8=C(C#N)\C#N)=O)=C7)(C%10=CC=C(CCCCCC)C=C%10)C%11=CC=C(CCCCCC)C=C%11)C=C4C%12=C2C(SC(/C=C%13C(C(C=CC=C%14)=C%14C\%13=C(C#N)/C#N)=O)=C%15)=C%15S%12,-5.48 ,-3.83 ,11.53,17.17,0.70,0.96,10.1021/acs.jpclett.8b03247
CC(SC1=C2C3=CC=C(CC(CC)CCCC)S3)=CC1=C(C4=CC=C(CC(CC)CCCC)S4)C5=C2C=C(S5)C6=CC=C(C7=C8C(C(C9=C(CC(CC)CCCC)SC(CC(CC)CCCC)=C9C8=O)=O)=C(C%10=CC=C(C)S%10)S7)S6,-5.33 ,-3.53 ,CCCCCCC(C=C1)=CC=C1C2(C3=CC=C(CCCCCC)C=C3)C4=C(C5=CC=C(CC(CC)CCCC)S5)C6=C(C(C7=C6SC8=C7SC(/C=C9C(C%10=C(C)SC(C)=C%10C\9=C(C#N)\C#N)=O)=C8)(C%11=CC=C(CCCCCC)C=C%11)C%12=CC=C(CCCCCC)C=C%12)C(C%13=CC=C(CC(CC)CCCC)S%13)=C4C%14=C2C(SC(/C=C%15C(C%16=C(C)SC(C)=C%16C\%15=C(C#N)/C#N)=O)=C%17)=C%17S%14,-5.55 ,-3.79 ,9.60,15.67,0.64,0.97,10.1039/c9ta00597h
CC1=CC(C(OCC(CCCCCCCC)CCCCCC)=O)=C(/C=C/C2=C(C(OCC(CCCCCCCC)CCCCCC)=O)C=C(C3=CC=C(C4=CC=C(C)S4)S3)S2)S1,-5.38 ,-3.02 ,O=C(C(C=C(F)C(F)=C1)=C1C/2=C(C#N)/C#N)C2=C/C3=CC(CC(CC)CCCC)=C(C4=CC(C5=C(C(C)C)C=C(C(C)C)C=C5C(C)C)=C(C6=C(C7=C(C(C)C)C=C(C(C)C)C=C7C(C)C)C=C(S6)C8=C(CC(CC)CCCC)C=C(S8)/C=C9C(C(C=C(F)C(F)=C%10)=C%10C\9=C(C#N)\C#N)=O)S4)S3,-5.67 ,-3.96 ,12.70,21.50,0.71,0.83,10.1002/anie.202214088
CCOC1=CC=C2C=C(C3=C4C=C(C5=CC=C(C6=C7C(=O)C8=C(CC)SC(CC)=C8C(=O)C7=C(C7=CC=C(C)S7)S6)S5)SC4=C(C4=CC=C5C=C(OCC)C=CC5=C4)C4=C3SC(C)=C4)C=CC2=C1,-5.27 ,-3.44 ,CCc1ccc(C2(c3ccc(CC)cc3)c3cc4c(cc3-c3sc(-c5sc(/C=C6\C(=O)c7cc8ccccc8cc7C6=C(C#N)C#N)cc5CC)cc32)C(c2ccc(CC)cc2)(c2ccc(CC)cc2)c2cc(-c3sc(/C=C5\C(=O)c6cc7ccccc7cc6C5=C(C#N)C#N)cc3CC)sc2-4)cc1,-5.58 ,-4.06 ,6.64,14.41,0.56,0.83,10.1039/C8TA04405H
CC1=C(CCCCCC)C=C(C)S1,-4.85 ,-2.84 ,O=C(/C(S/1)=C/C2=CC=C(C3=CC(C4(C5=CC=C(CCCCCC)C=C5)C6=CC=C(CCCCCC)C=C6)=C(C7=C4C=C(C8=C(C9(C%10=CC=C(CCCCCC)C=C%10)C%11=CC=C(CCCCCC)C=C%11)C=C(C%12=CC=C(/C=C%13S/C(N(CC)C\%13=O)=C(C#N)\C#N)C%14=NN(CCCCCCCC)N=C%14%12)S8)C9=C7)S3)C%15=NN(CCCCCCCC)N=C2%15)N(CC)C1=C(C#N)\C#N,-5.44 ,-3.47 ,6.56,10.84,0.68,0.89,10.1021/acsami.9b16662
CC1=CC(C(C2=CC=C(CC(CCCC)CC)S2)=C(SC(C3=CC=C(C4=C5C(C(C6=C(CC(CC)CCCC)SC(CC(CCCC)CC)=C6C5=O)=O)=C(C7=CC=C(C)S7)S4)S3)=C8)C8=C9C%10=CC=C(CC(CC)CCCC)S%10)=C9S1,-5.34 ,-3.44 ,CCCCCCC1=CCC(C2(c3ccc(CCCCCC)cc3)c3cc4c(cc3-c3sc5cc(/C=C6\C(=O)c7ccc(C)cc7C6=C(C#N)C#N)sc5c32)C(c2ccc(CCCCCC)cc2)(c2ccc(CCCCCC)cc2)c2c-4sc3cc(/C=C4\C(=O)c5ccc(C)cc5C4=C(C#N)C#N)sc23)C=C1,-5.58 ,-3.98 ,12.05,17.44,0.74,0.94,10.1002/adma.201602776
CC(SC1=C2CCC(CCCCCC)CCCC)=CC1=C(CCC(CCCCCC)CCCC)C3=C2C=C(C4=CC=C(C5=C(F)C(F)=C(C6=CC=C(C)S6)C7=NN(CCOCCOCCOCCOC)N=C75)S4)S3,-5.42 ,-3.43 ,CCCCCCC(C=C1)=CC=C1C2(C3=CC=C(CCCCCC)C=C3)C4=CC5=C(C(C6=C5SC7=C6SC(/C=C8C(C(C=CC(C)=C9)=C9C\8=C(C#N)\C#N)=O)=C7)(C%10=CC=C(CCCCCC)C=C%10)C%11=CC=C(CCCCCC)C=C%11)C=C4C%12=C2C(SC(/C=C%13C(C(C=CC(C)=C%14)=C%14C\%13=C(C#N)/C#N)=O)=C%15)=C%15S%12,-5.58 ,-3.98 ,7.06,15.44,0.53,0.87,10.1021/acsapm.9b00044
CC1=CC(C(C2=CC=C(CC(CCCC)CC)S2)=C(SC(C3=CC=C(C4=C5C(C(C6=C(CC(CC)CCCC)SC(CC(CCCC)CC)=C6C5=O)=O)=C(C7=CC=C(C)S7)S4)S3)=C8)C8=C9C%10=CC=C(CC(CC)CCCC)S%10)=C9S1,-5.34 ,-3.44 ,O=C1C2=C(C=C(F)C(F)=C2)C(/C1=C/C(S3)=CC4=C3C(S5)=C(C4(CC(CC)CCCC)CC(CC)CCCC)C=C5C6=C(N=C(CCCCCC)S7)C7=C(C8=CC(C(CC(CC)CCCC)(CC(CC)CCCC)C9=C%10SC(/C=C%11/C(C(C=C(F)C(F)=C%12)=C%12C%11=O)=C(C#N)/C#N)=C9)=C%10S8)C%13=C6SC(CCCCCC)=N%13)=C(C#N)\C#N,-5.37 ,-3.79 ,11.50,21.80,0.63,0.84,10.1002/smtd.201900531
CC(S1)=CC2=C1C(C3=CC=C(C(CCC)(CCC)CCC)S3)=C(C=C(C4=CC=C(C5=C(F)C(F)=C(C6=CC=C(C)S6)C7=NN(CC(CCCCCCCC)CCCCCC)N=C75)S4)S8)C8=C2C9=CC=C(C(CCC)(CCC)CCC)S9,-5.40 ,-3.24 ,O=C1C2=C(C=CC(F)=C2)C(/C1=C/C3=CC4=C(S3)C5=CC(C(CC(CCCC)CCCC)(CC(CCCC)CCCC)C6=C7C(CC(CCCC)CCCC)(CC(CCCC)CCCC)C8=C6C=C(CC9=C%10SC(/C=C%11/C(C(C=C(C(F)=C%12)F)=C%12C%11=O)=C(C#N)\C#N)=C9)C%10=C8)=C7C=C5C4)=C(C#N)/C#N,-5.64 ,-3.76 ,13.15,20.67,0.72,0.90,10.1039/C8TA08961B
CC1=CC(C(S1)=C2C3=CC(Cl)=C(CC(CC)CCCC)S3)=C(C4=C2C=C(C5=CC=C(C6=CC=C(C7=CC=C(C)S7)C8=NN(CC(CCCCCC)CCCCCCCC)N=C68)S5)S4)C9=CC(Cl)=C(CC(CC)CCCC)S9,-5.24 ,-3.35 ,O=C(C(C=C(F)C(F)=C1)=C1C/2=C(C#N)/C#N)C2=C/C3=C(CCCCCCCCCCC)C(SC4=C5N(CC(CC)CCCC)C6=C4C7=NSN=C7C8=C6N(CC(CC)CCCC)C9=C8SC%10=C9SC(/C=C%11/C(C%12=C(C%11=O)C=C(F)C(F)=C%12)=C(C#N)\C#N)=C%10CCCCCCCCCCC)=C5S3,-5.60 ,-4.10 ,7.62,20.45,0.47,0.80,10.1021/acs.macromol.9b01233
CC(SC1=C2C3=CC(F)=C(CC(CC)CCCC)S3)=CC1=C(C4=CC(F)=C(CC(CC)CCCC)S4)C5=C2C=C(C6=C(CC(CCCC)CCCCCC)C=C(C7=CC8=C(C(SC(C9=CC(CC(CCCC)CCCCCC)=C(C)S9)=C%10)=C%10C%11=NSN=C%118)S7)S6)S5,-5.51 ,-2.77 ,O=C(C(C=C(F)C(F)=C1)=C1C/2=C(C#N)/C#N)C2=C/C3=C(CCCCCCCCCCC)C(SC4=C5N(CC(CC)CCCC)C6=C4C7=NSN=C7C8=C6N(CC(CC)CCCC)C9=C8SC%10=C9SC(/C=C%11/C(C%12=C(C%11=O)C=C(F)C(F)=C%12)=C(C#N)\C#N)=C%10CCCCCCCCCCC)=C5S3,-5.65 ,-4.10 ,18.22,27.70,0.77,0.86,10.1016/j.scib.2020.01.001
CC(S1)=CC(C1=C2C3=CC=C(CC(CCCC)CCCCCC)S3)=C(C4=CC=C(CC(CCCC)CCCCCC)S4)C5=C2C=C(S5)C(S6)=CC=C6C7=C8C(N=C(C9=CC(F)=C(CC(CC)CCCC)S9)C(C%10=CC(F)=C(CC(CC)CCCC)S%10)=N8)=C(C%11=CC=C(C)S%11)C(F)=C7F,-5.38 ,-3.67 ,O=C(C1=C2C=CC=C1)C(/C2=C(C#N)\C#N)=C\C3=CC4=C(C(C5(C6=CC=C(C=C6)CCCCCC)C7=CC=C(C=C7)CCCCCC)=C(C8=C5C=C(C9=C8)C%10=C(C9(C%11=CC=C(C=C%11)CCCCCC)C%12=CC=C(C=C%12)CCCCCC)C(SC(/C=C(C(C%13=C%14C=CC=C%13)=O)/C%14=C(C#N)\C#N)=C%15)=C%15S%10)S4)S3,-5.48 ,-3.83 ,7.22,13.75,0.56,0.94,10.1039/C7TA10262C
O=C(OCC(CC)CCCC)C1=C(F)C2=C(C)SC(C3=CC4=C(C(C5=CC=C(CC(CC)CCCC)S5)=C(C=C(C)S6)C6=C4C7=CC=C(CC(CC)CCCC)S7)S3)=C2S1,-5.20 ,-3.59 ,CCCCCCC(C=C1)=CC=C1C(C2=C3SC4=C2SC(/C=C5C(C(C=C(F)C(F)=C6)=C6C\5=C(C#N)/C#N)=O)=C4)(C7=C3SC8=C7C(C(C8=C9)=CC%10=C9C(C%11=C%10SC(/C=C%12C(C(C=C(F)C(F)=C%13)=C%13C\%12=C(C#N)\C#N)=O)=C%11)(C%14=CC=C(CCCCCC)C=C%14)C%15=CC=C(CCCCCC)C=C%15)(C%16=CC=C(CCCCCC)C=C%16)C%17=CC=C(CCCCCC)C=C%17)C%18=CC=C(CCCCCC)C=C%18,-5.50 ,-3.93 ,13.70,24.32,0.74,0.74,10.1021/jacs.9b08988
CC(SC1=C2C3=CC(F)=C(CC(CC)CCCC)S3)=CC1=C(C4=CC(F)=C(CC(CC)CCCC)S4)C5=C2C=C(S5)C6=CC=C(C7=C8C(C(C9=C(CC(CC)CCCC)SC(CC(CC)CCCC)=C9C8=O)=O)=C(C%10=CC=C(C)S%10)S7)S6,-5.50 ,-3.61 ,CCCCCCC(C=C1)=CC=C1C2(C3=CC=C(CCCCCC)C=C3)C4=CC5=C(C(C6=C5SC7=C6SC(/C=C8C(C9=C(Cl)SC=C9C\8=C(C#N)\C#N)=O)=C7)(C%10=CC=C(CCCCCC)C=C%10)C%11=CC=C(CCCCCC)C=C%11)C=C4C%12=C2C(SC(/C=C%13C(C%14=C(Cl)SC=C%14C\%13=C(C#N)/C#N)=O)=C%15)=C%15S%12,-5.58 ,-4.01 ,13.60,20.10,0.74,0.91,10.1002/aenm.201900041
CC1=CC(C(C2=CC(F)=C(CC(CCCC)CC)S2)=C(SC(C3=CC=C(C4=C5C(C(C6=C(CC(CC)CCCC)SC(CC(CCCC)CC)=C6C5=O)=O)=C(C7=CC=C(C)S7)S4)S3)=C8)C8=C9C%10=CC(F)=C(CC(CC)CCCC)S%10)=C9S1,-5.45 ,-3.64 ,O=C1C2=C(C=C(F)C(F)=C2)C(/C1=C/C(S3)=C(CCCCCCCCCCC)C4=C3C(N5CC(CC)CCCC)=C(S4)C6=C5C(N(CC(CC)CCCC)C7=C8[Se]C(/C=C9/C(C(C=C(F)C(F)=C%10)=C%10C9=O)=C(C#N)/C#N)=C7)=C8C%11=NSN=C%116)=C(C#N)\C#N,-5.78 ,-4.16 ,13.79,22.52,0.75,0.81,10.1002/sstr.202000052
O=C(OCC(CC)CCCC)C1=C(F)C2=C(C)SC(C3=CC4=C(C(C5=CC=C(CC(CC)CCCC)S5)=C(C=C(C)S6)C6=C4C7=CC=C(CC(CC)CCCC)S7)S3)=C2S1,-5.20 ,-3.60 ,O=C1C2=C(C(/C1=C/C(S3)=CC4=C3C5=C(C4(C6=CC=C(CCCCCC)C=C6)C7=CC=C(CCCCCC)C=C7)C8=C(CCCCCCCC)C(SC9=C%10C(C%11=CC=C(CCCCCC)C=C%11)(C%12=CC=C(CCCCCC)C=C%12)C%13=C9SC(/C=C%14C(C(C=CC(F)=C%15)=C%15C\%14=C(C#N)\C#N)=O)=C%13)=C%10C(CCCCCCCC)=C8S5)=C(C#N)/C#N)C=C(F)C=C2,-5.36 ,-3.89 ,9.89,18.64,0.69,0.78,10.1002/adma.201704904
