Repository: JYZZ2021/DL

File: Data/Open OPV Database.csv (part 5 of 24)
Donor_smiles,HOMO_D(eV),LUMO_D(eV),Acceptor_smiles,HOMO_A(eV),LUMO_A(eV),PCE,Jsc(mA/cm2),FF,Voc(V),DOI
FC1=C(CC(CCCC)CC)SC(C2=C3C(SC(C4=CC=C(C5=C6C(C(C7=C(CC(CC)CCCC)SC(CC(CC)CCCC)=C7C6=O)=O)=C(C8=CC=C(C)S8)S5)S4)=C3)=C(C9=CC(F)=C(CC(CC)CCCC)S9)C%10=C2SC(C)=C%10)=C1,-5.48 ,-3.64 ,FC1=CC(C(S2)=CC3=C2C(S4)=C(C(CC(CCCC)CC)3CC(CCCC)CC)C=C4/C=C5C(C6=C(C\5=C(C#N)\C#N)C=CC=C6)=O)=C(F)C=C1C7=CC(C(CC(CC)CCCC)(CC(CC)CCCC)C8=C9SC(/C=C%10/C(C(C=CC=C%11)=C%11C%10=O)=C(C#N)/C#N)=C8)=C9S7,-5.49 ,-3.77 ,8.43,15.28,0.62,0.89,10.1021/jacs.8b12126
FC1=C(C2=CC=C(C)S2)C3=NC(OCC(CCCCCC)CCCCCCCC)=CN=C3C(C)=C1F,-5.54 ,-2.98 ,CCCCCCC(C1=C2SC(/C=C3C(C(C=CC=C4)=C4C\3=C(C#N)\C#N)=O)=C1)(CCCCCC)C5=C2C(OC)=C(C(CCCCCC)(CCCCCC)C6=C7SC(/C=C8/C(C9=C(C8=O)C=CC=C9)=C(C#N)/C#N)=C6)C7=C5OC,-5.69 ,-3.89 ,11.16,16.92,0.68,0.97,10.1038/s41467-019-08508-3
FC1=C(C2=CC(CC(CCCCCCCCCC)CCCCCCCCCCCC)=C(C3=CC=C(C4=CC=C(C)S4)S3)S2)C5=NSN=C5C(C6=CC(CC(CCCCCCCCCC)CCCCCCCCCCCC)=C(C)S6)=C1F,-5.37 ,-3.50 ,O=C1C(C2=C3C(N1CC(CCCCCCCCCC)CCCCCCCC)=O)=CC=C(C4=CC=C(C(N5CC(CCCCCCCCCC)CCCCCCCC)=O)C6=C47)C2=C(C(C8=CC=C(C(C=CC(C9=CC(C(N%10CC(CCCCCCCCCC)CCCCCCCC)=O)=C%11C(C%10=O)=CC=C(C%12=CC=C(C(N%13CC(CCCCCCCCCC)CCCCCCCC)=O)C%14=C%12%15)C%11=C9C%15=CC=C%14C%13=O)=C%16)=C%16C%17%18C(C=CC(C%19=CC%20=C%21C(C%22=CC=C(C(N%23CC(CCCCCCCCCC)CCCCCCCC)=O)C%24=C%22C%20=CC=C%24C%23=O)=CC=C(C%21=C%19C(N%25CC(CCCCCCCCCC)CCCCCCCC)=O)C%25=O)=C%26)=C%26C%27=C%18C=C(C%28=CC(C%29=CC=C(C(N%30CC(CCCCCCCC)CCCCCCCCCC)=O)C%31=C%29C(C%32=CC=C%33C(N%34CC(CCCCCCCC)CCCCCCCCCC)=O)=CC=C%31C%30=O)=C%32C%33=C%28C%34=O)C=C%27)C%17=C8)=C3)C7=CC=C6C5=O,-5.92 ,-3.82 ,5.11,11.03,0.51,0.93,10.1002/adma.201504010
CCc1ccc(-c2c3cc(-c4ccc(-c5sc(-c6ccc(-c7cc8c(-c9ccc(CC)s9)c9sc(-c%10ccc(-c%11sc(-c%12ccc(-c%13cc%14c(-c%15ccc(CC)s%15)c%15sc(-c%16ccc(-c%17sc(-c%18cccs%18)c%18c%17C(=O)c%17c(CC)sc(CC)c%17C%18=O)s%16)cc%15c(-c%15ccc(CC)s%15)c%14s%13)s%12)c%12c%11C(=O)c%11c(CC)sc(CC)c%11C%12=O)s%10)cc9c(-c9ccc(CC)s9)c8s7)s6)c6c5C(=O)c5c(CC)sc(CC)c5C6=O)s4)sc3c(-c3ccc(CC)s3)c3ccsc23)s1,-5.38 ,-3.45 ,CCc1c(/C=C2\C(=O)c3cc4cc(Br)sc4cc3C2=C(C#N)C#N)sc2c1sc1c3c4nsnc4c4c5sc6c(CC)c(/C=C7\C(=O)c8cc9cc(Br)sc9cc8C7=C(C#N)C#N)sc6c5n(CC)c4c3n(CC)c21,-5.54 ,-3.88 ,15.22,24.71,0.71,0.86,10.1039/C9TA11285E
CC(SC1=C2C3=CC=C(CC(CC)CCCC)S3)=CC1=C(C4=CC=C(CC(CC)CCCC)S4)C5=C2C=C(S5)C6=C(F)C(F)=C(C)S6,-5.22 ,-3.22 ,CCCCCCC(C=C1)=CC=C1C2(C3=CC=C(CCCCCC)C=C3)C4=CC5=C(C(C6=C5SC7=C6SC(/C=C8C(C(C=CC=C9)=C9C\8=C(C#N)\C#N)=O)=C7)(C%10=CC=C(CCCCCC)C=C%10)C%11=CC=C(CCCCCC)C=C%11)C=C4C%12=C2C(SC(/C=C%13C(C(C=CC=C%14)=C%14C\%13=C(C#N)/C#N)=O)=C%15)=C%15S%12,-5.51 ,-3.84 ,9.10,16.90,0.62,0.94,10.1002/aenm.201700834
CC1=CC(C(S1)=C2C3=CC=C(CC(CC)CCCC)S3)=C(C4=C2C=C(C5=CC=C(C6=C(F)C(F)=C(C7=CC=C(C)S7)C8=NN(CC(CCCCCC)CCCCCCCC)N=C68)S5)S4)C9=CC=C(CC(CC)CCCC)S9,-5.21 ,-2.90 ,CCCCCCC(C=C1)=CC=C1C(C2=C3SC(C4=C(OCC(CC)CCCC)C=C(/C=C5C(C(C=CC=C6)=C6C/5=C(C#N)/C#N)=O)S4)=C2)(C7=CC=C(CCCCCC)C=C7)C8=C3C=C(C(C9=C%10SC(C%11=C(C=C(/C=C%12\C(C%13=C(C%12=O)C=CC=C%13)=C(C#N)\C#N)S%11)OCC(CCCC)CC)=C9)(C%14=CC=C(CCCCCC)C=C%14)C%15=CC=C(CCCCCC)C=C%15)C%10=C8,-5.31 ,-3.91 ,5.13,11.39,0.52,0.87,10.1021/acsami.9b03499
CCc1cc(C)sc1-c1sc(-c2cc(CC)c(-c3sc(-c4cc(CC)c(-c5sc(C)cc5CC)s4)cc3CC)s2)cc1CC,-5.20 ,-3.20 ,CCc1c(/C=C2\C(=O)c3cscc3C2=C(C#N)C#N)sc2c1sc1c3c4nsnc4c4c5sc6c(CC)c(/C=C7\C(=O)c8cscc8C7=C(C#N)C#N)sc6c5n(CC)c4c3n(CC)c21,-5.51 ,-3.86 ,7.09,12.10,0.55,1.06,10.1039/C6TA06367E
CC(S1)=CC=C1C2=CC(C(OCC(CCCCCCCC)CCCCCCCCCC)=O)=C(S2)C(S3)=CC4=C3C(SC(C5=C(C(OCC(CCCCCCCC)CCCCCCCCCC)=O)C=C(C)S5)=C6)=C6C7=C4N=CC=N7,-5.49 ,-3.53 ,ClC(C=C1)=CC2=C1C(C(/C2=C(C#N)/C#N)=C\C(S3)=C(CC(CCCC)CCCCCC)C4=C3C(N5CC(CCCC)CCCCCC)=C(S4)C6=C5C(N(CC(CCCC)CCCCCC)C7=C8SC9=C7SC(/C=C%10C(C(C=CC(Cl)=C%11)=C%11C\%10=C(C#N)/C#N)=O)=C9CC(CCCC)CCCCCC)=C8C%12=NSN=C%126)=O,-5.61 ,-3.89 ,15.00,24.73,0.67,0.91,10.1039/D2TA09936E
CCC1=C2C=C(C3=CC=C(C4=C(F)C(F)=C(C5=CC=C(C)S5)C5=NN(CC)N=C45)S3)SC2=C(CC)C2=C1SC(C)=C2,-5.38 ,-3.17 ,CCc1ccc(C2(c3ccc(CC)cc3)c3cc4c(cc3-c3sc5cc(/C=C6\C(=O)c7cc(F)c(F)cc7C6=C(C#N)C#N)sc5c32)C(c2ccc(CC)cc2)(c2ccc(CC)cc2)c2c-4sc3cc(/C=C4\C(=O)c5cc(F)c(F)cc5C4=C(C#N)C#N)sc23)cc1,-5.69 ,-4.07 ,6.40,11.50,0.62,0.87,10.1002/aenm.201803012
CC1=CC(CCCCCC)=C(C)S1,-5.00 ,-3.00 ,O=C1C(C2=C(C3=CC=C(C4=CC=CC=C4)S3)N1CC(CC)CCCC)=C(C(S5)=CC=C5C6=CC7=C(C8C(C7(C9C%10C=CC(C%11=CC=C(C%12=C%13C(C(N%12CC(CC)CCCC)=O)=C(C%14=CC=C(C%15=CC=CC=C%15)S%14)N(CC(CC)CCCC)C%13=O)S%11)=C9)C%16=C%10C=CC(C%17=CC=C(C%18=C%19C(C(N%18CC(CC)CCCC)=O)=C(C%20=CC=C(C%21=CC=CC=C%21)S%20)N(CC(CC)CCCC)C%19=O)S%17)=C%16)C=C(C%22=CC=C(C%23=C%24C(C(N%23CC(CC)CCCC)=O)=C(C%25=CC=C(C%26=CC=CC=C%26)S%25)N(CC(CC)CCCC)C%24=O)S%22)C=C8)C=C6)N(CC(CC)CCCC)C2=O,-5.60 ,-3.50 ,6.09,10.23,0.54,1.11,10.1002/adma.201603518
O=C(N(CC(CC)CCCC)C(S/1)=S)C1=C\C(S2)=CC=C2C3=C(CCCCCC)C=C(S3)C(S4)=C(CCCCCC)C=C4C5=CC6=C(S5)C(C7=CN=C(SCC(CCCCCC)CCCC)S7)=C8C(SC(C9=CC(CCCCCC)=C(C%10=CC(CCCCCC)=C(C%11=CC=C(/C=C%12C(N(CC(CC)CCCC)C(S/%12)=S)=O)S%11)S%10)S9)=C8)=C6C%13=CN=C(SCC(CCCCCC)CCCC)S%13,-5.30 ,-3.51 ,O=C1C2=C(C=C(Cl)C(Cl)=C2)C(/C1=C/C(S3)=C(CCCCCCCCC)C4=C3C(N5CC(CCCCCC)CCCC)=C(S4)C6=C5C(N(CC(CCCCCC)CCCC)C7=C8SC9=C7SC(/C=C%10C(C(C=C(Cl)C(Cl)=C%11)=C%11C\%10=C(C#N)/C#N)=O)=C9CCCCCCCCC)=C8C%12=NSN=C%126)=C(C#N)\C#N,-5.64 ,-4.05 ,16.79,25.56,0.78,0.85,10.1002/adfm.202214926
CC1=CC(C(C2=CC=C(CC(CCCC)CC)S2)=C(SC(C3=CC=C(C4=C5C(C(C6=C(CC(CC)CCCC)SC(CC(CCCC)CC)=C6C5=O)=O)=C(C7=CC=C(C)S7)S4)S3)=C8)C8=C9C%10=CC=C(CC(CC)CCCC)S%10)=C9S1,-5.34 ,-3.44 ,O=C1C2=C(C=C(Cl)C(Cl)=C2)C(/C1=C/C(S3)=CC4=C3C5=C(C4(CC(CCCC)CC)CC(CCCC)CC)C=C(C6=C(OCC(CCCCCC)CCCC)C(OCC(CCCCCC)CCCC)=C(C(S7)=CC8=C7C(S9)=C(C(CC(CC)CCCC)8CC(CC)CCCC)C=C9/C=C%10C(C(C=C%11Cl)=C(C\%10=C(C#N)\C#N)C=C%11Cl)=O)C%12=C6N=CC=N%12)S5)=C(C#N)\C#N,-5.52 ,-3.89 ,10.55,19.39,0.67,0.81,10.1002/cssc.202100689
CC1=CC(C(C2=CC=C(CC(CCCC)CC)S2)=C(SC(C3=CC=C(C4=C5C(C(C6=C(CC(CC)CCCC)SC(CC(CCCC)CC)=C6C5=O)=O)=C(C7=CC=C(C)S7)S4)S3)=C8)C8=C9C%10=CC=C(CC(CC)CCCC)S%10)=C9S1,-5.34 ,-3.44 ,O=C1C2=C(C=C(F)C(F)=C2)C(/C1=C/C(S3)=C4C(SC(CCCCCCCC)=C4)=C3C(C=C5)=CC6=C5C(C(CC(CCCC)CC)(CC(CCCC)CC)C7=C8C=CC(C9=C(SC(CCCCCCCC)=C%10)C%10=C(/C=C%11/C(C(C=C(F)C(F)=C%12)=C%12C%11=O)=C(C#N)/C#N)S9)=C7)=C8C6(CC(CCCC)CC)CC(CCCC)CC)=C(C#N)\C#N,-5.68 ,-3.84 ,12.74,20.67,0.71,0.86,10.1002/adma.201704510
FC1=C(C2=CC(CC(CCCCCCCCCCCC)CCCCCCCCCC)=C(C)S2)C3=NSN=C3C(C4=CC(CC(CCCCCCCCCCCC)CCCCCCCCCC)=C(C5=CC=C(C6=CC=C(C)S6)S5)S4)=C1F,-5.18 ,-3.49 ,O=C(N1CC(CCCCCC)CCCCCC)C(C=C2C(S3)=CC(C)=C3C4=C(C)C=C(S4)C(C=C(C5=C6C=CC7=C58)C(N(C6=O)CC(CCCCCC)CCCCCC)=O)=C8C9=CC=C%10C(N(C(C%11=C%10C9=C7C=C%11)=O)CC(CCCCCC)CCCCCC)=O)=C%12C(C%13=CC=C%12C1=O)=C2C%14=C(C%13=CC=C%15C(N(CC(CCCCCC)CCCCCC)C%16=O)=O)C%15=C%16C=C%14,-5.82 ,-3.57 ,4.10,8.00,0.56,0.91,10.1039/C5TA05339K
CC(SC1=C2C3=CC=C(CC(CC)CCCC)S3)=CC1=C(C4=CC=C(CC(CC)CCCC)S4)C5=C2C=C(S5)C6=CC=C(C7=C8C(C(C9=C(CC(CC)CCCC)SC(CC(CC)CCCC)=C9C8=O)=O)=C(C%10=CC=C(C)S%10)S7)S6,-5.26 ,-3.63 ,O=C(C(C=C1C(C=CC=C1)=C2)=C2C/3=C(C#N)/C#N)C3=C/C(S4)=CC5=C4C6=C(C5(C7=CC=C(CCCCCC)C=C7)C8=CC=C(CCCCCC)C=C8)C9=C(CCCCCCCC)C%10=C(C(C(C%11=CC=C(CCCCCC)C=C%11)(C%12=CC=C(CCCCCC)C=C%12)C%13=C%14SC(/C=C%15C(C(C=C%16C(C=CC=C%16)=C%17)=C%17C\%15=C(C#N)\C#N)=O)=C%13)=C%14S%10)C(CCCCCCCC)=C9S6,-5.46 ,-3.94 ,11.70,18.63,0.72,0.88,10.1002/aenm.201800424
CC1=CC(C(C2=CC(F)=C(CC(CCCC)CC)S2)=C(SC(C3=CC=C(C4=C5C(C(C6=C(CC(CC)CCCC)SC(CC(CCCC)CC)=C6C5=O)=O)=C(C7=CC=C(C)S7)S4)S3)=C8)C8=C9C%10=CC(F)=C(CC(CC)CCCC)S%10)=C9S1,-5.45 ,-3.64 ,O=C(C1=C2C=C(C(Cl)=C1)Cl)C(/C2=C(C#N)\C#N)=C\C3=CC4=C(S3)C(C(C5=CC=C(C=C5)CCCCCC)(C6=CC(C7=C8C9=C(S7)C=C(S9)/C=C(C(C%10=C%11C=C(C(Cl)=C%10)Cl)=O)/C%11=C(C#N)\C#N)=C(C8(C%12C=CC(CCCCCC)=CC%12)C%13=CC=C(C=C%13)CCCCCC)C=C%146)C%15=CC=C(C=C%15)CCCCCC)=C%14S4,-5.75 ,-4.09 ,13.45,22.67,0.75,0.79,10.1002/adma.201800613
CC(S1)=CC=C1C2=C(C(C3=C(CC(CC)CCCC)SC(CC(CCCC)CC)=C3C4=O)=O)C4=C(S2)C(S5)=CC=C5C6=CC(SC7=C(C8=CC=C(CCCCCCCC)S8)C(C(SC(C)=C9)=C9S%10)=C%10C(C%11=CC=C(CCCCCCCC)S%11)=C7%12)=C%12S6,-5.36 ,-3.43 ,O=C(N(C(C1=CC=C2C3=C(C(C=C4)=CC=C4N(C5=CC=C(C6=C7C8=C(C9=C%10C%11=C(C=C9)C(N(C(C%11=CC=C%107)=O)C(CCCCCC)CCCCCC)=O)C=CC%12=C8C(C(N(C%12=O)C(CCCCCC)CCCCCC)=O)=C6)C=C5)C%13=CC=C(C%14=C%15C%16=C(C%17=C%18C%19=C(C=C%17)C(N(C(C%19=CC=C%18%15)=O)C(CCCCCC)CCCCCC)=O)C=CC%20=C%16C(C(N(C%20=O)C(CCCCCC)CCCCCC)=O)=C%14)C=C%13)C=C%21C(N(C(C%22=C%21C3=C%23C=C%22)=O)C(CCCCCC)CCCCCC)=O)=O)C(CCCCCC)CCCCCC)C%24=C1C2=C%23C=C%24,-5.72 ,-3.88 ,4.42,9.91,0.47,0.94,10.1016/j.orgel.2016.10.044
CC1=CC(CCCCCC)=C(C)S1,-5.00 ,-3.10 ,O=C1C2=CC=CC=C2N(CCCCCC)C3C1C=C(N4CCCCCC)C(C(C5C4C=CC=C5)=O)=C3,-5.80 ,-4.00 ,0.30,1.45,0.49,0.42,10.1002/aenm.201100082
O=C(OCC(CC)CCCC)C1=C(F)C2=C(C)SC(C3=CC4=C(C(C5=CC=C(CC(CC)CCCC)S5)=C(C=C(C)S6)C6=C4C7=CC=C(CC(CC)CCCC)S7)S3)=C2S1,-5.23 ,-3.52 ,CCCCCCC(C=C1)=CC=C1C2(C(C(SC(/C=C3/C(C(C=C4F)=C(C3=O)C=C4F)=C(C#N)\C#N)=C5)=C5S6)=C6C(S7)=C(O2)C8=C7C9=C(S8)C%10=C(C(C%11=CC=C(CCCCCC)C=C%11)(O9)C%12=CC=C(CCCCCC)C=C%12)C(SC(/C=C%13C(C(C=C(F)C(F)=C%14)=C%14C\%13=C(C#N)\C#N)=O)=C%15)=C%15S%10)C%16=CC=C(CCCCCC)C=C%16,-5.46 ,-3.90 ,11.47,23.45,0.69,0.71,10.1016/j.scib.2017.10.017
CC1=C(C(F)=C(C(OCC(CCCC)CC)=O)S2)C2=C(S1)C(S3)=CC(C3=C4C5=CC=C(CC(CCCC)CC)S5)=C(C6=CC=C(CC(CC)CCCC)S6)C7=C4C=C(C)S7,-5.22 ,-3.64 ,O=C(C1=CC=C2C3=C(C4=CC5=C(C(C6=CC=C(CC(CC)CCCC)S6)=C(C=C(C7=CC8=C9C(C%10=CC=C9C(N(C(CCC)CCC)C8=O)=O)=C7C%11=C%12C%10=CC=C%13C%12=C(C(N(C(CCC)CCC)C%13=O)=O)C=C%11)S%14)C%14=C5C%15=CC=C(CC(CC)CCCC)S%15)S4)C=C(C%16=C%17C=CC%18=C%163)C(N(C%17=O)C(CCC)CCC)=O)N(C(C%19=C1C2=C%18C=C%19)=O)C(CCC)CCC,-5.64 ,-3.76 ,3.53,9.83,0.45,0.82,10.1021/acs.chemmater.5b04570
CC1=CC(C(C2=CC(F)=C(CC(CCCC)CC)S2)=C(SC(C3=CC=C(C4=C5C(C(C6=C(CC(CC)CCCC)SC(CC(CCCC)CC)=C6C5=O)=O)=C(C7=CC=C(C)S7)S4)S3)=C8)C8=C9C%10=CC(F)=C(CC(CC)CCCC)S%10)=C9S1,-5.45 ,-3.64 ,O=C1C2=C(C=C(Cl)C(Cl)=C2)C(/C1=C/C([Se]3)=C(CCCCCCCCCCC)C4=C3C(N5CC(CCCC)CCCCCC)=C(S4)C6=C5C(N(CC(CCCC)CCCCCC)C7=C8SC9=C7[Se]C(/C=C%10C(C%11=C(C\%10=C(C#N)\C#N)C=C(Cl)C(Cl)=C%11)=O)=C9CCCCCCCCCCC)=C8C%12=NSN=C%126)=C(C#N)\C#N,-5.66 ,-3.88 ,16.00,26.35,0.73,0.83,10.1002/anie.202104766
CC(SC1=C2C3=CC=C(CC(CC)CCCC)S3)=CC1=C(C4=CC=C(CC(CC)CCCC)S4)C5=C2C=C(S5)C6=CC=C(C7=C8C(C(C9=C(CC(CC)CCCC)SC(CC(CC)CCCC)=C9C8=O)=O)=C(C%10=CC=C(C)S%10)S7)S6,-5.36 ,-3.54 ,O=C(C(C(C=CC=C1)=C1S2)=C2C/3=C(C#N)/C#N)C3=C/C(S4)=CC5=C4C(C=C(N6C(CCCCCC)CCCCCC)C(C7=CC(C(C(C=C8)=CC=C8CCCCCC)(C9=C%10SC(/C=C%11/C(C(SC%12=C%13C=CC=C%12)=C%13C%11=O)=C(C#N)/C#N)=C9)C(C=C%14)=CC=C%14CCCCCC)=C%10C=C67)=C%15)=C%15C5(C%16=CC=C(CCCCCC)C=C%16)C%17=CC=C(CCCCCC)C=C%17,-5.46 ,-3.81 ,10.74,17.22,0.64,0.98,10.1021/acsami.9b08462
CC1=CC(C(C2=CC=C(CC(CCCC)CC)S2)=C(SC(C3=CC=C(C4=C5C(C(C6=C(CC(CC)CCCC)SC(CC(CCCC)CC)=C6C5=O)=O)=C(C7=CC=C(C)S7)S4)S3)=C8)C8=C9C%10=CC=C(CC(CC)CCCC)S%10)=C9S1,-5.34 ,-3.44 ,O=C(C1=C2C=CC=C1)C(/C2=C(C#N)\C#N)=C\C3=CC4=C(C5=C(C6=C(C=C5)C7=C(C=C6)C8=C(C7(C9=CC=C(C=C9)CCCCCC)C%10=CC=C(C=C%10)CCCCCC)C=C(S8)/C=C(C(C%11=C%12C=CC=C%11)=O)/C%12=C(C#N)\C#N)C4(C%13=CC=C(C=C%13)CCCCCC)C%14=CC=C(C=C%14)CCCCCC)S3,-5.58 ,-3.76 ,8.63,13.55,0.68,0.94,10.1039/c7ta05809h
CC1=CC(C(C2=CC=C(CC(CCCC)CC)S2)=C(SC(C3=CC=C(C4=C5C(C(C6=C(CC(CC)CCCC)SC(CC(CCCC)CC)=C6C5=O)=O)=C(C7=CC=C(C)S7)S4)S3)=C8)C8=C9C%10=CC=C(CC(CC)CCCC)S%10)=C9S1,-5.34 ,-3.44 ,O=C(C(C=C(Cl)C(Cl)=C1)=C1C/2=C(C#N)/C#N)C2=C/C(S3)=CC4=C3C(S5)=C([Si]4(CCCCCCCC)CCCCCCCC)C=C5C6=CC7=C(C8=CC=C(CC(CC)CCCC)S8)C9=C(C=C(C(S%10)=CC%11=C%10C(S%12)=C([Si](CCCCCCCC)%11CCCCCCCC)C=C%12/C=C%13/C(C(C=C%14Cl)=C(C%13=O)C=C%14Cl)=C(C#N)/C#N)S9)C(C%15=CC=C(CC(CCCC)CC)S%15)=C7S6,-5.45 ,-3.82 ,3.73,9.80,0.46,0.83,10.1021/acs.chemmater.8b04087
CC1=C(C=C(S1)C2=C(C(F)=C(C3=NSN=C32)C4=CC(CC(CCCCCCCC)CCCCCCCCCC)=C(S4)C5=CC=C(S5)C6=CC=C(S6)C)F)CC(CCCCCCCCCC)CCCCCCCC,-5.30 ,-3.70 ,CCCCCCCCCCC1(CCCCCCCCCC)C2=CC(C3=CC=C(/C=C4SC(SCCCCCC)=C(SCCCCCC)S\4)C5=NSN=C35)=CC=C2C6=C1C=C(C7=CC=C(/C=C8SC(SCCCCCC)=C(SCCCCCC)S\8)C9=NSN=C79)C=C6,-5.70 ,-3.60 ,7.13,14.64,0.64,0.77,10.1021/acs.jpcc.6b07778
CC1=C(C(F)=C(C(OCC(CCCC)CC)=O)S2)C2=C(S1)C(S3)=CC(C3=C4OCC(CC)CCCC)=C(OCC(CCCC)CC)C5=C4C=C(C)S5,-5.15 ,-3.31 ,O=C(C(C1=C2C3=CC=C14)=CC=C2C(C5=C3C(C6=CC=CC(C(C)C)=C6)=CC7=C58)=CC=C8C(N(CC(CC)CCCC)C7=O)=O)N(CC(CCCC)CC)C4=O,-6.14 ,-4.08 ,1.70,3.89,0.50,0.89,10.1016/j.dyepig.2016.08.065
CCC1=C(F)C=C(C2=C3C=C(C4=CC=C(C5=C6C(=O)C7=C(CC)SC(CC)=C7C(=O)C6=C(C6=CC=C(C)S6)S5)S4)SC3=C(C3=CC(F)=C(CC)S3)C3=C2SC(C)=C3)S1,-5.66 ,-3.81 ,CCc1ccc(C2(c3ccc(CC)cc3)c3cc4c(cc3-c3sc5cc(/C=C6\C(=O)c7c(cc(F)c(F)c7F)C6=C(C#N)C#N)sc5c32)C(c2ccc(CC)cc2)(c2ccc(CC)cc2)c2c-4sc3cc(/C=C4\C(=O)c5c(cc(F)c(F)c5F)C4=C(C#N)C#N)sc23)cc1,-5.78 ,-4.16 ,11.89,21.60,0.67,0.82,10.1021/jacs.8b13653
CC1=CC(C(C2=CC=C(CC(CCCC)CC)S2)=C(SC(C3=CC=C(C4=C5C(C(C6=C(CC(CC)CCCC)SC(CC(CCCC)CC)=C6C5=O)=O)=C(C7=CC=C(C)S7)S4)S3)=C8)C8=C9C%10=CC=C(CC(CC)CCCC)S%10)=C9S1,-5.34 ,-3.44 ,O=C(C(C=C(F)C(F)=C1)=C1C/2=C(C#N)/C#N)C2=C/C3=C(OCC(CCCC)CC)C(OCC(CC)CCCC)=C(S3)C4=CC(C5=C(OC)C=CC=C5OC)=C(C6=C(C7=C(OC)C=CC=C7OC)C=C(C8=C(OCC(CC)CCCC)C(OCC(CCCC)CC)=C(/C=C9C(C(C=C(F)C(F)=C%10)=C%10C\9=C(C#N)\C#N)=O)S8)S6)S4,-5.47 ,-3.94 ,12.12,21.78,0.65,0.85,10.1016/j.cej.2022.136472
CC1=C(C=C(C(C(CC)CCCC)=O)S2)C2=C(S1)C(S3)=CC(C3=C4C5=CC=C(CC(CCCC)CC)S5)=C(C6=CC=C(CC(CC)CCCC)S6)C7=C4C=C(C)S7,-5.11 ,-3.25 ,O=C(C(C1=C2C3=CC=C14)=CC(C)=C2C(C5=C3C(C6=CC(SC7=C8SC(C)=C7)=C8S6)=CC9=C5%10)=CC=C%10C(N(CC(CCCCCCCCCCCC)CCCCCCCCCC)C9=O)=O)N(CC(CCCCCCCCCCCC)CCCCCCCCCC)C4=O,-5.90 ,-3.90 ,4.55,9.77,0.61,0.77,10.1039/C5EE01838B
CCOC(=O)c1sc2csc(-c3cc4c(OCC)c5sc(-c6sc(-c7cc8c(OCC)c9sc(-c%10sc(-c%11cc%12c(OCC)c%13sccc%13c(OCC)c%12s%11)c%11c(F)c(C(=O)OCC)sc%10%11)cc9c(OCC)c8s7)c7c(F)c(C(=O)OCC)sc67)cc5c(OCC)c4s3)c2c1F,-5.21 ,-3.36 ,CCC1(CC)c2cc3c(cc2-c2sc(/C=C4\C(=O)c5ccc(C)cc5C4=C(C#N)C#N)cc21)C(CC)(CC)c1cc(/C=C2\C(=O)c4ccc(C)cc4C2=C(C#N)C#N)sc1-3,-5.51 ,-3.72 ,7.05,13.49,0.60,0.87,10.1002/aenm.201702489
CC1=CC(C(C2=CC(F)=C(CC(CCCC)CC)S2)=C(SC(C3=CC=C(C4=C5C(C(C6=C(CC(CC)CCCC)SC(CC(CCCC)CC)=C6C5=O)=O)=C(C7=CC=C(C)S7)S4)S3)=C8)C8=C9C%10=CC(F)=C(CC(CC)CCCC)S%10)=C9S1,-5.45 ,-3.64 ,CCCCC(CC)Cn1c2c3sc(/C=C4\C(=O)c5cc(F)c(F)cc5C4=C(C#N)C#N)c(CCCCCCCCCCC4CCCCC4)c3sc2c2c3nsnc3c3c4sc5c(CCCCCCCCCCC6CCCCC6)c(/C=C6\C(=O)c7cc(F)c(F)cc7C6=C(C#N)C#N)sc5c4n(CC(CC)CC)c3c21,-5.65 ,-3.93 ,17.60,26.90,0.76,0.86,10.1002/advs.202206580
CC(SC1=C2C3=CC(F)=C(SCC(CC)CCCC)S3)=CC1=C(C4=CC(F)=C(SCC(CC)CCCC)S4)C5=C2C=C(C6=CC=C(C7=C8C(C(C9=C(CC(CC)CCCC)SC(CC(CC)CCCC)=C9C8=O)=O)=C(C%10=CC=C(C)S%10)S7)S6)S5,-5.40 ,-3.60 ,O=C(C(C=CC=C1)=C1C/2=C(C#N)\C#N)C2=C/C(S3)=CC4=C3C5=C(C4(CCCCCC)CCCCCC)C=C6C(C(CCCCCC)(CCCCCC)C7=C6SC(/C=C8C(C(C=CC=C9)=C9C\8=C(C#N)/C#N)=O)=C7)=C5,-5.66 ,-3.93 ,9.39,15.29,0.63,0.98,10.1039/c9ta01003c
CC1=CC(C(C2=CC(F)=C(CC(CCCC)CC)S2)=C(SC(C3=CC=C(C4=C5C(C(C6=C(CC(CC)CCCC)SC(CC(CCCC)CC)=C6C5=O)=O)=C(C7=CC=C(C)S7)S4)S3)=C8)C8=C9C%10=CC(F)=C(CC(CC)CCCC)S%10)=C9S1,-5.45 ,-3.64 ,O=C1C2=CC=CC=C2C(/C1=C/C3=CC4=C(S3)C(C=C5C(C(SC(/C=C6C(C7=CC=CC=C7C\6=C(C#C)/C#N)=O)=C8)=C8C5(CCCCC9=CC=CC=C9)CCCCC%10=CC=CC=C%10)=C%11)=C%11C4(CCCCC%12=CC=CC=C%12)CCCCC%13=CC=CC=C%13)=C(C#C)/C#N,-5.70 ,-3.93 ,14.04,19.06,0.78,0.94,10.1002/adma.201807832
FC1=C(CC(CC)CCCC)SC(C2=C(C=C(C3=CC(C(OCC)=O)=C(C)S3)S4)C4=C(C5=CC(F)=C(CC(CC)CCCC)S5)C6=C2SC(C)=C6)=C1,-5.48 ,-3.53 ,O=C(C(C=C(F)C(F)=C1)=C1C/2=C(C#N)/C#N)C2=C/C3=CC(CC(CC)CCCC)=C(C4=CC(C5=C(C(C)C)C=C(C(C)C)C=C5C(C)C)=C(C6=C(C7=C(C(C)C)C=C(C(C)C)C=C7C(C)C)C=C(S6)C8=C(CC(CC)CCCC)C=C(S8)/C=C9C(C(C=C(F)C(F)=C%10)=C%10C\9=C(C#N)\C#N)=O)S4)S3,-5.67 ,-3.96 ,11.80,17.90,0.67,0.95,10.1038/s41467-021-25394-w
CC(SC1=C2C3=CC(F)=C(CC(CC)CCCC)S3)=CC1=C(C4=CC(F)=C(CC(CC)CCCC)S4)C5=C2C=C(C6=CC=C(C7=C8C(C(C9=C(CC(CC)CCCC)SC(CC(CC)CCCC)=C9C8=O)=O)=C(C%10=CC=C(C)S%10)S7)S6)S5,-5.45 ,-3.65 ,CCCCCCC(C=C1)=CC=C1C2(C3=CC=C(CCCCCC)C=C3)C4=CC5=C(C(C6=C5[Se]C7=C6SC(/C=C8C(C(C=C(F)C(F)=C9)=C9C\8=C(C#N)\C#N)=O)=C7)(C%10=CC=C(CCCCCC)C=C%10)C%11=CC=C(CCCCCC)C=C%11)C=C4C%12=C2C(SC(/C=C%13C(C(C=C(F)C(F)=C%14)=C%14C\%13=C(C#N)/C#N)=O)=C%15)=C%15[Se]%12,-5.52 ,-3.90 ,12.33,18.37,0.74,0.87,10.1021/acs.chemmater.9b01242
FC(C(F)=C(C1=CC(CC(CCCCCCCCCC)CCCCCCCCCCCC)=C(C)S1)C2=NN(CCC)N=C32)=C3C4=CC(CC(CCCCCCCCCC)CCCCCCCCCCCC)=C(S4)C5=CC=C(C6=C(F)C=C(C7=CC=C(C)S7)C(F)=C6)S5,-5.30 ,-3.33 ,CCCCCCC(C=C1)=CC=C1C2(C3=CC=C(CCCCCC)C=C3)C4=CC5=C(C(C6=C5SC7=C6SC(/C=C8C(C(C=CC=C9)=C9C\8=C(C#N)\C#N)=O)=C7)(C%10=CC=C(CCCCCC)C=C%10)C%11=CC=C(CCCCCC)C=C%11)C=C4C%12=C2C(SC(/C=C%13C(C(C=CC=C%14)=C%14C\%13=C(C#N)/C#N)=O)=C%15)=C%15S%12,-5.61 ,-4.02 ,7.85,12.80,0.65,0.92,10.1038/ncomms13094
CCc1ccc(-c2c3cc(-c4ccc(-c5sc(-c6ccc(-c7cc8c(-c9ccc(CC)s9)c9sc(-c%10ccc(-c%11sc(-c%12ccc(-c%13cc%14c(-c%15ccc(CC)s%15)c%15sc(-c%16ccc(-c%17sc(-c%18cccs%18)c%18c%17C(=O)c%17c(CC)sc(CC)c%17C%18=O)s%16)cc%15c(-c%15ccc(CC)s%15)c%14s%13)s%12)c%12c%11C(=O)c%11c(CC)sc(CC)c%11C%12=O)s%10)cc9c(-c9ccc(CC)s9)c8s7)s6)c6c5C(=O)c5c(CC)sc(CC)c5C6=O)s4)sc3c(-c3ccc(CC)s3)c3ccsc23)s1,-5.33 ,-3.53 ,CCc1cc2c(-c3ccc4c(c3)C(CC)(CC)C3=C4C(CC)(CC)c4cc(-c5sc(/C=C6\C(=O)c7cc(F)c(F)cc7C6=C(C#N)C#N)c6[se]c(CC)cc56)ccc43)sc(/C=C3\C(=O)c4cc(F)c(F)cc4C3=C(C#N)C#N)c2[se]1,-5.76 ,-3.81 ,12.49,19.41,0.70,0.91,10.1246/bcsj.20200322
CC1=C(CC(CCCCCCCC)CCCCCC)C=C(C2=C(C(OCC(CCCCCCCC)CCCCCCCCCC)=O)C=C(C3=C(F)C(F)=C(C4=CC(C(OCC(CCCCCCCCCC)CCCCCCCC)=O)=C(C5=CC(CC(CCCCCCCC)CCCCCC)=C(C6=CC=C(C7=C(F)C(F)=C(C8=CC=C(C)S8)C9=NSN=C97)S6)S5)S4)C%10=NSN=C%103)S2)S1,-5.40 ,-3.54 ,O=C(C1=CC(C2=C3C=C(C4=NC(C5=CC6=C(S5)C7=C8C9=C6C=C(C(N(C(CCCCC)CCCCC)C%10=O)=O)C%11=C%10C=CC(C%12=C8C(C%13=C7)=C(C(N(C(CCCCC)CCCCC)C%13=O)=O)C=C%12)=C9%11)=NC(C%14=CC%15=C(S%14)C%16=C%17C%18=C%15C=C(C(N(C(CCCCC)CCCCC)C%19=O)=O)C%20=C%19C=CC(C%21=C%17C(C%22=C%16)=C(C(N(C(CCCCC)CCCCC)C%22=O)=O)C=C%21)=C%18%20)=N4)S2)=C%23C%24=C3C=C(C(N(C(CCCCC)CCCCC)C%25=O)=O)C%26=C%25C=CC(C%27=C%23C1=C%28C=C%27)=C%24%26)N(C(CCCCC)CCCCC)C%28=O,-6.14 ,-3.82 ,8.75,12.19,0.68,1.06,10.1016/j.cej.2021.131910
O=C(OCC(CC)CCCC)C1=C(F)C2=C(C)SC(C3=CC4=C(C(C5=CC=C(CC(CC)CCCC)S5)=C(C=C(C)S6)C6=C4C7=CC=C(CC(CC)CCCC)S7)S3)=C2S1,-5.29 ,-3.72 ,O=C(N(C(CCCCCC)CCCCCC)C1=O)C2=CC=C(C3=C4C=CC1C32)C5=C(C(S6)=CC(C6=C7CC(CC)CCCC)=C(CC(CC)CCCC)C8=C7C9=C(S8)C%10=C(CC(CC)CCCC)C%11=C(C(SC%12=C%13C(CC(CC)CCCC)=C%14C(C=C(C%15=CC%16C%17C%18=C%15C%19=CC=C(C(N%20C(CCCCCC)CCCCCC)=O)C%21=C%19C(C%18=CC=C%17C(N(C(CCCCCC)CCCCCC)C%16=O)=O)=CC=C%21C%20=O)S%14)=C%12CC(CC)CCCC)=C%13S%11)C(CC(CC)CCCC)=C%10S9)C=C%22C%23=C5C4=CC=C%23C(N(C(CCCCCC)CCCCCC)C%22=O)=O,-5.44 ,-3.87 ,1.85,5.38,0.39,0.88,10.1021/acsami.8b01308
O=C(OCC(CC)CCCC)C1=C(F)C2=C(C)SC(C3=CC4=C(C(C5=CC=C(CC(CC)CCCC)S5)=C(C=C(C)S6)C6=C4C7=CC=C(CC(CC)CCCC)S7)S3)=C2S1,-5.22 ,-3.64 ,O=C(N(C(CCCCCC)CCCCCC)C1=O)C2=CC3=C(C4=C5C=CC1C42)C6=C(C7=C3SC8=C7C(C(S9)=CC%10=C9C%11=C(C%12=C%10C=C(C%13=O)C%14C%12=C%15C=CC%14C(N%13C(CCCCCC)CCCCCC)=O)C(C%15=CC=C%16C(N(C(CCCCCC)CCCCCC)C%17=O)=O)=C%16C%17=C%11)=C%18C(C%19=C(C(C=C%20C(N(C(CCCCCC)CCCCCC)C%21=O)=O)=C%22C%23=C%20C%21=CC=C%23C%24=CC=C(C%25=O)C%26C%24=C%22C%19=CC%26C(N%25C(CCCCCC)CCCCCC)=O)S%18)=C8C(S%27)=CC%28=C%27C%29=CC%30C%31C%32=C%29C%33=C%28C=C(C(N%34C(CCCCCC)CCCCCC)=O)C%35=C%33C(C%32=CC=C%31C(N(C(CCCCCC)CCCCCC)C%30=O)=O)=CC=C%35C%34=O)C=C%36C%37=C6C5=CC=C%37C(N(C(CCC)CCC)C%36=O)=O,-6.21 ,-3.75 ,7.69,14.70,0.56,0.92,10.1021/acs.chemmater.6b04287
CCOC1=CC=CC(C2=C3C=C(C4=CC=C(C5=C(F)C(F)=C(C6=CC=C(C)S6)C6=NN(CC)N=C56)S4)SC3=C(C3=CC=CC(OCC)=C3)C3=C2SC(C)=C3)=C1,-5.33 ,-3.01 ,CCc1ccc(C2(c3ccc(CC)cc3)c3cc4c(cc3-c3sc5cc(/C=C6\C(=O)c7ccccc7C6=C(C#N)C#N)sc5c32)C(c2ccc(CC)cc2)(c2ccc(CC)cc2)c2c-4sc3cc(/C=C4\C(=O)c5ccccc5C4=C(C#N)C#N)sc23)cc1,-5.60 ,-3.85 ,10.50,18.70,0.62,0.91,10.1039/C7TA06476D
CC1=C(C(F)=C(C(OCC(CCCC)CC)=O)S2)C2=C(S1)C(S3)=CC(C3=C4C5=CC=C(CC(CCCC)CC)S5)=C(C6=CC=C(CC(CC)CCCC)S6)C7=C4C=C(C)S7,-5.22 ,-3.64 ,O=C(N1C(CCCCC)CCCCC)C2=C3C(C4=C(C5=C6C(C7=CC8=C9C(C%10=CC=C9C(N(C(CCCCC)CCCCC)C8=O)=O)=C7C%11=C%12C%10=CC=C%13C%12=C(C(N(C(CCCCC)CCCCC)C%13=O)=O)C=C%11%14)=C%14O5)C=C3C1=O)=C(C=C2)C%15=C(C4=C6C=C%16C(N(C(CCCCC)CCCCC)C%17=O)=O)C%16=C%17C=C%15,-6.01 ,-3.80 ,3.29,8.71,0.40,0.92,10.1002/adma.201504120
O=C(OCC(CC)CCCC)/C(C#N)=C/C1=CC(CCCCCCCC)=C(S1)C(S2)=CC=C2C3=C(CCCCCCCC)C=C(S3)C4=CC5=C(C6=CC=C(CC(CCCC)CC)S6)C7=C(C=C(C8=CC(CCCCCCCC)=C(C9=CC=C(C%10=C(CCCCCCCC)C=C(/C=C(C#N)/C(OCC(CC)CCCC)=O)S%10)S9)S8)S7)C(C%11=CC=C(CC(CCCC)CC)S%11)=C5S4,-5.24 ,-2.82 ,O=C1C2=CC=CC=C2C(/C1=C/C3=CC4=C(S3)C(C=C5C(C(SC(/C=C6C(C7=CC=CC=C7C\6=C(C#C)/C#N)=O)=C8)=C8C5(CCCCCC)CCCCCC)=C9)=C9C4(CCCCCC)CCCCCC)=C(C#C)/C#N,-5.69 ,-3.91 ,10.11,15.18,0.74,0.91,10.1021/acs.chemmater.7b02536
CC(S1)=CC=C1C(C2=NN(CC(CCCCCC)CCCCCCCC)N=C23)=C(F)C(F)=C3C4=CC=C(C5=CC6=C(C(C7=CC(Cl)=C(CC(CC)CCCC)S7)=C8C=C(SC8=C6C9=CC(Cl)=C(CC(CC)CCCC)S9)C)S5)S4,-5.51 ,-3.56 ,CCCCCCC(C=C1)=CC=C1C2(C3=CC=C(CCCCCC)C=C3)C4=CC5=C(C(C6=C5SC7=C6SC(/C=C8C(C(C=C(F)C(F)=C9)=C9C\8=C(C#N)\C#N)=O)=C7)(C%10=CC=C(CCCCCC)C=C%10)C%11=CC=C(CCCCCC)C=C%11)C=C4C%12=C2C(SC(/C=C%13C(C(C=C(F)C(F)=C%14)=C%14C\%13=C(C#N)/C#N)=O)=C%15)=C%15S%12,-5.70 ,-4.20 ,9.30,19.50,0.63,0.76,10.1002/adfm.201808828
O=C(OCC(CC)CCCC)C1=C(F)C2=C(C)SC(C3=CC4=C(C(C5=CC=C(CC(CC)CCCC)S5)=C(C=C(C)S6)C6=C4C7=CC=C(CC(CC)CCCC)S7)S3)=C2S1,-5.20 ,-3.59 ,O=C(N(C(CCCCC)CCCCC)C1=O)C2=CC=C(C3=C4C(C5=CC6=C([C@H]7C(C=C(C8=C(C9=C%10C=C(C%11=O)C%12C9=C%13C=CC%12C(N%11C(CCCCC)CCCCC)=O)C(C%13=CC=C%14C(N(C(CCCCC)CCCCC)C%15=O)=O)=C%14C%15=C8)C%10=C%16)=C%16[C@@H]6C%17=C7C=CC=C%17)C=C5%18)=CC1C32)C%19=CC=C%20C%21=C%19C4=C%18C=C%21C(N(C(CCCCC)CCCCC)C%20=O)=O,-6.09 ,-3.73 ,6.15,12.80,0.49,0.96,10.1002/asia.201700440
CCC1=C2C=C(C3=CC=C(C4=CC=C(C5=CC=C(C)S5)C5=NN(CC)N=C45)S3)SC2=C(CC)C2=C1SC(C)=C2,-5.42 ,-3.44 ,CCN1C(=O)C(=Cc2cc3c(s2)-c2cc4c(cc2C3(CC)CC)-c2sc(C=C3C(=O)N(CC)C(=S)N(CC)C3=O)cc2C4(CC)CC)C(=O)N(CC)C1=S,-5.88 ,-3.90 ,6.13,12.58,0.50,0.93,10.1039/D0TA09924D
CC(SC1=C2C3=CC=C(CC(CC)CCCC)S3)=CC1=C(C4=CC=C(CC(CC)CCCC)S4)C5=C2C=C(S5)C6=CC=C(C7=C8C(C(C9=C(CC(CC)CCCC)SC(CC(CC)CCCC)=C9C8=O)=O)=C(C%10=CC=C(C)S%10)S7)S6,-5.33 ,-2.92 ,CCCCCCC(C=C1)=CC=C1C(C2=C3SC(C4=CC5=C(C=C(/C=C6C(C(C=C(F)C(F)=C7)=C7C\6=C(C#N)\C#N)=O)S5)S4)=C2OCCCCCCCC)(C8=CC=C(CCCCCC)C=C8)C9=C3C=C(C(C%10=C%11SC(C%12=CC%13=C(C=C(/C=C%14/C(C(C=C%15F)=C(C%14=O)C=C%15F)=C(C#N)/C#N)S%13)S%12)=C%10OCCCCCCCC)(C%16=CC=C(CCCCCC)C=C%16)C%17=CC=C(CCCCCC)C=C%17)C%11=C9,-5.39 ,-3.89 ,10.21,17.21,0.69,0.86,10.1002/aenm.201801618
CC1=CC(C(C2=CC=C(CC(CCCC)CC)S2)=C(SC(C3=CC=C(C4=C5C(C(C6=C(CC(CC)CCCC)SC(CC(CCCC)CC)=C6C5=O)=O)=C(C7=CC=C(C)S7)S4)S3)=C8)C8=C9C%10=CC=C(CC(CC)CCCC)S%10)=C9S1,-5.34 ,-3.44 ,O=C(C(C=CC=C1)=C1C/2=C(C#N)\C#N)C2=C/C3=CC(S4)=C(S3)C5=C4C6=C(C5(C7=CC(CCCCCC)=CC=C7)C8=CC=CC(CCCCCC)=C8)C=C9C(C(C%10=CC=CC(CCCCCC)=C%10)(C%11=CC(CCCCCC)=CC=C%11)C%12=C9SC%13=C%12SC(/C=C%14C(C(C=CC=C%15)=C%15C\%14=C(C#N)/C#N)=O)=C%13)=C6,-5.21 ,-3.60 ,8.54,15.99,0.67,0.85,10.1002/aenm.201900044
CC1=CC2=C(C(CCC(CCCCCC)CCCC)=C3C=C(C4=CC=C(C5=C(C#N)N=C(C6=CC=C(C)S6)C7=NN(CC(CCCCCC)CCCC)N=C75)S4)SC3=C2CCC(CCCCCC)CCCC)S1,-5.67 ,-3.83 ,O=C(N(C(CCCCC)CCCCC)C1=O)C2=CC=C(C3=C4C=CC1C32)C5=C(C6=CC7=C(C8C(C7(C9C%10C=CC=C9)C%11=C%10C=CC=C%11)C=C(C%12=C(C%13=C%14C=CC%15C%13C(C(N(C(CCCCC)CCCCC)C%15=O)=O)=C%12)C%16=CC=C%17C%18=C%16C%14=CC=C%18C(N(C(CCCCC)CCCCC)C%17=O)=O)C=C8)C=C6)C=C%19C%20=C5C4=CC=C%20C(N(C(CCCCC)CCCCC)C%19=O)=O,-5.90 ,-3.83 ,4.37,8.15,0.47,1.15,10.1039/c6ta10450a
CC1=CC2=C(S1)C(C3=CC(F)=C(CC(CC)CCCC)C3)=C4C(SC(C5=C(CC(CCCC)CCCCCC)C=C(C6=CC7=C(C(SC(C8=CC(CC(CCCC)CCCCCC)=C(C)S8)=C9)=C9C%10=NSN=C%107)S6)S5)=C4)=C2C%11=CC(F)=C(CC(CCCC)CC)S%11,-5.53 ,-3.47 ,O=C(C(C=C(F)C(F)=C1)=C1C/2=C(C#N)/C#N)C2=C/C(S3)=CC(CCCCCCCC)=C3C4=C(C5=C(CC)C=C(CC)C=C5CC)C(SC(C6=C(CCCCCCCC)C=C(S6)/C=C7C(C(C=C(F)C(F)=C8)=C8C\7=C(C#N)\C#N)=O)=C9C%10=C(CC)C=C(CC)C=C%10CC)=C9S4,-5.77 ,-3.91 ,10.42,19.31,0.59,0.91,10.1007/s11426-021-1159-y
CC(SC1=C2C3=CC=C(CC(CC)CCCC)S3)=CC1=C(C4=CC=C(CC(CC)CCCC)S4)C5=C2C=C(S5)C6=CC=C(C7=C8C(C(C9=C(CC(CC)CCCC)SC(CC(CC)CCCC)=C9C8=O)=O)=C(C%10=CC=C(C)S%10)S7)S6,-5.33 ,-3.29 ,O=C(C(C=CC=C1)=C1C/2=C(C#N)\C#N)C2=C/C3=CC([Si]4(CCCCCCCCC)CCCCCCCC)=C(S3)C5=C4C6=C(CCCCCC)C(SC7=C8[Si](CCCCCCCC)(CCCCCCCC)C9=C7SC(/C=C%10C(C(C=CC=C%11)=C%11C\%10=C(C#N)\C#N)=O)=C9)=C8C(CCCCCC)=C6S5,-5.37 ,-3.86 ,7.30,14.90,0.52,0.92,10.1021/acsami.8b17753
CC1=CC2=C(S1)C(C3=CC=C(C#C[Si](C(C)C)(C(C)C)C(C)C)S3)=C4C(OC(C5=CC=C(C6=CC=C(C7=CC=C(C)S7)C8=C6N=C(C9=CC=CC(OCCCCCCCC)=C9)C(C%10=CC(OCCCCCCCC)=CC=C%10)=N8)S5)=C4)=C2C%11=CC=C(C#C[Si](C(C)C)(C(C)C)C(C)C)S%11,-5.42 ,-2.95 ,CCCCCCC(C=C1)=CC=C1C2(C3=CC=C(CCCCCC)C=C3)C4=CC5=C(C(C6=C5SC7=C6SC(/C=C8C(C(C=CC=C9)=C9C\8=C(C#N)\C#N)=O)=C7)(C%10=CC=C(CCCCCC)C=C%10)C%11=CC=C(CCCCCC)C=C%11)C=C4C%12=C2C(SC(/C=C%13C(C(C=CC=C%14)=C%14C\%13=C(C#N)/C#N)=O)=C%15)=C%15S%12,-5.64 ,-3.94 ,4.38,9.47,0.51,0.91,10.1021/acsami.7b09253
CC1=C(CCCCCC)C=C(C)S1,-4.85 ,-2.84 ,O=C(C(C1=C2C3=CC=C14)=CC=C2C(C5=C3C(C6=CC=C(CCCCCC)C=C6)=CC7=C58)=CC=C8C(N(CC(CC)CCCC)C7=O)=O)N(CC(CCCC)CC)C4=O,-6.08 ,-4.06 ,0.38,1.03,0.56,0.65,10.1016/j.dyepig.2015.11.013
CC1=CC(C(C2=CC(F)=C(CC(CCCC)CC)S2)=C(SC(C3=CC=C(C4=C5C(C(C6=C(CC(CC)CCCC)SC(CC(CCCC)CC)=C6C5=O)=O)=C(C7=CC=C(C)S7)S4)S3)=C8)C8=C9C%10=CC(F)=C(CC(CC)CCCC)S%10)=C9S1,-5.45 ,-3.64 ,ClC1=CC2=C(C=C1Cl)N=C3C(C(C(SC4C5SC(/C=C6/C(C(C=C(F)C(F)=C7)=C7C6=O)=C(C#N)/C#N)C4CCCCCCCCCCC)C5N8CC(CCCCCC)CCCCCCCC)=C8C9=C3C%10SC%11C(C(SC%11C%10N9CC(CCCCCCCC)CCCCCC)/C=C%12C(C(C=C%13F)=C(C\%12=C(C#N)\C#N)C=C%13F)=O)CCCCCCCCCCC)=N2,-5.74 ,-3.82 ,18.77,26.64,0.80,0.88,10.1002/adfm.202301573
O=C(OCC(CC)CCCC)C1=C(F)C2=C(C)SC(C3=CC4=C(C(C5=CC=C(CC(CC)CCCC)S5)=C(C=C(C)S6)C6=C4C7=CC=C(CC(CC)CCCC)S7)S3)=C2S1,-5.29 ,-3.72 ,O=C(N(C(CCCCCC)CCCCCC)C1=O)C2=CC3=C(C4=C5C=CC1C42)C6=C(C7=C3SC8=C7C(CC(CC)CCCC)=C9C(C%10=C(C(C=C%11C(N(C(CCCCCC)CCCCCC)C%12=O)=O)=C%13C%14=C%11C%12=CC=C%14C%15=CC=C(C%16=O)C%17C%15=C%13C%10=CC%17C(N%16C(CCCCCC)CCCCCC)=O)S9)=C8CC(CC)CCCC)C=C%18C%19=C6C5=CC=C%19C(N(C(CCCCCC)CCCCCC)C%18=O)=O,-5.90 ,-3.84 ,3.75,9.31,0.43,0.94,10.1021/acsami.8b01308
CC(O1)=CC2=C1C(C3=CC=C([Si](CC)(CC)CC)S3)=C(C=C(C4=CC=C(C5=C(F)C(F)=C(C6=CC=C(C)S6)C7=NN(CC(CCCCCCCC)CCCCCC)N=C75)S4)O8)C8=C2C9=CC=C([Si](CC)(CC)CC)S9,-5.43 ,-2.98 ,O=C(C(/C1=C(C#C)/C#C)=C\C(S2)=CC3=C2C(C4(C5=CC(CCCCCC)=CC=C5)C6=CC(CCCCCC)=CC=C6)=C(S3)C7=C4C=C(C(SC8=C9SC(/C=C(/C%10=C(C#C)/C#C)C(C%11=C%10C=CC=C%11)=O)=C8)=C9C%12(C%13=CC(CCCCCC)=CC=C%13)C%14=CC(CCCCCC)=CC=C%14)C%12=C7)C%15=C1C=CC=C%15,-5.52 ,-3.82 ,11.05,16.48,0.70,0.96,10.1002/aenm.201700746
CCN1N=C2C(C3=CC=C(C)S3)=C(F)C(F)=C(C3=CC=C(C4=CC5=C(C6=CC=C([Si](CC)(CC)CC)S6)C6=C(C=C(C)S6)C(C6=CC=C([Si](CC)(CC)CC)S6)=C5S4)S3)C2=N1,-5.40 ,-3.24 ,CCc1c(/C=C2\C(=O)c3cc(F)c(F)cc3C2=C(C#N)C#N)sc2c1sc1c3c4nn(CC)nc4c4c5sc(/C=C6\C(=O)c7cc(F)c(F)cc7C6=C(C#N)C#N)c(CC)c5n(CC)c4c3n(CC)c21,-5.69 ,-3.94 ,10.89,21.70,0.62,0.81,10.1039/D0TA01636E
CC1=C(CCCCCC)C=C(C)S1,-4.85 ,-2.84 ,O=C(C(C1=C2C3=CC=C14)=CC=C2C(C5=C3C(C6=CC=C(CCC)C=C6)=CC7=C58)=CC=C8C(N(CC(CC)CCCC)C7=O)=O)N(CC(CCCC)CC)C4=O,-6.10 ,-4.07 ,0.77,1.93,0.63,0.63,10.1016/j.dyepig.2015.11.013
CC1=CC(C(S1)=C2C3=CC=C(SCC(CCCC)CCCCCC)S3)=C(C4=C2C=C(C5=C(CCCCCCCC)C=C(C6=C(F)C(F)=C(C7=CC(CCCCCCCC)=C(C)S7)C8=NSN=C68)S5)S4)C9=CC=C(SCC(CCCC)CCCCCC)S9,-5.20 ,-3.40 ,CCCCCCC(C=C1)=CC=C1C2(C3=CC=C(CCCCCC)C=C3)C4=CC5=C(C(C6=C5SC7=C6SC(/C=C8C(C(C=CC=C9)=C9C\8=C(C#N)\C#N)=O)=C7)(C%10=CC=C(CCCCCC)C=C%10)C%11=CC=C(CCCCCC)C=C%11)C=C4C%12=C2C(SC(/C=C%13C(C(C=CC=C%14)=C%14C\%13=C(C#N)/C#N)=O)=C%15)=C%15S%12,-5.48 ,-3.83 ,8.58,14.44,0.64,0.87,10.1002/adfm.201706404
CC(S1)=CC2=C1C(C3=CC=C(SCCCCCCCCCCCC)S3)=C(C=C(C4=CC=C(C5=C(F)C(F)=C(C6=CC=C(C)S6)C7=NN(CC(CCCCCCCC)CCCCCC)N=C75)S4)S8)C8=C2C9=CC=C(SCCCCCCCCCCCC)S9,-5.32 ,-3.08 ,O=C1C2=C(C=CC=C2)C(/C1=C/C3=CC(C4(C5=CC=C(CCCCCC)C=C5)C6=CC=C(CCCCCC)C=C6)=C(S3)C7=C4C8=C(OCC(CC)CCCC)C(SC9=C%10C(C%11=CC=C(CCCCCC)C=C%11)(C%12=CC=C(CCCCCC)C=C%12)C%13=C9SC(/C=C%14/C(C(C=CC=C%15)=C%15C%14=O)=C(C#N)\C#N)=C%13)=C%10C(OCC(CC)CCCC)=C8S7)=C(C#N)/C#N,-5.32 ,-3.85 ,9.56,16.35,0.67,0.87,10.1039/C7EE00844A
CC(SC1=C2C3=CC(F)=C(CC(CC)CCCC)S3)=CC1=C(C4=CC(F)=C(CC(CC)CCCC)S4)C5=C2C=C(C6=CC=C(C7=C8C(C(C9=C(CC(CC)CCCC)SC(CC(CC)CCCC)=C9C8=O)=O)=C(C%10=CC=C(C)S%10)S7)S6)S5,-5.50 ,-3.50 ,CCCCCCC(C=C1)=CC=C1C2(C3=CC=C(CCCCCC)C=C3)C4=CC5=C(C(C6=C5SC7=C6SC(/C=C8C(C(C=C(F)C(F)=C9)=C9C\8=C(C#N)\C#N)=O)=C7)(C%10=CC=C(CCCCCC)C=C%10)C%11=CC=C(CCCCCC)C=C%11)C=C4C%12=C2C(SC(/C=C%13C(C(C=C(F)C(F)=C%14)=C%14C\%13=C(C#N)/C#N)=O)=C%15)=C%15S%12,-5.56 ,-4.11 ,14.80,25.20,0.69,0.83,10.1002/adma.201904215
CC(SC1=C2C3=CC=C(CC(CC)CCCC)S3)=CC1=C(C4=CC=C(CC(CC)CCCC)S4)C5=C2C=C(S5)C6=CC=C(C7=C8C(C(C9=C(CC(CC)CCCC)SC(CC(CC)CCCC)=C9C8=O)=O)=C(C%10=CC=C(C)S%10)S7)S6,-5.33 ,-3.53 ,CCCCCCC(C=C1)=CC=C1C2(C3=CC=C(CCCCCC)C=C3)C4=CC5=C(C(C6=C5SC7=C6SC(/C=C8C(C(C=C(F)C(F)=C9)=C9C\8=C(C#N)\C#N)=O)=C7)(C%10=CC=C(CCCCCC)C=C%10)C%11=CC=C(CCCCCC)C=C%11)C=C4C%12=C2C(SC(C%13=CC=C(C%14=C(C#N)C(C#N)=C(C(S%15)=CC=C%15C%16=CC(S%17)=C(S%16)C%18=C%17C%19=C(C(C%20=CC=C(CCCCCC)C=C%20)%18C%21=CC=C(CCCCCC)C=C%21)C=C%22C(C(C%23=C%22SC%24=C%23SC(/C=C%25C(C(C=C(F)C(F)=C%26)=C%26C\%25=C(C#N)/C#N)=O)=C%24)(C%27=CC=C(CCCCCC)C=C%27)C%28=CC=C(CCCCCC)C=C%28)=C%19)C%29=NSN=C%29%14)S%13)=C%30)=C%30S%12,-5.38 ,-4.00 ,12.80,20.70,0.71,0.85,10.1021/acsenergylett.9b01630
CC1=C(C(F)=C(C(OCC(CCCC)CC)=O)S2)C2=C(S1)C(S3)=CC(C3=C4C5=CC=C(CC(CCCC)CC)S5)=C(C6=CC=C(CC(CC)CCCC)S6)C7=C4C=C(C)S7,-5.22 ,-3.64 ,O=C(C1=CC=C2C3=C(C4=C(C5=C6C(N7CC8=CC=C(F)C=C8)=CC9=C5C(C(N(C(CC)CC)C9=O)=O)=C4)C%10=CC=C%11C%12=C(C(N(C(CC)CC)C%11=O)=O)C=C7C6=C%10%12)C=C(C(N(C(CC)CC)C%13=O)=O)C%14=C%13C=C%15C(C%16=C2C1=C%17C=C%16N%15CC%18=CC=C(F)C=C%18)=C3%14)N(C(CC)CC)C%17=O,-5.96 ,-3.58 ,4.17,9.50,0.49,0.89,10.1039/C8QM00487K
CCOC(=O)c1sc2c(-c3cc4c(-c5ccc(CC)s5)c5sc(-c6sc(-c7cc8c(-c9ccc(CC)s9)c9sc(-c%10sc(-c%11cc%12c(-c%13ccc(CC)s%13)c%13sccc%13c(-c%13ccc(CC)s%13)c%12s%11)c%11sc(C(=O)OCC)c(F)c%10%11)cc9c(-c9ccc(CC)s9)c8s7)c7sc(C(=O)OCC)c(F)c67)cc5c(-c5ccc(CC)s5)c4s3)scc2c1F,-5.20 ,-3.59 ,CCc1ccc(C2(c3ccc(CC)cc3)c3c(sc4cc(C=C5C(=O)N(CC)C(=S)N(CC)C5=O)sc34)-c3sc4c5c(sc4c32)-c2sc3cc(C=C4C(=O)N(CC)C(=S)N(CC)C4=O)sc3c2C5(c2ccc(CC)cc2)c2ccc(CC)cc2)cc1,-5.24 ,-3.78 ,10.13,15.20,0.68,0.98,10.1002/adma.201706816
CC1=CC(CCCCCC)=C(C)S1,-5.00 ,-3.10 ,CCN(C/1=O)C(SC1=C\C2=CC=C(C3=CC(C4(C(C=CC=C5)=C5C6=C4C=CC=C6)C7C8C=CC(C(C9=NN(CCCCCCCC)N=C%109)=CC=C%10/C=C%11SC(N(C/%11=O)CC)=S)=C7)=C8C=C3)C%12=NN(CCCCCCCC)N=C2%12)=S,-5.76 ,-3.56 ,3.28,5.45,0.59,1.02,10.1002/cjoc.201700792
O=C(OCC(CC)CCCC)C1=C(F)C2=C(C)SC(C3=CC4=C(C(C5=CC=C(CC(CC)CCCC)S5)=C(C=C(C)S6)C6=C4C7=CC=C(CC(CC)CCCC)S7)S3)=C2S1,-5.20 ,-3.60 ,O=C(C1=C(C)SC=C1C/2=C(C#N)\C#N)C2=C/C3=CC(S4)=C(S3)C5=C4C6=CC(C(C7=C8SC9=C7SC(/C=C%10C(C%11=C(C)SC=C%11C\%10=C(C#N)\C#N)=O)=C9)(C%12=CC=CC(CCCCCC)=C%12)C%13=CC(CCCCCC)=CC=C%13)=C8C=C6C(C%14=CC(CCCCCC)=CC=C%14)5C%15=CC=CC(CCCCCC)=C%15,-5.54 ,-3.90 ,8.34,16.52,0.62,0.80,10.1039/C7TA11339K
CCSc1ccc(-c2c3cc(-c4ccc(C5=C6C(=O)N(CC)C(c7cccs7)=C6C(=O)N5CC)s4)sc3c(-c3ccc(SCC)s3)c3cc(-c4ccc(C5=C6C(=O)N(CC)C(c7cccs7)=C6C(=O)N5CC)s4)sc23)s1,-5.28 ,-3.49 ,CCc1ccc(C2(c3ccc(CC)cc3)c3cc4c(cc3-c3sc(-c5c(F)cc(/C=C6\SC(=S)N(CC)C6=O)c6nsnc56)cc32)C(c2ccc(CC)cc2)(c2ccc(CC)cc2)c2cc(-c3c(F)cc(/C=C5\SC(=S)N(CC)C5=O)c5nsnc35)sc2-4)cc1,-5.64 ,-3.73 ,6.60,14.67,0.51,0.87,10.1039/C7TA06631G
CC1=C(C(F)=C(C(OCC(CCCC)CC)=O)S2)C2=C(S1)C(S3)=CC(C3=C4C5=CC=C(CC(CCCC)CC)S5)=C(C6=CC=C(CC(CC)CCCC)S6)C7=C4C=C(C)S7,-5.22 ,-3.64 ,O=C(C1=CC=C2C3=C(C4=CC5=C(C(C(C(C(N6CC(CCCC)CCCCCC)=O)=C7C6=O)=CC(C(C=C(C8=C9C=CC%10=C8%11)C(N(C9=O)CC(CCCCCC)CCCC)=O)=C%11C%12=CC=C%13C(N(C(C%14=C%13C%12=C%10C=C%14)=O)CC(CCCC)CCCCCC)=O)=C%15)=C%15C%16=C5C(N(CC(CCCC)CCCCCC)C%16=O)=O)C7=C4)C=C(C%17=C%18C=CC%19=C%173)C(N(C%18=O)CC(CCCCCC)CCCC)=O)N(C(C%20=C1C2=C%19C=C%20)=O)CC(CCCC)CCCCCC,-5.86 ,-3.84 ,3.61,10.65,0.45,0.78,10.1021/acs.chemmater.5b04570
CC(SC1=C2C3=CC(F)=C(CC(CC)CCCC)S3)=CC1=C(C4=CC(F)=C(CC(CC)CCCC)S4)C5=C2C=C(S5)C6=CC=C(C7=C8C(C(C9=C(CC(CC)CCCC)SC(CC(CC)CCCC)=C9C8=O)=O)=C(C%10=CC=C(C)S%10)S7)S6,-5.40 ,-3.64 ,CCCCCCCCC1(CCCCCCCC)C2=CC3=C(C(C4=C3SC5=C4SC(/C=C6C(C(SC=C7)=C7C\6=C(C#N)\C#N)=O)=C5)(CCCCCCCC)CCCCCCCC)C=C2C8=C1C(SC(/C=C9C(C(SC=C%10)=C%10C\9=C(C#N)/C#N)=O)=C%11)=C%11S8,-5.45 ,-3.85 ,10.80,16.10,0.63,1.04,10.1021/acs.chemmater.9b00980
CC(SC1=C2C3=CC=C(CC(CC)CCCC)S3)=CC1=C(C4=CC=C(CC(CC)CCCC)S4)C5=C2C=C(C6=CC=C(C7=C8C(C=C(C(OCC(CCCCCCCC)CCCCCCCCCC)=O)S8)=C(C9=CC=C(C)S9)S7)S6)S5,-4.94 ,-3.31 ,CCCCCCC(C=C1)=CC=C1C2(C3=CC=C(CCCCCC)C=C3)C4=CC5=C(C(C6=C5SC7=C6SC(/C=C8C(C(C=CC=C9)=C9C\8=C(C#N)\C#N)=O)=C7)(C%10=CC=C(CCCCCC)C=C%10)C%11=CC=C(CCCCCC)C=C%11)C=C4C%12=C2C(SC(/C=C%13C(C(C=CC=C%14)=C%14C\%13=C(C#N)/C#N)=O)=C%15)=C%15S%12,-5.48 ,-3.83 ,3.72,12.41,0.48,0.63,10.1021/acs.jpcc.6b11848
O=C(OCC(CC)CCCC)C1=C(F)C2=C(C)SC(C3=CC4=C(C(C5=CC=C(CC(CC)CCCC)S5)=C(C=C(C)S6)C6=C4C7=CC=C(CC(CC)CCCC)S7)S3)=C2S1,-5.22 ,-3.64 ,O=C(N(C(CCCCC)CCCCC)C1=O)C2=C(CC(C)(C)C)C=C(C3=C4C=C(C(C)(C)C)C1C32)C5=CC=C(C(C=C6)=CC=C6C7=CC=C8C9=C7C=CC=C9C%10=C%11C8=CC(CC(C)(C)C)=C(C(N(C(CCCCC)CCCCC)C%12=O)=O)C%11C%12C(CC(C)(C)C)=C%10)C%13=C5C4=CC=C%13,-5.77 ,-3.68 ,0.10,0.20,0.44,0.75,10.1021/acs.joc.7b00272
CC(S1)=CC=C1C(C(OCC(CCCCCCCC)CCCCCC)=C2)=CC(OCC(CCCCCCCC)CCCCCC)=C2C3=CC=C(C4=C(F)C(F)=C(C)C5=NSN=C45)S3,-5.45 ,-3.69 ,O=C(C(C=CC=C1)=C1C/2=C(C#N)\C#N)C2=C/C3=CC(S4)=C(S3)C5=C4C6=C(C5(C7=CC=C(C8=CC=C(OCCOCCOCCOC)C=C8)C=C7)C9=CC=C(C%10=CC=C(OCCOCCOCCOC)C=C%10)C=C9)C=C%11C(C(C%12=CC=C(C%13=CC=C(OCCOCCOCCOC)C=C%13)C=C%12)(C%14=CC=C(C%15=CC=C(OCCOCCOCCOC)C=C%15)C=C%14)C%16=C%11SC%17=C%16SC(/C=C%18C(C(C=CC=C%19)=C%19C\%18=C(C#N)/C#N)=O)=C%17)=C6,-5.39 ,-3.99 ,1.58,3.56,0.49,0.90,10.1002/cjoc.201700629
CC1=C(C=C(C(C(CCCC)CC)=O)S2)C2=C(S1)C(S3)=CC(C3=C4C5=CC=C(CC(CCCC)CC)S5)=C(C6=CC=C(CC(CC)CCCC)S6)C7=C4C=C(C)S7,-5.11 ,-3.25 ,O=C(C1=CC=C2C(C1=C3C=C4)=C4C5=CC=C6C7=C5C2=CC=C7C(N(CC(CCCCCCCCCC)CCCCCCCC)C6=O)=O)N(C(C=C8)=CC=C8C(C9=CC=C(N(C(C(C=CC(C%10=CC=C%11C%12=C%10%13)=C%14%15)=C%14C%16=CC=C%15C%13=CC=C%12C(N(C%11=O)CC(CCCCCCCCCC)CCCCCCCC)=O)=O)C%16=O)C=C9)(C%17=CC=C(N%18C(C%19=C%20C(C%21=CC=C%20C%18=O)=C(C=C%19)C%22=CC=C%23C%24=C%22C%21=CC=C%24C(N(CC(CCCCCCCC)CCCCCCCCCC)C%23=O)=O)=O)C=C%17)C%25=CC=C(N(C(C(C=CC(C%26=CC=C%27C%28=C%26%29)=C%30%31)=C%30C%32=CC=C%31C%29=CC=C%28C(N(C%27=O)CC(CCCCCCCCCC)CCCCCCCC)=O)=O)C%32=O)C=C%25)C3=O,-5.96 ,-3.82 ,1.98,6.66,0.40,0.76,10.1039/C5TC00865D
CCc1ccc(-c2c3cc(-c4ccc(-c5sc(-c6ccc(-c7cc8c(-c9ccc(CC)s9)c9sc(-c%10ccc(-c%11sc(-c%12ccc(-c%13cc%14c(-c%15ccc(CC)s%15)c%15sc(-c%16ccc(-c%17sc(-c%18cccs%18)c%18c%17C(=O)c%17c(CC)sc(CC)c%17C%18=O)s%16)cc%15c(-c%15ccc(CC)s%15)c%14s%13)s%12)c%12c%11C(=O)c%11c(CC)sc(CC)c%11C%12=O)s%10)cc9c(-c9ccc(CC)s9)c8s7)s6)c6c5C(=O)c5c(CC)sc(CC)c5C6=O)s4)sc3c(-c3ccc(CC)s3)c3ccsc23)s1,-5.18 ,-3.38 ,CCC1(CC)c2cc(/C=C3\C(=O)c4cc(Cl)c(Cl)cc4C3=C(C#N)C#N)sc2-c2sc(-c3cc4c(s3)-c3sc(/C=C5\C(=O)c6cc(Cl)c(Cl)cc6C5=C(C#N)C#N)cc3C4(CC)CC)cc21,-5.29 ,-3.93 ,9.28,21.30,0.67,0.65,10.1021/acsami.8b20567
CC1=C(F)C(F)=C(C2=CC=C(C)S2)C3C1N=CC(OCC(CCCCCCCC)CCCCCC)=N3,-5.54 ,-2.98 ,CCCCCCc1ccc(-c2c(/C=C3\C(=O)c4cc(F)c(F)cc4C3=C(C#N)C#N)sc3c2sc2c4c5nsnc5c5c6sc7c(-c8ccc(CCCCCC)cc8)c(/C=C8\C(=O)c9cc(F)c(F)cc9C8=C(C#N)C#N)sc7c6n(CC(CC)CCCC)c5c4n(CC(CC)CC)c32)cc1,-5.58 ,-3.85 ,17.10,24.70,0.78,0.89,10.1039/D0EE03506H
CC1=CC(C(C2=CC=C(CC(CCCC)CC)S2)=C(SC(C3=CC=C(C4=C5C(C(C6=C(CC(CC)CCCC)SC(CC(CCCC)CC)=C6C5=O)=O)=C(C7=CC=C(C)S7)S4)S3)=C8)C8=C9C%10=CC=C(CC(CC)CCCC)S%10)=C9S1,-5.34 ,-3.44 ,O=C(C(C=C(F)C(F)=C1)=C1C/2=C(C#N)/C#N)C2=C/C3=CC=C(S3)C(S4)=C(C5=C(OCCCCCCCC)C=CC=C5OCCCCCCCC)C=C4C6=CC(OCC(CCCC)CC)=C(C7=CC(C8=C(OCCCCCCCC)C=CC=C8OCCCCCCCC)=C(C9=CC=C(/C=C%10C(C(C=C(F)C(F)=C%11)=C%11C\%10=C(C#N)\C#N)=O)S9)S7)C=C6OCC(CCCC)CC,-5.53 ,-3.94 ,9.69,20.71,0.54,0.85,10.1002/adfm.202108861
FC(C(F)=C(C1=CC=C(S1)C)C2=NSN=C23)=C3C4=CC=C(C5=C(C(OCC(CCCCCC)CCCCCCCC)=O)C=C(C6=C(CC(CCCCCC)CCCCCCCC)C=C(C7=C(F)C(F)=C(C8=CC(CC(CCCCCC)CCCCCCCC)=C(C9=CC(C(OCC(CCCCCC)CCCCCCCC)=O)=C(C)S9)S8)C%10=NSN=C7%10)S6)S5)S4,-5.55 ,-3.56 ,O=C(N(C(CCCCCC)CCCCCC)C1=O)C2=CC=C3C4=CC=C5C6=C4C(C7=C(C8=CC=C(C9=CC=C(C(C=C%10C(N(C(CCCCCC)CCCCCC)C%11=O)=O)=C%12C%13=CC=C%14C%15=C%13C(C%16=CC=C%11C%10=C%12%16)=CC=C%15C(N(C(CCCCCC)CCCCCC)C%14=O)=O)C=C9C%17%18C%19=CC=CC=C%19C%20=C%18C=CC=C%20)C%17=C8)C=C1C2=C37)=CC=C6C(N(C(CCCCCC)CCCCCC)C5=O)=O,-5.99 ,-3.62 ,7.12,10.98,0.55,1.19,10.1039/c8ta04935a
CC(S1)=CC2=C1C(C3=CC=C(CC(CCCCCC)CCCC)S3)=C(C=C(C4=CC=C(C(S5)=C6C(C(C7=C(CC(CC)CCCC)SC(CC(CC)CCCC)=C7C6=O)=O)=C5C8=CC=C(C)S8)S4)S9)C9=C2C%10=CC=C(CC(CCCCCC)CCCC)S%10,-5.38 ,-3.21 ,CCCCCCC1=CCC(C2(c3ccc(CCCCCC)cc3)c3cc4c(cc3-c3sc5cc(/C=C6\C(=O)c7ccc(C)cc7C6=C(C#N)C#N)sc5c32)C(c2ccc(CCCCCC)cc2)(c2ccc(CCCCCC)cc2)c2c-4sc3cc(/C=C4\C(=O)c5ccc(C)cc5C4=C(C#N)C#N)sc23)C=C1,-5.58 ,-3.98 ,10.78,15.68,0.70,0.97,10.1039/C8TA00368H
CCOC1=C2C=C(C3=CC=C(C4=CC=C(C5=CC=C(C)S5)C5=NSN=C45)S3)SC2=C(OCC)C2=C1SC(C)=C2,-5.10 ,-3.48 ,CCC1(CC)c2cc3c(cc2-c2sc(/C=C4\C(=O)c5cc(F)c(F)cc5C4=C(C#N)C#N)cc21)C(CC)(CC)c1cc(-c2cc4sc(-c5cc6c(s5)-c5cc7c(cc5C6(CC)CC)-c5sc(/C=C6\C(=O)c8cc(F)c(F)cc8C6=C(C#N)C#N)cc5C7(CC)CC)cc4s2)sc1-3,-5.43 ,-3.92 ,7.46,15.45,0.51,0.95,10.1021/acsenergylett.8b01808
O=C(OCC(CC)CCCC)C1=C(F)C2=C(C)SC(C3=CC4=C(C(C5=CC=C(CC(CC)CCCC)S5)=C(C=C(C)S6)C6=C4C7=CC=C(CC(CC)CCCC)S7)S3)=C2S1,-5.15 ,-3.31 ,O=C(N1C(CCCCC)CCCCC)C2=C3C4=C(C=C2)C5=CC=C6C7=C(C(N(C(CCCCC)CCCCC)C6=O)=O)C=C(C#CC8=CC(C#CC9=CC(C(N%10C(CCCCC)CCCCC)=O)=C%11C(C%12=CC=C%11C%10=O)=C9C%13=CC=C%14C%15=C(C(N(C(CCCCC)CCCCC)C%14=O)=O)C=CC%12=C%13%15)=C%16C=CC%17=C(C#CC%18=CC(C(N%19C(CCCCC)CCCCC)=O)=C%20C%21=C%18C%22=CC=C%23C%24=C(C(N(C(CCCCC)CCCCC)C%23=O)=O)C=CC(C%21=CC=C%20C%19=O)=C%22%24)C=C(C#CC%25=CC(C(N%26C(CCCCC)CCCCC)=O)=C%27C%28=C%25C%29=CC=C%30C%31=C(C(N(C(CCCCC)CCCCC)C%30=O)=O)C=CC(C%28=CC=C%27C%26=O)=C%29%31)C%32=C%17C%16=C8C=C%32)C(C4=CC=C3C1=O)=C57,-5.84 ,-3.89 ,7.71,18.13,0.55,0.78,10.1021/acsaem.9b00611
CC1=CC(CCCCCC)=C(C)S1,-5.14 ,-3.14 ,S=C(N(C/1=O)CCCCCC)SC1=C/C(S2)=CC=C2C(C=C3)=CC4=C3C5=CC=C(C6=CC=C(/C=C(S7)/C(N(CCCCCC)C7=S)=O)S6)C=C5C48C9=CC(C%10=CC=C(/C=C(S%11)/C(N(CCCCCC)C%11=S)=O)S%10)=CC=C9C%12=CC=C(C%13=CC=C(/C=C%14SC(N(C\%14=O)CCCCCC)=S)S%13)C=C%128,-5.53 ,-3.35 ,4.01,8.23,0.49,1.00,10.1039/c9ra03188j
CC(SC1=C2C3=CC=C(CC(CC)CCCC)S3)=CC1=C(C4=CC=C(CC(CC)CCCC)S4)C5=C2C=C(S5)C6=CC=C(C7=C8C(C(C9=C(CC(CC)CCCC)SC(CC(CC)CCCC)=C9C8=O)=O)=C(C%10=CC=C(C)S%10)S7)S6,-5.21 ,-3.41 ,O=C(/C(S1)=C/C(C2=NSN=C32)=CC=C3C(S4)=CC5=C4C6=CC(C(CCCCCCCC)(CCCCCCCC)C7=C8SC(C9=CC=C(/C=C%10SC(N(CC)C\%10=O)=S)C%11=NSN=C9%11)=C7)=C8C=C6C5(CCCCCCCC)CCCCCCCC)N(CC)C1=S,-5.51 ,-3.88 ,8.09,13.64,0.59,1.01,10.1021/acsomega.8b01925
CC(S1)=CC=C1C2=C(F)C(F)=C(C)C3=NC(C)=C(OCC(CCCCCCCC)CCCCCC)N=C23,-5.52 ,-2.76 ,O=C(C(C=C(Br)C=C1)=C1C/2=C(C#N)/C#N)C2=C/C3=C(CCCCCCCCCCC)C(SC4=C5N(CC(CC)CCCC)C6=C4C7=NSN=C7C8=C6N(CC(CC)CCCC)C9=C8SC%10=C9SC(/C=C%11/C(C%12=C(C%11=O)C=CC(Br)=C%12)=C(C#N)\C#N)=C%10CCCCCCCCCCC)=C5S3,-5.52 ,-3.99 ,16.32,24.79,0.75,0.88,10.1021/jacs.9b09939
CC1=CC2=C(S1)C(CCC(CCCC)CCCCCC)=C3C=C(SC3=C2CCC(CCCC)CCCCCC)C4=CC=C(S4)C5=C(C(F)=C(C6=NN(N=C65)CC(CCCC)CCCCCC)C7=CC=C(S7)C)F,-5.38 ,-3.17 ,O=C(C(C=C(F)C(F)=C1)=C1C/2=C(C#N)/C#N)C2=C/C(S3)=CC4=C3C5=C(C(C(CCCCCC)=CC6=C7C=C(CCCCCC)C8=C6SC9=C8C(C%10=CC=C(CCCCCC)C=C%10)(C%11=CC=C(CCCCCC)C=C%11)C%12=C9SC(/C=C%13C(C(C=C(F)C(F)=C%14)=C%14C\%13=C(C#N)\C#N)=O)=C%12)=C7S5)C4(C%15=CC=C(CCCCCC)C=C%15)C%16=CC=C(CCCCCC)C=C%16,-5.41 ,-3.78 ,12.30,19.70,0.69,0.90,10.1002/adma.201704713
CC1=CC(CCCCCC)=C(C)S1,-5.00 ,-2.90 ,CCCCCCC(C=C1)=CC=C1C(C2=C3SC(C4=C(CCCCCCCC)C=C(/C=C5S/C(N(C\5=O)CC)=C(C#N)/C#N)S4)=C2)(C6=CC=C(CCCCCC)C=C6)C7=C3C=C(C(C8=C9SC(C%10=C(C=C(/C=C%11S/C(N(C\%11=O)CC)=C(C#N)/C#N)S%10)CCCCCCCC)=C8)(C%12=CC=C(CCCCCC)C=C%12)C%13=CC=C(CCCCCC)C=C%13)C9=C7,-5.50 ,-3.59 ,2.64,5.87,0.56,0.90,10.1002/aenm.201803012
CC1=CC(C(C2=CC=C(CC(CCCC)CC)S2)=C(SC(C3=CC=C(C4=C5C(C(C6=C(CC(CC)CCCC)SC(CC(CCCC)CC)=C6C5=O)=O)=C(C7=CC=C(C)S7)S4)S3)=C8)C8=C9C%10=CC=C(CC(CC)CCCC)S%10)=C9S1,-5.34 ,-3.44 ,FC1=CC(C(S2)=CC3=C2C(S4)=C(C(CC(CCCC)CC)3CC(CCCC)CC)C=C4/C=C5C(C6=C(C\5=C(C#N)\C#N)C=CC=C6)=O)=C(F)C=C1C7=CC(C(CC(CC)CCCC)(CC(CC)CCCC)C8=C9SC(/C=C%10/C(C(C=CC=C%11)=C%11C%10=O)=C(C#N)/C#N)=C8)=C9S7,-5.49 ,-3.77 ,10.75,17.14,0.70,0.87,10.1039/C8QM00318A
CC1=CC(C(C2=CC(F)=C(CC(CCCC)CC)S2)=C(SC(C3=CC=C(C4=C5C(C(C6=C(CC(CC)CCCC)SC(CC(CCCC)CC)=C6C5=O)=O)=C(C7=CC=C(C)S7)S4)S3)=C8)C8=C9C%10=CC(F)=C(CC(CC)CCCC)S%10)=C9S1,-5.45 ,-3.64 ,O=C1C2=CC(F)=C(F)C=C2C(/C1=C/C(S3)=CC4=C3C(S5)=C(N4CC(CC)CCCC)C6=C5C(OCC(CCCC)CCCCCC)=C(C(N(CC(CC)CCCC)C7=C8SC(/C=C9/C(C%10=CC(F)=C(F)C=C%10C9=O)=C(C#N)/C#N)=C7)=C8S%11)C%11=C6OCC(CCCC)CCCCCC)=C(C#N)\C#N,-5.61 ,-3.97 ,14.30,23.44,0.72,0.88,10.1039/D0TA09351C
CCC[Si](CCC)(C1=CC=C(C(C2=C3C=C(C4=CC=C(C5=C(F)C(F)=C(C6=CC=C(C)S6)C7=NN(CC(CCCCCC)CCCCCCCC)N=C57)S4)O2)=C8C(OC(C)=C8)=C3C9=CC=C([Si](CCC)(CCC)CCC)S9)S1)CCC,-5.43 ,-2.98 ,CCCCCCC(C=C1)=CC=C1C2(C3=CC=C(CCCCCC)C=C3)C4=CC5=C(C(C6=C5SC7=C6SC(/C=C8C(C(C=CC=C9)=C9C\8=C(C#N)\C#N)=O)=C7)(C%10=CC=C(CCCCCC)C=C%10)C%11=CC=C(CCCCCC)C=C%11)C=C4C%12=C2C(SC(/C=C%13C(C(C=CC=C%14)=C%14C\%13=C(C#N)/C#N)=O)=C%15)=C%15S%12,-5.51 ,-3.84 ,10.60,15.27,0.73,0.95,10.1002/aenm.201700746
