Repository: JYZZ2021/DL

File: Data/Open OPV Database.csv (part 6 of 24)
Donor_smiles,HOMO_D(eV),LUMO_D(eV),Acceptor_smiles,HOMO_A(eV),LUMO_A(eV),PCE,Jsc(mA/cm2),FF,Voc(V),DOI
CC1=CC(C(C2=CC=C(CC(CCCC)CC)S2)=C(SC(C3=CC=C(C4=C5C(C(C6=C(CC(CC)CCCC)SC(CC(CCCC)CC)=C6C5=O)=O)=C(C7=CC=C(C)S7)S4)S3)=C8)C8=C9C%10=CC=C(CC(CC)CCCC)S%10)=C9S1,-5.34 ,-3.44 ,O=C1C2=CC(Br)=C(Br)C=C2C(/C1=C/C(S3)=CC4=C3C(S5)=C(N4CC(CCCCCC)CCCCCCCC)C6=C5C(OCC(CCCC)CC)=C(C(N(CC(CCCCCC)CCCCCCCC)C7=C8SC(/C=C9/C(C%10=CC(Br)=C(Br)C=C%10C9=O)=C(C#N)/C#N)=C7)=C8S%11)C%11=C6OCC(CCCC)CC)=C(C#N)\C#N,-5.62 ,-3.99 ,10.05,21.60,0.58,0.80,10.1002/adfm.202010436
CC(SC1=C2C3=CC=C(CC(CC)CCCC)S3)=CC1=C(C4=CC=C(CC(CC)CCCC)S4)C5=C2C=C(C(SC6=C7C8=CC=C(CC(CC)CCCC)S8)=CC6=C(C9=CC=C(CC(CC)CCCC)S9)C%10=C7C=C(C%11=C%12C(C(C%13=C(CC(CC)CCCC)SC(CC(CC)CCCC)=C%13C%12=O)=O)=C(C)S%11)S%10)S5,-5.52 ,-3.55 ,CCCCCCC(C=C1)=CC=C1C2(C3=CC=C(CCCCCC)C=C3)C4=CC5=C(C(C6=C5SC7=C6SC(/C=C8C(C(C=C(F)C(F)=C9)=C9C\8=C(C#N)\C#N)=O)=C7)(C%10=CC=C(CCCCCC)C=C%10)C%11=CC=C(CCCCCC)C=C%11)C=C4C%12=C2C(SC(/C=C%13C(C(C=C(F)C(F)=C%14)=C%14C\%13=C(C#N)/C#N)=O)=C%15)=C%15S%12,-5.66 ,-4.21 ,11.82,18.51,0.63,0.89,10.1021/acs.macromol.9b01742
CC1=CC(C(C2=CC(F)=C(CC(CCCC)CC)S2)=C(SC(C3=CC=C(C4=C5C(C(C6=C(CC(CC)CCCC)SC(CC(CCCC)CC)=C6C5=O)=O)=C(C7=CC=C(C)S7)S4)S3)=C8)C8=C9C%10=CC(F)=C(CC(CC)CCCC)S%10)=C9S1,-5.45 ,-3.64 ,O=C(C(/C1=C(C#C)/C#C)=C\C2=C(CCCCCCCCCCC)C3=C(S2)C(N(CC(CCCC)CC)C4=C5C6=NSN=C6C7=C4N(CC(CCCC)CC)C8=C7SC9=C8SC(/C=C(C%10=O)/C(C%11=C%10C=C(Br)C(Br)=C%11)=C(C#C)\C#C)=C9CCCCCCCCCCC)=C5S3)C%12=C1C=C(Br)C(Br)=C%12,-5.57 ,-4.11 ,12.20,20.67,0.70,0.85,10.1002/advs.201903784
CC(SC1=C2C3=CC=C(CC(CC)CCCC)S3)=CC1=C(C4=CC=C(CC(CC)CCCC)S4)C5=C2C=C(S5)C6=CC=C(C7=C8C(C(C9=C(CC(CC)CCCC)SC(CC(CC)CCCC)=C9C8=O)=O)=C(C%10=CC=C(C)S%10)S7)S6,-5.33 ,-3.53 ,CCCCCCC(C=C1)=CC=C1C2(C3=CC=C(CCCCCC)C=C3)C4=CC5=C(C(C6=C5SC7=C6SC(/C=C8C(C(C=CC=C9)=C9C\8=C(C#N)\C#N)=O)=C7)(C%10=CC=C(CCCCCC)C=C%10)C%11=CC=C(CCCCCC)C=C%11)C=C4C%12=C2C(SC(/C=C%13C(C(C=CC=C%14)=C%14C\%13=C(C#N)/C#N)=O)=C%15)=C%15S%12,-5.51 ,-3.78 ,11.21,16.81,0.74,0.90,10.1002/adma.201600281
CC(SC1=C2C3=CC=C(CC(CC)CCCC)S3)=CC1=C(C4=CC=C(CC(CC)CCCC)S4)C5=C2C=C(S5)C6=CC=C(C7=C8C(C(C9=C(CC(CC)CCCC)SC(CC(CC)CCCC)=C9C8=O)=O)=C(C%10=CC=C(C)S%10)S7)S6,-5.36 ,-3.54 ,O=C(C(C=CC=C1)=C1C/2=C(C#N)/C#N)C2=C/C(S3)=CC4=C3C5=C(C(C=C(CCCCCCCCCCCC)C6=C7C(CCCCCCCCCCCC)=CC8=C6SC9=C8C(C%10=CC=C(CCCCCC)C=C%10)(C%11=CC=C(CCCCCC)C=C%11)C%12=C9SC(/C=C%13C(C(C=CC=C%14)=C%14C\%13=C(C#N)\C#N)=O)=C%12)=C7S5)C4(C%15=CC=C(CCCCCC)C=C%15)C%16=CC=C(CCCCCC)C=C%16,-5.37 ,-3.73 ,7.31,12.69,0.58,1.00,10.1021/acs.chemmater.8b01089
CCc1cc(C)sc1-c1sc(-c2cc(CC)c(-c3sc(-c4cc(CC)c(-c5sc(C)cc5CC)s4)cc3CC)s2)cc1CC,-5.00 ,-3.10 ,CCOc1cc(/C=c2/sc(=C(C#N)C#N)n(CC)c2=O)sc1-c1cc2c(s1)-c1cc3c(cc1C2(c1ccc(CC)cc1)c1ccc(CC)cc1)-c1sc(-c2sc(/C=c4/sc(=C(C#N)C#N)n(CC)c4=O)cc2OCC)cc1C3(c1ccc(CC)cc1)c1ccc(CC)cc1,-5.37 ,-3.56 ,7.75,15.42,0.55,0.94,10.1039/D0QM00034E
CC(SC1=C2C3=CC=C(SCC(CC)CCCC)S3)=CC1=C(C4=CC=C(SCC(CC)CCCC)S4)C5=C2C=C(S5)C6=CC(C(OCC(CCCC)CCCCCC)=O)=C(C7=CC=C(C)S7)S6,-5.47 ,-3.58 ,CCCCCCC(C=C1)=CC=C1C2(C3=CC=C(CCCCCC)C=C3)C4=CC5=C(C(C6=C5SC7=C6SC(/C=C8C(C(C=CC=C9)=C9C\8=C(C#N)\C#N)=O)=C7)(C%10=CC=C(CCCCCC)C=C%10)C%11=CC=C(CCCCCC)C=C%11)C=C4C%12=C2C(SC(/C=C%13C(C(C=CC=C%14)=C%14C\%13=C(C#N)/C#N)=O)=C%15)=C%15S%12,-5.51 ,-3.84 ,10.12,16.40,0.64,0.96,10.1002/adfm.201706517
CC1=C(CCCCCC)C=C(C)S1,-4.85 ,-2.84 ,O=C(C1=CC=C2C3=C(C(S4)=CC5=C4C(C=C(C(C6=CC=C(CCCCCC)C=C6)(C7=CC=C(CCCCCC)C=C7)C8=C9SC(C%10=C%11C%12=C(C=CC(C(N(CC(CCCC)CC)C%13=O)=O)=C%12C%13=C%10)C%14=C(C%11=CC=C%15C(N(CC(CC)CCCC)C%16=O)=O)C%15=C%16C=C%14OCCCC)=C8)C9=C%17)=C%17C5(C%18=CC=C(CCCCCC)C=C%18)C%19=CC=C(CCCCCC)C=C%19)C=C(C%20=C%21C=CC%22=C%203)C(N(C%21=O)CC(CC)CCCC)=O)N(C(C%23=C1C2=C%22C(OCCCC)=C%23)=O)CC(CCCC)CC,-5.53 ,-3.83 ,2.61,5.58,0.67,0.70,10.1002/aenm.201400420
CCc1ccc(C2(c3ccc(CC)cc3)c3cc4c(cc3-c3sccc32)C(c2ccc(CC)cc2)(c2ccc(CC)cc2)c2cc(-c3sc(-c5sc(-c6cc(CC)c(-c7cc8c(s7)-c7cc9c(cc7C8(c7ccc(CC)cc7)c7ccc(CC)cc7)-c7sc(-c8sc(-c%10sc(-c%11cc(CC)c(-c%12cc%13c(s%12)-c%12cc%14c(cc%12C%13(c%12ccc(CC)cc%12)c%12ccc(CC)cc%12)-c%12sc(-c%13sc(-c%15sc(-c%16cc(CC)cs%16)c%16c%15C(=O)c%15ccccc%15C%16=O)cc%13CC)cc%12C%14(c%12ccc(CC)cc%12)c%12ccc(CC)cc%12)s%11)c%11c%10C(=O)c%10ccccc%10C%11=O)cc8CC)cc7C9(c7ccc(CC)cc7)c7ccc(CC)cc7)s6)c6c5C(=O)c5ccccc5C6=O)cc3CC)sc2-4)cc1,-5.37 ,-3.48 ,CCc1ccc(C2(c3ccc(CC)cc3)c3cc4c(cc3-c3sc5cc(/C=C6\C(=O)c7cc(F)c(F)cc7C6=C(C#N)C#N)sc5c32)C(c2ccc(CC)cc2)(c2ccc(CC)cc2)c2c-4sc3cc(/C=C4\C(=O)c5cc(F)c(F)cc5C4=C(C#N)C#N)sc23)cc1,-5.69 ,-4.07 ,6.40,17.00,0.63,0.60,10.1039/C8TA10662B
CC(SC1=C2C3=CC=C(CC(CC)CCCC)S3)=CC1=C(C4=CC=C(CC(CC)CCCC)S4)C5=C2C=C(S5)C6=CC=C(C7=C8C(C(C9=C(CC(CC)CCCC)SC(CC(CC)CCCC)=C9C8=O)=O)=C(C%10=CC=C(C)S%10)S7)S6,-5.26 ,-3.16 ,CCCCCCC(C=C1)=CC=C1C(C2=C3SC(C4=C(OCC(CC)CCCC)C(C=C5C(C(C=CC=C6)=C6/C5=C(C#N)/C#N)=O)=CS4)=C2)(C7=CC=C(CCCCCC)C=C7)C8=C3C=C(C(C9=C%10SC(C%11=C(C(/C=C%12\C(C%13=C(C%12=O)C=CC=C%13)=C(C#N)\C#N)=CS%11)OCC(CCCC)CC)=C9)(C%14=CC=C(CCCCCC)C=C%14)C%15=CC=C(CCCCCC)C=C%15)C%10=C8,-5.31 ,-3.68 ,8.79,14.67,0.60,1.01,10.1021/acsami.9b03499
CCOc1cnc2c(-c3ccc(-c4c(F)c(F)c(-c5ccc(-c6c(F)c(F)c(-c7cccs7)c7ncc(OCC)nc67)s5)c5ncc(OCC)nc45)s3)c(F)c(F)cc2n1,-5.55 ,-2.90 ,CCc1c(/C=C2\C(=O)c3ccc(Br)cc3C2=C(C#N)C#N)sc2c1sc1c3c4nsnc4c4c5sc6c(CC)c(/C=C7\C(=O)c8ccc(Br)cc8C7=C(C#N)C#N)sc6c5n(CC)c4c3n(CC)c21,-5.52 ,-3.99 ,9.24,17.25,0.58,0.92,10.1021/jacs.9b09939
CC1=C(C=C(C(C(CC)CCCC)=O)S2)C2=C(S1)C(S3)=CC(C3=C4C5=CC=C(CC(CCCC)CC)S5)=C(C6=CC=C(CC(CC)CCCC)S6)C7=C4C=C(C)S7,-5.11 ,-3.25 ,O=C(N1C(CCCCCCC)CCCCCCC)C2=C3C(C4=C5C=C3C1=O)=C(C=C2)C6=C(C4=C(C7=CC8=C9C(C%10=CC=C9C(N(C(CCCCCCC)CCCCCCC)C8=O)=O)=C7C%11=C%12C%10=CC=C%13C%12=C(C(N(C(CCCCCCC)CCCCCCC)C%13=O)=O)C=C%115)C=C%14C(N(C(CCCCCCC)CCCCCCC)C%15=O)=O)C%14=C%15C=C6,-6.01 ,-3.79 ,1.54,5.76,0.36,0.74,10.1039/C3CC47204C
CCC1=C(F)C=C(C2=C3C=C(C4=CC=C(C5=C6C(=O)C7=C(CC)SC(CC)=C7C(=O)C6=C(C6=CC=C(C)S6)S5)S4)SC3=C(C3=CC(F)=C(CC)S3)C3=C2SC(C)=C3)S1,-5.52 ,-3.58 ,CCc1c(/C=C2\C(=O)c3cc(Cl)c(Cl)cc3C2=C(C#N)C#N)sc2c1sc1c3c4nn(CC)nc4c4c5sc6c(CC)c(/C=C7\C(=O)c8cc(Cl)c(Cl)cc8C7=C(C#N)C#N)sc6c5n(CC)c4c3n(CC)c21,-5.68 ,-3.95 ,12.76,22.38,0.68,0.88,10.1007/s11771-020-4501-0
CC(S1)=CC2=C1C(C3=CC=C(C(CCC)(CCC)CCC)S3)=C(C=C(C4=CC=C(C5=C(F)C(F)=C(C6=CC=C(C)S6)C7=NN(CC(CCCCCCCC)CCCCCC)N=C75)S4)S8)C8=C2C9=CC=C(C(CCC)(CCC)CCC)S9,-5.40 ,-3.24 ,N#C/C(C#N)=C/C(C1=NSN=C12)=CC=C2C(S3)=CC(OCC(CCCCCC)CCCC)=C3C4=NC(SC(C(SC(C(C5=NSN=C56)=CC=C6/C=C(C#N)\C#N)=C7)=C7OCC(CCCC)CCCCCC)=N8)=C8S4,-5.49 ,-3.89 ,8.76,16.12,0.64,0.85,10.1021/acsami.9b16686
CC1=C(C(F)=C(C(OCC(CCCC)CC)=O)S2)C2=C(S1)C(S3)=CC(C3=C4C5=CC=C(CC(CCCC)CC)S5)=C(C6=CC=C(CC(CC)CCCC)S6)C7=C4C=C(C)S7,-5.22 ,-3.64 ,CCCCCCCCC1(CCCCCCCC)C2=C(SC(C3=CC=C(/C=C(C#N)/C#N)C4=NSN=C34)=C2)C5=C1C=C(C6=CC=C(/C=C(C#N)/C#N)C7=NSN=C67)S5,-5.69 ,-3.82 ,5.00,11.90,0.60,0.66,10.1021/acs.chemmater.6b00131
CCCCCCCCCN(C1=C2C=CC(C)=C1)C3=C2C=CC(C4=CC=C(S4)C5=C(C(OCCCCCCCCCCCC)=C(C6=NSN=C56)C7=CC=C(C)S7)OCCCCCCCCCCCC)=C3,-5.23 ,-3.26 ,O=C(N(CCCCCCCC)C1=O)C2=C(C1=CC=C3C#CC#CC4=CC=C5C6=C(C(N(CCCCCCCC)C5=O)=O)C=CC=C64)C3=CC=C2,-6.00 ,-3.57 ,1.87,4.10,0.43,1.06,10.1039/c5cc08023a
CC1=CC(CCCCCC)=C(C)S1,-5.00 ,-3.10 ,O=C1C(C2=C(C3=CC=C(C4=CC(C=CC=C5)=C5O4)S3)N1CC(CC)CCCC)=C(C(S6)=CC=C6C7=CC8=C(C9C(C8(C%10C%11C=CC(C%12=CC=C(C%13=C%14C(C(N%13CC(CC)CCCC)=O)=C(C%15=CC=C(C%16=CC(C=CC=C%17)=C%17O%16)S%15)N(CC(CC)CCCC)C%14=O)S%12)=C%10)C%18=C%11C=CC(C%19=CC=C(C%20=C%21C(C(N%20CC(CC)CCCC)=O)=C(C%22=CC=C(C%23=CC(C=CC=C%24)=C%24O%23)S%22)N(CC(CC)CCCC)C%21=O)S%19)=C%18)C=C(C%25=CC=C(C%26=C%27C(C(N%26CC(CC)CCCC)=O)=C(C%28=CC=C(C%29=CC(C=CC=C%30)=C%30O%29)S%28)N(CC(CC)CCCC)C%27=O)S%25)C=C9)C=C7)N(CC(CC)CCCC)C2=O,-5.21 ,-3.63 ,0.33,1.10,0.37,0.81,10.1039/c8nj01549j
CC(SC1=C2C3=CC(F)=C(CC(CC)CCCC)S3)=CC1=C(C4=CC(F)=C(CC(CC)CCCC)S4)C5=C2C=C(S5)C6=CC=C(C7=C8C(C(C9=C(CC(CC)CCCC)SC(CC(CC)CCCC)=C9C8=O)=O)=C(C%10=CC=C(C)S%10)S7)S6,-5.45 ,-3.65 ,O=C(C(C=C(F)C(F)=C1)=C1C/2=C(C#N)/C#N)C2=C/C3=CC4=C(S3)C(C(C(C=C5)=CC=C5CCCCCC)(C(C=C6)=CC=C6CCCCCC)C7=C8C=C(N9CC(CC)CCCC)C(C(C9=C%10)=CC%11=C%10C(SC%12=C%13SC(/C=C%14/C(C%15=C(C%14=O)C=C(F)C(F)=C%15)=C(C#N)\C#N)=C%12)=C%13C%11(C(C=C%16)=CC=C%16CCCCCC)C(C=C%17)=CC=C%17CCCCCC)=C7)=C8S4,-5.61 ,-4.11 ,12.07,19.86,0.65,0.95,10.1039/c9ta08573d
CC1=CC(C(C2=CC=C(CC(CCCC)CC)S2)=C(SC(C3=CC=C(C4=C5C(C(C6=C(CC(CC)CCCC)SC(CC(CCCC)CC)=C6C5=O)=O)=C(C7=CC=C(C)S7)S4)S3)=C8)C8=C9C%10=CC=C(CC(CC)CCCC)S%10)=C9S1,-5.34 ,-3.44 ,O=C(C(C=C(F)C(F)=C1)=C1C/2=C(C#N)/C#N)C2=C/C3=C(OCCCCCCCC)C(OCCCCCCCC)=C(S3)C4=CC(N(C5=CC=C(C)C=C5)C6=CC=C(C)C=C6)=C(C7=C(N(C8=CC=C(C)C=C8)C9=CC=C(C)C=C9)C=C(C%10=C(OCCCCCCCC)C(OCCCCCCCC)=C(/C=C%11C(C(C=C(F)C(F)=C%12)=C%12C\%11=C(C#N)\C#N)=O)S%10)S7)S4,-5.67 ,-3.92 ,0.43,1.64,0.31,0.85,10.1016/j.cej.2022.134987
FC1=C(C2=NSN=C2C(C3=CC=C(C4=CC=C(CCCCCC)S4)S3)=C1)C(S5)=CC6=C5C(SC(C7=C(F)C=C(C8=CC=C(C9=CC=C(CCCCCC)S9)S8)C%10=NSN=C7%10)=C%11)=C%11C6(C(CCCC)CC)C(CC)CCCC,-5.12 ,-3.34 ,O=C(C1=CC=C2C3=CC=C(C4=C5C=CC6=C43)C(N(C5=O)C(CCC)CCC)=O)N(C(C7=C1C2=C6C=C7)=O)C(CCC)CCC,-6.10 ,-3.61 ,1.73,5.57,0.42,0.75,10.1016/j.orgel.2016.05.012
O=C(C1=CC2=C(SC(C3=CC4=C(S3)C(C5=CC=C(S5)CC(CCCC)CC)=C6C=C(SC6=C4C7=CC=C(S7)CC(CCCC)CC)C)=C2S1)C)CC(CC)CCCC,-5.11 ,-3.25 ,O=C(N(C(CCCCCCC)CCCCCCC)C1=O)C2=CC=C(C3=C4C=CC1C32)C5=CC=C6C7=C5C4=CC=C7C(N(N8C(C9=CC=C%10C%11=C9C(C8=O)=CC=C%11C%12=CC=C(C%13=O)C%14C%12=C%10C=CC%14C(N%13C(CCCCCCC)CCCCCCC)=O)=O)C6=O)=O,-5.90 ,-3.80 ,3.20,9.00,0.46,0.77,10.1021/jz301047d
CC1=CC(C(C2=CC=C(CC(CCCC)CC)S2)=C(SC(C3=CC=C(C4=C5C(C(C6=C(CC(CC)CCCC)SC(CC(CCCC)CC)=C6C5=O)=O)=C(C7=CC=C(C)S7)S4)S3)=C8)C8=C9C%10=CC=C(CC(CC)CCCC)S%10)=C9S1,-5.34 ,-3.44 ,O=C1C2=CSC=C2C(/C1=C/C(S3)=CC4=C3C(S5)=C(C4(CC(CC)CCCC)CC(CC)CCCC)C=C5C6=C(N=C(CCCCCC)S7)C7=C(C8=CC(C(CC(CC)CCCC)(CC(CC)CCCC)C9=C%10SC(/C=C%11/C(C%12=CSC=C%12C%11=O)=C(C#N)/C#N)=C9)=C%10S8)C%13=C6SC(CCCCCC)=N%13)=C(C#N)\C#N,-5.35 ,-3.77 ,10.17,17.97,0.67,0.85,10.1002/smtd.201900531
FC(C(F)=C(C1=CC(CC(CCCCCCCCCC)CCCCCCCCCCCC)=C(C)S1)C2=NN(CCC)N=C32)=C3C4=CC(CC(CCCCCCCCCC)CCCCCCCCCCCC)=C(S4)C5=CC=C(C6=C(F)C(F)=C(C7=CC=C(C)S7)C=C6)S5,-5.36 ,-3.36 ,CCCCCCC(C=C1)=CC=C1C2(C3=CC=C(CCCCCC)C=C3)C4=CC5=C(C(C6=C5SC7=C6SC(/C=C8C(C(C=CC=C9)=C9C\8=C(C#N)\C#N)=O)=C7)(C%10=CC=C(CCCCCC)C=C%10)C%11=CC=C(CCCCCC)C=C%11)C=C4C%12=C2C(SC(/C=C%13C(C(C=CC=C%14)=C%14C\%13=C(C#N)/C#N)=O)=C%15)=C%15S%12,-5.61 ,-4.02 ,10.13,15.50,0.70,0.92,10.1038/ncomms13094
CC(SC1=C2C3=CC=C(CC(CC)CCCC)S3)=CC1=C(C4=CC=C(CC(CC)CCCC)S4)C5=C2C=C(S5)C6=CC=C(C7=C8C(C(C9=C(CC(CC)CCCC)SC(CC(CC)CCCC)=C9C8=O)=O)=C(C%10=CC=C(C)S%10)S7)S6,-5.33 ,-3.53 ,CCCCCCC(C=C1)=CC=C1C2(CCCCCCCC)C3=CC4=C(C(C5=C4SC6=C5SC(/C=C7C(C(C=CC(C)=C8)=C8C\7=C(C#N)\C#N)=O)=C6)(CCCCCCCC)C9=CC=C(CCCCCC)C=C9)C=C3C%10=C2C(SC(/C=C%11C(C(C=CC(C)=C%12)=C%12C\%11=C(C#N)/C#N)=O)=C%13)=C%13S%10,-5.59 ,-3.88 ,11.19,16.41,0.74,0.91,10.1021/acsami.8b19596
CC(SC1=C2C3=CC=C(CC(CC)CCCC)S3)=CC1=C(C4=CC=C(CC(CC)CCCC)S4)C5=C2C=C(S5)C6=CC=C(C7=C8C(C(C9=C(CC(CC)CCCC)SC(CC(CC)CCCC)=C9C8=O)=O)=C(C%10=CC=C(C)S%10)S7)S6,-5.36 ,-3.54 ,O=C(C(C=CC=C1)=C1C/2=C(C#N)/C#N)C2=C/C(S3)=CC4=C3C5=C(C(C6=CC=C(CCCCCCCC)C=C6)4C7=CC=CC(CCCCCCCC)=C7)C=C8C(N(C(CCCCCCCC)CCCCCCCC)C9=C8C=C%10C(C(SC(/C=C%11C(C(C=CC=C%12)=C%12C\%11=C(C#N)\C#N)=O)=C%13)=C%13C%10(C%14=CC=C(CCCCCCCC)C=C%14)C%15=CC=C(CCCCCCCC)C=C%15)=C9)=C5,-5.47 ,-3.83 ,10.74,17.16,0.62,0.98,10.1021/acsami.9b08462
CCc1cc(-c2c3cc(-c4ccc(-c5c(F)c(F)c(-c6ccc(-c7cc8c(-c9cc(CC)c(Cl)s9)c9sc(-c%10ccc(-c%11c(F)c(F)c(-c%12ccc(-c%13cc%14c(-c%15cc(CC)c(Cl)s%15)c%15sc(-c%16ccc(-c%17c(F)c(F)c(-c%18cccs%18)c%18nn(CC)nc%17%18)s%16)cc%15c(-c%15cc(CC)c(Cl)s%15)c%14s%13)s%12)c%12nn(CC)nc%11%12)s%10)cc9c(-c9cc(CC)c(Cl)s9)c8s7)s6)c6nn(CC)nc56)s4)sc3c(-c3cc(CC)c(Cl)s3)c3ccsc23)sc1Cl,-5.48 ,-3.23 ,CCc1ccc(C2(c3ccc(CC)cc3)c3cc4c(cc3-c3sc5cc(/C=C6\C(=O)c7cscc7C6=C(C#N)C#N)sc5c32)C(c2ccc(CC)cc2)(c2ccc(CC)cc2)c2c-4sc3cc(/C=C4\C(=O)c5cscc5C4=C(C#N)C#N)sc23)cc1,-5.62 ,-3.89 ,12.32,18.05,0.73,0.94,10.1021/acs.chemmater.8b05352
CC(SC1=C2C3=CC=C(CC(CC)CCCC)S3)=CC1=C(C4=CC=C(CC(CC)CCCC)S4)C5=C2C=C(S5)C6=CC=C(C7=C8C(C(C9=C(CC(CC)CCCC)SC(CC(CC)CCCC)=C9C8=O)=O)=C(C%10=CC=C(C)S%10)S7)S6,-5.28 ,-3.48 ,O=C1C2=C(C=CC=C2)C(/C1=C/C3=CC(C4(C5=CC=C(CC(CCCCCC)CCCC)C=C5)C6=CC=C(CC(CCCCCCC)CCCC)C=C6)=C(C7=C4C=C(C8=C(S9)C=C%10C(C(C%11=C%10SC(/C=C%12C(C%13=C(C=CC=C%13)C\%12=C(C#N)\C#N)=O)=C%11)(C%14=CC=C(CC(CCCCCC)CCCC)C=C%14)C%15=CC=C(CC(CCCCCC)CCCC)C=C%15)=C8)C9=C7)S3)=C(C#N)/C#N,-5.91 ,-4.00 ,9.66,15.48,0.62,1.00,10.1039/c9ta02544h
CC(SC1=C2C3=CC=C(CC(CC)CCCC)S3)=CC1=C(C4=CC=C(CC(CC)CCCC)S4)C5=C2C=C(S5)C6=CC=C(C7=C8C(C(C9=C(CC(CC)CCCC)SC(CC(CC)CCCC)=C9C8=O)=O)=C(C%10=CC=C(C)S%10)S7)S6,-5.28 ,-3.48 ,O=C1C2=C(C(/C1=C/C(S3)=CC(CC(CC)CCCC)=C3C4=CC(C(C(C=C5)=CC=C5CCCCCC)(C6=C7)C(C=C8)=CC=C8CCCCCC)=C(C6=CC9=C7C(SC(C%10=C(C=C(/C=C%11C(C(C=C(F)C(F)=C%12)=C%12C\%11=C(C#N)\C#N)=O)S%10)CC(CCCC)CC)=C%13)=C%13C(C(C=C%14)=CC=C%14CCCCCC)9C(C=C%15)=CC=C%15CCCCCC)S4)=C(C#N)\C#N)C=C(F)C(F)=C2,-5.51 ,-4.07 ,10.80,21.35,0.58,0.87,10.1021/acsami.9b10243
CCSc1ccc(/C=C/c2ccc(-c3c4cc(-c5cc(CC)c(-c6ccc(-c7sc(/C=C8/SC(=S)N(CC)C8=O)cc7CC)s6)s5)sc4c(-c4ccc(/C=C/c5ccc(SCC)s5)s4)c4cc(-c5cc(CC)c(-c6ccc(-c7sc(/C=C8/SC(=S)N(CC)C8=O)cc7CC)s6)s5)sc34)s2)s1,-5.14 ,-3.43 ,CCn1nc2c(n1)c1c3sc4cc(/C=C5/C(=O)c6ccccc6C5=C(C#N)C#N)sc4c3n(CC)c1c1c2c2sc3cc(/C=C4\C(=O)c5ccccc5C4=C(C#N)C#N)sc3c2n1CC,-5.45 ,-3.95 ,7.40,13.01,0.57,0.99,10.1002/adma.201704051
CC1=CC(CCCCCC)=C(C)S1,-5.00 ,-3.10 ,CCCCCCC(C=C1)=CC=C1C(C2=C3SC(C4=NC=C(/C=C5SC(N(C/5=O)CC)=S)S4)=C2)(C6=CC=C(CCCCCC)C=C6)C7=C3C=C(C(C8=C9SC(C%10=NC=C(/C=C%11SC(N(C/%11=O)CC)=S)S%10)=C8)(C%12=CC=C(CCCCCC)C=C%12)C%13=CC=C(CCCCCC)C=C%13)C9=C7,-5.31 ,-3.44 ,5.01,8.36,0.55,1.02,10.1039/c8qm00461g
CC(SC1=C2C3=CC=C(CC(CC)CCCC)S3)=CC1=C(C4=CC=C(CC(CC)CCCC)S4)C5=C2C=C(C6=C(CC(CCCCCCCC)CCCC)C=C(C(SC7=C8)=NC7=CC9=C8N=C(C%10=CC(CC(CCCC)CCCCCCCC)=C(C)S%10)S9)S6)S5,-5.40 ,-3.30 ,CCCCCCC(C=C1)=CC=C1C2(C3=CC=C(CCCCCC)C=C3)C4=CC5=C(C(C6=C5SC7=C6SC(/C=C8C(C(C=CC(F)=C9)=C9C\8=C(C#N)\C#N)=O)=C7)(C%10=CC=C(CCCCCC)C=C%10)C%11=CC=C(CCCCCC)C=C%11)C=C4C%12=C2C(SC(/C=C%13C(C(C=CC(F)=C%14)=C%14C\%13=C(C#N)/C#N)=O)=C%15)=C%15S%12,-5.69 ,-4.14 ,11.30,19.70,0.62,0.92,10.1021/acs.chemmater.8b04265
CC1=CC2=C(S1)C(C3=CC(F)=C(CC(CC)CCCC)C3)=C4C(SC(C5=C(CC(CCCC)CCCCCC)C=C(C6=CC7=C(C(SC(C8=CC(CC(CCCC)CCCCCC)=C(C)S8)=C9)=C9C%10=NSN=C%107)S6)S5)=C4)=C2C%11=CC(F)=C(CC(CCCC)CC)S%11,-5.53 ,-3.47 ,O=C(C1=C2C=C(C(F)=C1)F)C(/C2=C(C#N)\C#N)=C\C3=C(CCCCCCCCCCC)C(SC4=C5N(CC(CCCC)CC)C6=C4C7=NSN=C7C8=C6N(CC(CCCC)CC)C9=C8SC%10=C9SC(/C=C(C(C%11=C%12C=C(C(F)=C%11)F)=O)/C%12=C(C#N)\C#N)=C%10CCCCCCCCCCC)=C5S3,-5.65 ,-4.10 ,18.22,27.70,0.77,0.86,10.1016/j.scib.2020.01.001
CC1=CC(C(C2=CC=C(CC(CCCC)CC)S2)=C(SC(C3=CC=C(C4=C5C(C(C6=C(CC(CC)CCCC)SC(CC(CCCC)CC)=C6C5=O)=O)=C(C7=CC=C(C)S7)S4)S3)=C8)C8=C9C%10=CC=C(CC(CC)CCCC)S%10)=C9S1,-5.34 ,-3.44 ,O=C1C2=C(C=C(Cl)C(Cl)=C2)C(/C1=C/C(S3)=CC4=C3C5=C(C4(CC(CCCC)CC)CC(CCCC)CC)C=C(C6=C(OCC(CC)CCCC)C(OCC(CC)CCCC)=C(C(S7)=CC8=C7C(S9)=C(C(CC(CC)CCCC)8CC(CC)CCCC)C=C9/C=C%10C(C(C=C%11Cl)=C(C\%10=C(C#N)\C#N)C=C%11Cl)=O)C%12=NSN=C6%12)S5)=C(C#N)\C#N,-5.47 ,-3.88 ,12.10,23.77,0.67,0.76,10.1021/acsami.0c00837
CC(S1)=CC=C1C(S2)=C(OCCOCCOCC)C=C2C3=CC=C(C4=CC(OCCOCCOCC)=C(C)S4)S3,-4.74 ,-2.98 ,CCOCCOCCOC(C=C1)=CC=C1C2=NC3=C(C4=C(F)C(F)=NC=C4)C5=NSN=C5C(C6=CC=NC(F)=C6F)=C3N=C2C7=CC=C(OCCOCCOCC)C=C7,-5.85 ,-3.89 ,0.11,0.65,0.26,0.66,10.1039/c9nj02419k
CCc1csc(-c2nc3sc(-c4cc(CC)c(-c5cc6c(-c7cc(Cl)c(CC)s7)c7sc(-c8ccc(-c9sc(-c%10ccc(-c%11cc%12c(-c%13cc(Cl)c(CC)s%13)c%13sccc%13c(-c%13cc(Cl)c(CC)s%13)c%12s%11)s%10)c%10c9C(=O)c9c(CC)sc(CC)c9C%10=O)s8)cc7c(-c7cc(Cl)c(CC)s7)c6s5)s4)nc3s2)c1,-5.50 ,-2.92 ,CCn1c2c3oc(/C=C4\C(=O)c5cc(F)c(F)cc5C4=C(C#N)C#N)cc3sc2c2c3nsnc3c3c4sc5cc(/C=C6\C(=O)c7cc(F)c(F)cc7C6=C(C#N)C#N)oc5c4n(CC)c3c21,-5.58 ,-3.98 ,12.60,22.10,0.67,0.85,10.1021/acsenergylett.0c01688
CC1=CC2=C(S1)C(C3=CC=C(C#C[Si](C(C)C)(C(C)C)C(C)C)S3)=C4C(OC(C5=CC=C(C6=C(F)C(F)=C(C7=CC=C(C)S7)C8=NN(CC(CCCCCC)CCCCCCCC)N=C68)S5)=C4)=C2C9=CC=C(C#C[Si](C(C)C)(C(C)C)C(C)C)S9,-5.54 ,-2.97 ,CCCCCCC(C=C1)=CC=C1C2(C3=CC=C(CCCCCC)C=C3)C4=CC5=C(C(C6=C5SC7=C6SC(/C=C8C(C(C=CC=C9)=C9C\8=C(C#N)\C#N)=O)=C7)(C%10=CC=C(CCCCCC)C=C%10)C%11=CC=C(CCCCCC)C=C%11)C=C4C%12=C2C(SC(/C=C%13C(C(C=CC=C%14)=C%14C\%13=C(C#N)/C#N)=O)=C%15)=C%15S%12,-5.64 ,-3.94 ,7.51,14.09,0.55,0.96,10.1021/acsami.7b09253
CC(SC1=C2C3=CC=C(CC(CC)CCCC)S3)=CC1=C(C4=CC=C(CC(CC)CCCC)S4)C5=C2C=C(S5)C6=CC=C(C7=C8C(C(C9=C(CC(CC)CCCC)SC(CC(CC)CCCC)=C9C8=O)=O)=C(C%10=CC=C(C)S%10)S7)S6,-5.33 ,-3.53 ,O=C(C(C=C(F)C(OC)=C1)=C1C/2=C(C#N)/C#N)C2=C/C3=CC(C4(CC(CC)CCCC)CC(CC)CCCC)=C(S3)C5=C4C=C(S5)C6=C(F)C=C(C(S7)=CC8=C7C(SC(/C=C9C(C(C=C(OC)C(F)=C%10)=C%10C\9=C(C#N)\C#N)=O)=C%11)=C%11C8(CC(CC)CCCC)CC(CC)CCCC)C(F)=C6,-5.49 ,-3.75 ,8.32,15.02,0.61,0.90,10.1021/jacs.8b12126
FC1=C(C(S2)=CC(C(OCC(CCCCCCCCCC)CCCCCCCCCCCC)=O)=C2C3=CC=C(C4=CC=C(C)S4)S3)C5=NSN=C5C(C6=CC(C(OCC(CCCCCCCCCC)CCCCCCCCCCCC)=O)=C(C)S6)=C1F,-5.76 ,-3.59 ,CCCCCCC(C=C1)=CC=C1C2(C3=CC=C(CCCCCC)C=C3)C4=CC5=C(C(C6=C5SC7=C6SC(/C=C8C(C(C=C(F)C(F)=C9)=C9C\8=C(C#N)\C#N)=O)=C7)(C%10=CC=C(CCCCCC)C=C%10)C%11=CC=C(CCCCCC)C=C%11)C=C4C%12=C2C(SC(/C=C%13C(C(C=C(F)C(F)=C%14)=C%14C\%13=C(C#N)/C#N)=O)=C%15)=C%15S%12,-5.96 ,-4.42 ,6.69,11.10,0.70,0.86,10.1021/acs.chemmater.9b03327
FC1=C(CC(CCCC)CC)SC(C2=C3C(SC(C4=CC=C(C5=C6C(C(C7=C(CC(CC)CCCC)SC(CC(CC)CCCC)=C7C6=O)=O)=C(C8=CC=C(C)S8)S5)S4)=C3)=C(C9=CC(F)=C(CC(CC)CCCC)S9)C%10=C2SC(C)=C%10)=C1,-5.48 ,-3.64 ,CCCCCCc1sc(-c2c(/C=C3\C(=O)c4cc(Cl)c(Cl)cc4C3=C(C#N)C#N)sc3c2sc2c4c5nsnc5c5c6sc7c(-c8cc(Cl)c(CCCCCC)s8)c(/C=C8\C(=O)c9cc(Cl)c(Cl)cc9C8=C(C#N)C#N)sc7c6n(CC(CCCC)CCCCCC)c5c4n(CC(CCCC)CCCCCC)c32)cc1Cl,-5.43 ,-3.89 ,15.65,24.30,0.75,0.86,10.1002/adfm.202106524
CC1=CC2=C(S1)C(C3=CC(F)=C(CC(CC)CCCC)C3)=C4C(SC(C5=C(CC(CCCC)CCCCCC)C=C(C6=CC7=C(C(SC(C8=CC(CC(CCCC)CCCCCC)=C(C)S8)=C9)=C9C%10=NSN=C%107)S6)S5)=C4)=C2C%11=CC(F)=C(CC(CCCC)CC)S%11,-5.53 ,-3.47 ,O=C(C(C=C(Cl)C(Cl)=C1)=C1C/2=C(C#N)/C#N)C2=C/C3=C(CCCCCCCCCCC)C(SC(C4=CC(C5=C(C6=CC=C(CCCCCC)C=C6)C=CC=C5C7=CC=C(CCCCCC)C=C7)=C(C8=CC(S9)=C(S8)C(CCCCCCCCCCC)=C9/C=C%10C(C(C=C(Cl)C(Cl)=C%11)=C%11C\%10=C(C#N)\C#N)=O)S4)=C%12)=C%12S3,-5.70 ,-3.91 ,12.84,20.77,0.69,0.89,10.1002/smll.202203454
CC1=C(C(F)=C(C(OCC(CCCC)CC)=O)S2)C2=C(S1)C(S3)=CC(C3=C4C5=CC=C(CC(CCCC)CC)S5)=C(C6=CC=C(CC(CC)CCCC)S6)C7=C4C=C(C)S7,-5.22 ,-3.64 ,O=C(C1=C(C/2=C(C#N)/C#N)C=CC=C1)C2=C/C3=CC(CC(CC)CCCC)=C(C4=CC5=C(S4)C6=CC7=C(C=C6C5(C8=CC=C(CCCCCC)C=C8)C9=CC=C(CCCCCC)C=C9)C%10=C(C=C(C(S%11)=C(CC(CC)CCCC)C=C%11/C=C(C%12=O)/C(C%13=C%12C=CC=C%13)=C(C#N)\C#N)S%10)C(C%14=CC=C(CCCCCC)C=C%14)7C%15=CC=C(CCCCCC)C=C%15)S3,-5.42 ,-3.82 ,6.31,13.55,0.48,0.97,10.1039/C4EE03424D
CC1=C(C(F)=C(C(OCC(CCCC)CC)=O)S2)C2=C(S1)C(S3)=CC(C3=C4C5=CC=C(CC(CCCC)CC)S5)=C(C6=CC=C(CC(CC)CCCC)S6)C7=C4C=C(C)S7,-5.22 ,-3.64 ,O=C(N(CC)/C(S/1)=C(C#N)/C#N)C1=C\C2=CC=C(C3=NSN=C32)C(C=C4)=CC5=C4C(C=CC(C6=CC=C(/C=C7C(N(CC)/C(S/7)=C(C#N)/C#N)=O)C8=NSN=C68)=C9)=C9C5%10C(C=CC(OCCCCCCCC)=C%11)=C%11C%12=C%10C=CC(OCCCCCCCC)=C%12,-5.93 ,-3.86 ,10.12,17.25,0.65,0.90,10.1002/adma.201606054
CC(SC1=C2C3=CC=C(CC(CC)CCCC)S3)=CC1=C(C4=CC=C(CC(CC)CCCC)S4)C5=C2C=C(S5)C6=CC=C(C7=C8C(C(C9=C(CC(CC)CCCC)SC(CC(CC)CCCC)=C9C8=O)=O)=C(C%10=CC=C(C)S%10)S7)S6,-5.33 ,-3.53 ,CCCCCCC(C=C1)=CC=C1C(C2=C3SC(C4=CC=C(/C=C5C(C(C=C(F)C(F)=C6)=C6C\5=C(C#N)\C#N)=O)S4)=C2OCCCCCCCC)(C7=CC=C(CCCCCC)C=C7)C8=C3C=C(C(C9=C%10SC(C%11=CC=C(/C=C%12/C(C(C=C%13F)=C(C%12=O)C=C%13F)=C(C#N)/C#N)S%11)=C9OCCCCCCCC)(C%14=CC=C(CCCCCC)C=C%14)C%15=CC=C(CCCCCC)C=C%15)C%10=C8,-5.49 ,-3.88 ,12.62,20.12,0.73,0.86,10.1002/aenm.201801618
CCCCC(CC)CC(S1)=C(F)C=C1C2=C3C(C=C(S3)C4=CC=C(C5=CC6=C(C=C(C7=CC=C(C)S7)C8=NN(CC(CCCC)CCCCCC)N=C86)C9=NN(CC(CCCCCC)CCCC)N=C59)S4)=C(C%10=CC(F)=C(CC(CC)CCCC)S%10)C%11=C2C=C(C)S%11,-5.47 ,-3.20 ,O=C(C(C=CC=C1)=C1C/2=C(C#N)\C#N)C2=C/C3=CC(S4)=C(S3)C5=C4C6=CC(C(C7=C8SC9=C7SC(/C=C%10C(C(C=CC=C%11)=C%11C\%10=C(C#N)\C#N)=O)=C9)(C%12=CC=CC(CCCCCC)=C%12)C%13=CC(CCCCCC)=CC=C%13)=C8C=C6C(C%14=CC(CCCCCC)=CC=C%14)5C%15=CC=CC(CCCCCC)=C%15,-5.52 ,-3.82 ,11.02,16.98,0.69,0.91,10.1039/c9tc00403c
CC1=CC=C(C2=C(C(OCC(CCCC)CCCCCC)=O)C=C(C3=CC(C(OCC(CCCC)CCCCCC)=O)=C(C4=CC=C(C)S4)S3)S2)S1,-5.31 ,-3.00 ,O=C(C1=C2C=CC=C1)C(/C2=C(C#N)\C#N)=C\C3=CC4=C(C(C5(C6=CC=C(C=C6)CCCCCC)C7=CC=C(C=C7)CCCCCC)=C(C8=C5C=C(C9=C8)C%10=C(C9(C%11=CC=C(C=C%11)CCCCCC)C%12=CC=C(C=C%12)CCCCCC)C(SC(/C=C(C(C%13=C%14C=CC=C%13)=O)/C%14=C(C#N)\C#N)=C%15)=C%15S%10)S4)S3,-5.48 ,-3.83 ,10.16,16.50,0.66,0.94,10.1002/adma.201601803
CC(S1)=CC=C1C2=C(C(C3=C(CC(CC)CCCC)SC(CC(CCCC)CC)=C3C4=O)=O)C4=C(S2)C(S5)=CC=C5C6=CC(SC7=C(C8=CC=C(CCCCCCCC)S8)C(C(SC(C)=C9)=C9S%10)=C%10C(C%11=CC=C(CCCCCCCC)S%11)=C7%12)=C%12S6,-5.36 ,-3.43 ,O=C(N(C(C1=CC=C2C3=C(C(C=C4)=CC=C4N(C5=CC=C(C6=C7C8=C(C9=C%10C%11=C(C=C9S%12)C(N(C(C%11=CC=C%107)=O)C(CCCCCC)CCCCCC)=O)C%12=CC%13=C8C(C(N(C%13=O)C(CCCCCC)CCCCCC)=O)=C6)C=C5)C%14=CC=C(C%15=C%16C%17=C(C%18=C%19C%20=C(C=C%18S%21)C(N(C(C%20=CC=C%19%16)=O)C(CCCCCC)CCCCCC)=O)C%21=CC%22=C%17C(C(N(C%22=O)C(CCCCCC)CCCCCC)=O)=C%15)C=C%14)C=C%23C(N(C(C%24=C%23C3=C%25C%26=C%24)=O)C(CCCCCC)CCCCCC)=O)=O)C(CCCCCC)CCCCCC)C%27=C1C2=C%25C(S%26)=C%27,-5.73 ,-3.79 ,5.66,9.53,0.60,0.99,10.1016/j.orgel.2016.10.044
CC1=C(CCCCCC)C=C(C)S1,-4.85 ,-2.84 ,CCCCC(CC)C[Si]1(CC(CC)CCCC)C2=C(SC(C3=C(CCCCCC)C=C(/C=C(C#N)/C#N)S3)=C2)C4=C1C=C(C5=C(CCCCCC)C=C(/C=C(C#N)/C#N)S5)S4,-5.55 ,-3.77 ,1.31,3.73,0.44,0.80,10.1016/j.yexcr.2015.07.016
CC(SC1=C2C3=CC=C(CC(CC)CCCC)S3)=CC1=C(C4=CC=C(CC(CC)CCCC)S4)C5=C2C=C(S5)C6=CC=C(C7=C8C(C(C9=C(CC(CC)CCCC)SC(CC(CC)CCCC)=C9C8=O)=O)=C(C%10=CC=C(C)S%10)S7)S6,-5.23 ,-3.42 ,CCCCCCC(C=C1)=CC=C1C2(C3=CC=C(CCCCCC)C=C3)C4=C(C5=CC(C6(C7=CC=C(CCCCCC)C=C7)C8=CC=C(CCCCCC)C=C8)=C(C9=C6C=C(C%10=CC(SCCCCCC)=C(/C=C%11C(C(C=CC=C%12)=C%12C\%11=C(C#N)/C#N)=O)S%10)S9)C=C52)SC(C%13=CC(SCCCCCC)=C(/C=C%14C(C(C=CC=C%15)=C%15C\%14=C(C#N)/C#N)=O)S%13)=C4,-5.57 ,-3.90 ,10.60,19.04,0.66,0.85,10.1002/aenm.201901280
CCc1ccc(-c2c3cc(-c4ccc(-c5sc(-c6ccc(-c7cc8c(-c9ccc(CC)s9)c9sc(-c%10ccc(-c%11sc(-c%12ccc(-c%13cc%14c(-c%15ccc(CC)s%15)c%15sc(-c%16ccc(-c%17sc(-c%18cccs%18)c%18c%17C(=O)c%17c(CC)sc(CC)c%17C%18=O)s%16)cc%15c(-c%15ccc(CC)s%15)c%14s%13)s%12)c%12c%11C(=O)c%11c(CC)sc(CC)c%11C%12=O)s%10)cc9c(-c9ccc(CC)s9)c8s7)s6)c6c5C(=O)c5c(CC)sc(CC)c5C6=O)s4)sc3c(-c3ccc(CC)s3)c3ccsc23)s1,-5.23 ,-3.42 ,CCC1(CC)c2cc(/C=C3\C(=O)c4cc(F)c(F)cc4C3=C(C#N)C#N)sc2-c2sc(-c3c(F)c(F)c(-c4cc5c(s4)-c4sc(/C=C6\C(=O)c7cc(F)c(F)cc7C6=C(C#N)C#N)cc4C5(CC)CC)c4nsnc34)cc21,-5.98 ,-4.31 ,8.45,19.43,0.65,0.67,10.1039/D0TA03683H
CCc1ccc(-c2c3cc(-c4ccc(-c5sc(-c6ccc(-c7cc8c(-c9ccc(CC)s9)c9sc(-c%10ccc(-c%11sc(-c%12ccc(-c%13cc%14c(-c%15ccc(CC)s%15)c%15sc(-c%16ccc(-c%17sc(-c%18cccs%18)c%18c%17C(=O)c%17c(CC)sc(CC)c%17C%18=O)s%16)cc%15c(-c%15ccc(CC)s%15)c%14s%13)s%12)c%12c%11C(=O)c%11c(CC)sc(CC)c%11C%12=O)s%10)cc9c(-c9ccc(CC)s9)c8s7)s6)c6c5C(=O)c5c(CC)sc(CC)c5C6=O)s4)sc3c(-c3ccc(CC)s3)c3ccsc23)s1,-5.43 ,-3.43 ,CCc1sc2c(sc3c4c5nn(CC)nc5c5c6sc7c(CC)c(/C=C8\C(=O)c9cc(F)c(F)cc9C8=C(C#N)C#N)sc7c6n(CC)c5c4n(CC)c23)c1/C=C/C=C1\C(=O)c2cc(F)c(F)cc2C1=C(C#N)C#N,-5.63 ,-3.98 ,11.97,24.87,0.64,0.75,10.1016/j.cej.2021.132830
CC(SC1=C2C3=CC(F)=C(CC(CC)CCCC)S3)=CC1=C(C4=CC(F)=C(CC(CC)CCCC)S4)C5=C2C=C(S5)C6=CC=C(C7=C8C(C(C9=C(CC(CC)CCCC)SC(CC(CC)CCCC)=C9C8=O)=O)=C(C%10=CC=C(C)S%10)S7)S6,-5.48 ,-3.60 ,CCCCCCC(C=C1)=CC=C1C2(C3=CC=C(CCCCCC)C=C3)C4=CC5=C(C(C6=C5SC7=C6SC(/C=C8C(C(C=CC(Cl)=C9)=C9C\8=C(C#N)\C#N)=O)=C7)(C%10=CC=C(CCCCCC)C=C%10)C%11=CC=C(CCCCCC)C=C%11)C=C4C%12=C2C(SC(/C=C%13C(C(C=CC(Cl)=C%14)=C%14C\%13=C(C#N)/C#N)=O)=C%15)=C%15S%12,-5.70 ,-4.02 ,13.74,19.80,0.75,0.92,10.1039/c9ta04789a
CC1=CC(C(C2=CC=C(CC(CCCC)CC)S2)=C(SC(C3=CC=C(C4=C5C(C(C6=C(CC(CC)CCCC)SC(CC(CCCC)CC)=C6C5=O)=O)=C(C7=CC=C(C)S7)S4)S3)=C8)C8=C9C%10=CC=C(CC(CC)CCCC)S%10)=C9S1,-5.34 ,-3.44 ,O=C1C2=C(C=C(F)C(F)=C2)C(/C1=C/C(S3)=CC4=C3C5=C(C4(CC(CC)CCCC)CC(CC)CCCC)C=C(C6=CC7=CC(OCC(CCCC)CC)=C(C(S8)=CC9=C8C(S%10)=C(C(CC(CCCC)CC)9CC(CCCC)CC)C=C%10/C=C%11C(C%12=C(C\%11=C(C#N)\C#N)C=C(F)C(F)=C%12)=O)C=C7C=C6OCC(CCCC)CC)S5)=C(C#N)\C#N,-5.55 ,-3.77 ,11.58,18.49,0.70,0.89,10.1002/solr.202100094
O=C(OCC(CC)CCCC)C1=C(F)C2=C(C)SC(C3=CC4=C(C(C5=CC=C(CC(CC)CCCC)S5)=C(C=C(C)S6)C6=C4C7=CC=C(CC(CC)CCCC)S7)S3)=C2S1,-5.22 ,-3.64 ,O=C(N(C(CCCCC)CCCCC)C1=O)C2=CC3=C(C4=C5C=CC1C42)C6=C(C7=C3C8=CC9C%10C%11=C8C%12=C7C=C(C(N%13C(CCCCC)CCCCC)=O)C%14=C%12C(C%11=C(C%15=C%16C(C=C%17C(N(C(CCCCC)CCCCC)C%18=O)=O)=C%19C%20=C%17C%18=CC%21=C(C(C=C%22C(N(C(CCCC)CCCCC)C%23=O)=O)=C%24C%25=C%22C%23=CC=C%25C%26=CC=C(C%27=O)C%28C%26=C%24C%29=CC%28C(N%27C(CCCCC)CCCCC)=O)C%29=C%30C(C%31=C%19C%15=CC%32C%31C(C(N(C(CCCCC)CCCCC)C%32=O)=O)=C%30)=C%21%20)C=C%10C(N(C(CCCCC)CCCCC)C9=O)=O)=C%16C=C%14C%13=O)C=C%33C%34=C6C5=CC=C%34C(N(C(CCCCC)CCCCC)C%33=O)=O,-6.26 ,-3.91 ,8.30,15.20,0.68,0.80,10.1038/ncomms9242
CCc1cc(C)sc1-c1sc(-c2cc(CC)c(-c3sc(-c4cc(CC)c(-c5sc(C)cc5CC)s4)cc3CC)s2)cc1CC,-4.76 ,-2.74 ,CCc1ccc(C2(c3ccc(CC)cc3)c3cc4c(cc3-c3sc(-c5scc(/C=C6\C(=O)c7sccc7C6=C(C#N)C#N)c5OC)cc32)C(c2ccc(CC)cc2)(c2ccc(CC)cc2)c2cc(-c3scc(/C=C5\C(=O)c6sccc6C5=C(C#N)C#N)c3OC)sc2-4)cc1,-5.34 ,-3.64 ,7.80,16.71,0.70,0.89,10.1002/aenm.201903650
CC(SC1=C2C3=CC=C(CC(CC)CCCC)S3)=CC1=C(C4=CC=C(CC(CC)CCCC)S4)C5=C2C=C(S5)C6=CC=C(C7=C8C(C(C9=C(CC(CC)CCCC)SC(CC(CC)CCCC)=C9C8=O)=O)=C(C%10=CC=C(C)S%10)S7)S6,-5.23 ,-3.42 ,O=C(C(C=CC=C1)=C1C/2=C(C#N)/C#N)C2=C/C(S3)=CC4=C3C5=C(C4(CCCCCC)CCCCCC)C=C6C(C(CCCCCCCC)(CCCCCCCC)C7=C6C=C8C(C(SC(/C=C9C(C(C=CC=C%10)=C%10C\9=C(C#N)\C#N)=O)=C%11)=C%11C8(CCCCCC)CCCCCC)=C7)=C5,-5.62 ,-3.99 ,10.45,16.69,0.68,0.92,10.1039/c7ta02141k
CC(S1)=CC2=C1C(C3=CC=C(C(CCC)(CCC)CCC)S3)=C(C=C(C4=CC=C(C5=C(F)C(F)=C(C6=CC=C(C)S6)C7=NN(CC(CCCCCCCC)CCCCCC)N=C75)S4)S8)C8=C2C9=CC=C(C(CCC)(CCC)CCC)S9,-5.40 ,-3.24 ,O=C1C2=C(C=C(F)C(F)=C2)C(/C1=C/C3=CC(CC(CCCCCC)CCCC)=C(C4=C(C)N=C(C5=NC(C)=C(C(SC(/C=C6C(C(C=C7F)=C(C\6=C(C#N)\C#N)C=C7F)=O)=C8)=C8CC(CCCC)CCCCCC)S5)S4)S3)=C(C#N)\C#N,-5.88 ,-3.93 ,5.72,12.28,0.55,0.84,10.1016/j.bioactmat.2021.07.018
CC(SC1=C2C3=CC=C(CC(CC)CCCC)S3)=CC1=C(C4=CC=C(CC(CC)CCCC)S4)C5=C2C=C(S5)C6=CC=C(C7=C8C(C(C9=C(CC(CC)CCCC)SC(CC(CC)CCCC)=C9C8=O)=O)=C(C%10=CC=C(C)S%10)S7)S6,-5.33 ,-2.92 ,O=C1C(C=CC=C2)=C2C(/C1=C/C(S3)=CC4=C3C5=C(C(C6=CC=C(CCCCCC)C=C6)4C7=CC=C(CCCCCC)C=C7)C8=C(C(C(OCC(CCCC)CCCCCC)=N9)=C%10C(C8=CC=C%11N=C%12OCC(CCCC)CCCCCC)=C%11C(C%13=C%14C=CC9=C%13%10)=C%12C%15=C%14C(C(C%16=CC=C(CCCCCC)C=C%16)%17C%18=CC=C(CCCCCC)C=C%18)=C(S%15)C%19=C%17C=C(/C=C%20/C(C%21=C(C=CC=C%21)C%20=O)=C(C#N)\C#N)S%19)S5)=C(C#N)/C#N,-5.44 ,-3.72 ,9.92,16.17,0.61,0.98,10.1039/c9sc06456g
CCOC(=O)c1sc2c(-c3cc4c(-c5ccc(CC)s5)c5sc(-c6sc(-c7cc8c(-c9ccc(CC)s9)c9sc(-c%10sc(-c%11cc%12c(-c%13ccc(CC)s%13)c%13sccc%13c(-c%13ccc(CC)s%13)c%12s%11)c%11sc(C(=O)OCC)c(F)c%10%11)cc9c(-c9ccc(CC)s9)c8s7)c7sc(C(=O)OCC)c(F)c67)cc5c(-c5ccc(CC)s5)c4s3)scc2c1F,-5.20 ,-3.66 ,CCc1ccc(C2(c3ccc(CC)cc3)c3c(sc4cc(/C=C5\C(=O)c6cc(Cl)c(Cl)cc6C5=C(C#N)C#N)sc34)-c3sc4c5c(sc4c32)-c2sc3cc(/C=C4\C(=O)c6cc(Cl)c(Cl)cc6C4=C(C#N)C#N)sc3c2C5(c2ccc(CC)cc2)c2ccc(CC)cc2)cc1,-5.24 ,-3.95 ,11.96,26.67,0.69,0.65,10.1002/aenm.201901024
CC(SC1=C2C3=CC=C(S3)CC(CCCC)CC)=CC1=C(C4=CC=C(CC(CC)CCCC)S4)C5=C2C=C(C6=C7C(C(F)=C(C(OCC(CC)CCCC)=O)S7)=C(C)S6)S5,-5.24 ,-3.66 ,O=C1C2=C(C=C(Cl)C(Cl)=C2)C(/C1=C/C3=CC(C4(C5=CC=C(CCCCCC)C=C5)C6=CC=C(CCCCCC)C=C6)=C(S3)C7=C4C8=C(OCC(CC)CCCC)C(SC9=C%10C(C%11=CC=C(CCCCCC)C=C%11)(C%12=CC=C(CCCCCC)C=C%12)C%13=C9SC(/C=C%14/C(C(C=C(Cl)C(Cl)=C%15)=C%15C%14=O)=C(C#N)\C#N)=C%13)=C%10C(OCC(CC)CCCC)=C8S7)=C(C#N)/C#N,-5.49 ,-4.09 ,11.20,22.50,0.71,0.70,10.1021/jacs.7b11278
CC1=CC(C(C2=CC(F)=C(CC(CCCC)CC)S2)=C(SC(C3=CC=C(C4=C5C(C(C6=C(CC(CC)CCCC)SC(CC(CCCC)CC)=C6C5=O)=O)=C(C7=CC=C(C)S7)S4)S3)=C8)C8=C9C%10=CC(F)=C(CC(CC)CCCC)S%10)=C9S1,-5.45 ,-3.64 ,O=C(C(C=CC=C1)=C1C/2=C(C#N)/C#N)C2=C/C3=CC(S4)=C(S3)C5=C4C6=CC(C(C7=CC=C(CCCCCC)C=C7)(C8=CC=C(CCCCCC)C=C8)C9=C%10SC%11=C9SC(/C=C%12C(C%13=C(C\%12=C(C#N)\C#N)C=C(Cl)C(Cl)=C%13)=O)=C%11)=C%10C=C6C5(C%14=CC=C(CCCCCC)C=C%14)C%15=CC=C(CCCCCC)C=C%15,-5.76 ,-4.07 ,12.20,18.91,0.74,0.88,10.1021/acs.jpclett.9b01931
CC1=CC(C(C2=CC(F)=C(CC(CCCC)CC)S2)=C(SC(C3=CC=C(C4=C5C(C(C6=C(CC(CC)CCCC)SC(CC(CCCC)CC)=C6C5=O)=O)=C(C7=CC=C(C)S7)S4)S3)=C8)C8=C9C%10=CC(F)=C(CC(CC)CCCC)S%10)=C9S1,-5.45 ,-3.64 ,FC1=CC(C(S2)=CC3=C2C(S4)=C(C(C(C=C5)=CC=C5CCCCCC)(O3)C(C=C6)=CC=C6CCCCCC)C=C4/C=C7C(C(C=C8F)=C(C\7=C(C#N)/C#N)C=C8F)=O)=C(F)C=C1C9=CC(OC(C%10=CC=C(CCCCCC)C=C%10)(C%11=CC=C(CCCCCC)C=C%11)C%12=C%13SC(/C=C%14/C(C(C=C(F)C(F)=C%15)=C%15C%14=O)=C(C#N)\C#N)=C%12)=C%13S9,-5.53 ,-3.92 ,10.66,18.54,0.63,0.91,10.1021/acsami.1c06299
FC(C(F)=C(C1=CC=C(C)S1)C2=NN(CCC)N=C32)=C3C4=C(CC(CCCCCCCCCC)CCCCCCCCCCCC)C=C(C5=C(C=CS6)C6=C(C7=CC(CC(CCCCCCCCCC)CCCCCCCCCCCC)=C(C)S7)C8=C5SC=C8)S4,-5.47 ,-3.42 ,O=C(/C(S1)=C/C(C2=NSN=C32)=CC=C3C(S4)=CC5=C4C6=CC(C(CCCCCCCC)(CCCCCCCC)C7=C8SC(C9=CC=C(/C=C%10SC(N(CC)C\%10=O)=S)C%11=NSN=C9%11)=C7)=C8C=C6C5(CCCCCCCC)CCCCCCCC)N(CC)C1=S,-5.51 ,-3.88 ,11.60,16.26,0.64,1.08,10.1021/jacs.7b01606
CC(SC1=C2C3=CC(Cl)=C(CC(CC)CCCC)S3)=CC1=C(C4=CC(Cl)=C(CC(CC)CCCC)S4)C5=C2C=C(S5)C6=CC=C(C7=C8C(C(C9=C(CC(CC)CCCC)SC(CC(CC)CCCC)=C9C8=O)=O)=C(C%10=CC=C(C)S%10)S7)S6,-5.51 ,-3.57 ,O=C(C(C=C(Cl)C(Cl)=C1)=C1C/2=C(C#N)/C#N)C2=C/C3=CC(SC4=C5C(C6=CC=C(CCCCCC)C=C6)(C7=CC=C(CCCCCC)C=C7)C8=C4SC9=C8SC%10=C9C(C%11=CC=C(CCCCCC)C=C%11)(C%12=CC=C(CCCCCC)C=C%12)C%13=C%10SC%14=C%13SC(/C=C%15C(C(C=C(Cl)C(Cl)=C%16)=C%16C\%15=C(C#N)\C#N)=O)=C%14)=C5S3,-5.52 ,-4.13 ,12.01,21.60,0.70,0.80,10.1039/c9ee01030k
CC(SC1=C2C3=CC(F)=C(CC(CC)CCCC)S3)=CC1=C(C4=CC(F)=C(CC(CC)CCCC)S4)C5=C2C=C(S5)C6=CC=C(C7=C8C(C(C9=C(CC(CC)CCCC)SC(CC(CC)CCCC)=C9C8=O)=O)=C(C%10=CC=C(C)S%10)S7)S6,-5.53 ,-3.54 ,O=C1C2=C(C=C(F)C(F)=C2)C(/C1=C/C3=CC(S4)=C(S3)C(S5)=C4C6=C5C7=CC(C(C8=CC=C(CCCCCC)C=C8)(C9=CC=C(CCCCCC)C=C9)C%10=C%11SC%12=C%10SC%13=C%12SC(/C=C%14/C(C(C=C(F)C(F)=C%15)=C%15C%14=O)=C(C#N)\C#N)=C%13)=C%11C=C7C6(C%16=CC(CCCCCC)=CC=C%16)C%17=CC=C(CCCCCC)C=C%17)=C(C#N)\C#N,-5.66 ,-4.02 ,13.90,20.30,0.74,0.92,10.1002/adma.201905645
CC1=CC(CCCCCC)=C(C)S1,-5.00 ,-3.10 ,O=C1N(CCCCCC)C(C2=C1C=CC(C#CC3=CC=C(C#CC(C=C4)=CC5=C4C(N(C5=O)CCCCCC)=O)C6=NSN=C36)=C2)=O,-6.02 ,-3.32 ,0.77,2.52,0.44,0.69,10.1021/acs.chemmater.5b04551
CC1=CC(C(C2=CC=C(CC(CCCC)CC)S2)=C(SC(C3=CC=C(C4=C5C(C(C6=C(CC(CC)CCCC)SC(CC(CCCC)CC)=C6C5=O)=O)=C(C7=CC=C(C)S7)S4)S3)=C8)C8=C9C%10=CC=C(CC(CC)CCCC)S%10)=C9S1,-5.34 ,-3.44 ,O=C(C(C=C(F)C(F)=C1)=C1C/2=C(C#N)/C#N)C2=C/C3=C(OCCCCCCCC)C(OCCCCCCCC)=C(C4=C(N(C5=CC=C(CC)C=C5)C6=CC=C(CC)C=C6)C(SC(C(S7)=C(OCCCCCCCC)C(CCCCCCCC)=C7/C=C8/C(C(C=C9F)=C(C8=O)C=C9F)=C(C#N)/C#N)=C%10N(C%11=CC=C(CC)C=C%11)C%12=CC=C(CC)C=C%12)=C%10S4)S3,-5.60 ,-3.91 ,11.95,22.95,0.67,0.78,10.1021/acsami.2c04530
CCC1=C(F)C=C(C2=C3C=C(C4=CC=C(C5=C6C(=O)C7=C(CC)SC(CC)=C7C(=O)C6=C(C6=CC=C(C)S6)S5)S4)SC3=C(C3=CC(F)=C(CC)S3)C3=C2SC(C)=C3)S1,-5.50 ,-3.61 ,CCC1(CC)c2cc3c(cc2-c2cc4c(cc21)-c1sc(/C=C2\C(=O)c5cc(F)c(F)cc5C2=C(C#N)C#N)cc1C4(CC)CC)C(CC)(CC)c1cc(/C=C2\C(=O)c4cc(F)c(F)cc4C2=C(C#N)C#N)sc1-3,-5.78 ,-3.89 ,12.93,18.54,0.74,0.94,10.1039/D0TA03087B
CC1=C(CCCCCC)C=C(C)S1,-4.85 ,-2.84 ,S=C(N(CC)C/1=O)SC1=C\C2=CC=C(C3=NSN=C32)C(C=C4)=CC5=C4C(C=CC(C6=CC=C(/C=C7C(N(CC)C(S\7)=S)=O)C8=NSN=C86)=C9)=C9C5(CCCCCCCC)CCCCCCCC,-5.70 ,-3.57 ,4.11,7.95,0.63,0.82,10.1021/ja5110602
CCC1=C(F)C=C(C2=C3C=C(C4=CC=C(C5=C6C(=O)C7=C(CC)SC(CC)=C7C(=O)C6=C(C6=CC=C(C)S6)S5)S4)SC3=C(C3=CC(F)=C(CC)S3)C3=C2SC(C)=C3)S1,-5.54 ,-3.65 ,CCc1ccc(C2(c3ccc(CC)cc3)c3cc4c(cc3-c3sc5cc(/C=C6\C(=O)c7ccc(C)cc7C6=C(C#N)C#N)sc5c32)C(c2ccc(CC)cc2)(c2ccc(CC)cc2)c2c-4sc3cc(/C=C4\C(=O)c5ccc(C)cc5C4=C(C#N)C#N)sc23)cc1,-5.58 ,-3.93 ,13.70,20.38,0.77,0.87,10.1002/adma.201707170
CC(SC1=C2C3=CC(F)=C(CC(CC)CCCC)S3)=CC1=C(C4=CC(F)=C(CC(CC)CCCC)S4)C5=C2C=C(C6=CC(C(OCC)=O)=C(C)S6)S5,-5.59 ,-3.67 ,CCCCCCC(C=C1)=CC=C1C2(C3=CC=C(CCCCCC)C=C3)C4=CC5=C(C(C6=C5SC7=C6SC(/C=C8C(C(C=C(F)C(F)=C9)=C9C\8=C(C#N)\C#N)=O)=C7)(C%10=CC=C(CCCCCC)C=C%10)C%11=CC=C(CCCCCC)C=C%11)C=C4C%12=C2C(SC(/C=C%13C(C(C=C(F)C(F)=C%14)=C%14C\%13=C(C#N)/C#N)=O)=C%15)=C%15S%12,-5.66 ,-4.19 ,14.70,21.50,0.75,0.91,10.1021/jacs.8b12937
CC(S1)=CC2=C1C(C3=CC=C(C(CCC)(CCC)CCC)S3)=C(C=C(C4=CC=C(C5=C(F)C(F)=C(C6=CC=C(C)S6)C7=NN(CC(CCCCCCCC)CCCCCC)N=C75)S4)S8)C8=C2C9=CC=C(C(CCC)(CCC)CCC)S9,-5.40 ,-3.24 ,O=C(C1=C(C)SC=C1C/2=C(C#N)/C#N)C2=C\C3=CC(S4)=C(S3)C5=C4C6=C(C5(C7=CC(CCCCCC)=CC=C7)C8=CC=CC(CCCCCC)=C8)C=C9C(C(C%10=CC(CCCCCC)=CC=C%10)(C%11=CC=CC(CCCCCC)=C%11)C%12=C9SC%13=C%12SC(/C=C%14C(C%15=C(C)SC=C%15C/%14=C(C#N)/C#N)=O)=C%13)=C6,-5.54 ,-3.90 ,12.08,18.45,0.69,0.92,10.1039/c7ta11339k
CC1=C(F)C(F)=C(C2=CC=C(C)S2)C3C1N=CC(OCC(CCCCCCCC)CCCCCC)=N3,-5.54 ,-2.98 ,CCCCCCCCc1ccc(-c2c(/C=C3\C(=O)c4cc(F)c(F)cc4C3=C(C#N)C#N)sc3c2sc2c4c5nsnc5c5c6sc7c(-c8ccc(CCCCCCCC)s8)c(/C=C8\C(=O)c9cc(F)c(F)cc9C8=C(C#N)C#N)sc7c6n(CC(CCCC)CCCCCC)c5c4n(CC(CCCC)CCCCCC)c32)s1,-5.55 ,-3.84 ,16.80,25.20,0.76,0.88,10.1016/j.cej.2022.135998
O=C(OCC(CC)CCCC)C1=C(F)C2=C(C)SC(C3=CC4=C(C(C5=CC=C(CC(CC)CCCC)S5)=C(C=C(C)S6)C6=C4C7=CC=C(CC(CC)CCCC)S7)S3)=C2S1,-5.22 ,-3.64 ,O=C(N(C(CCCCC)CCCCC)C1=O)C2=CC(C3=CC(C4=CC5C6C7=C4C8=CC=C(C(N9C(CCCCC)CCCCC)=O)C%10=C8C(C7=CC=C6C(N(C(CCCCC)CCCCC)C5=O)=O)=CC=C%10C9=O)=CC(C%11=CC(C%12=CC%13C%14C%15=C%12C%16=CC=C(C(N%17C(CCCCC)CCCCC)=O)C%18=C%16C(C%15=CC=C%14C(N(C(CCCCC)CCCCC)C%13=O)=O)=CC=C%18C%17=O)=CC(C(C=C%19C(N(C(CCCCC)CCCCC)C%20=O)=O)=C%21C%22=C%19C%20=CC=C%22C%23=CC=C(C%24=O)C%25C%23=C%21C=CC%25C(N%24C(CCCCC)CCCCC)=O)=C%11)=C3)=C(C%26=C%27C=CC1C%262)C%28=CC=C%29C%30=C%28C%27=CC=C%30C(N(C(CCCCC)CCCCC)C%29=O)=O,-5.69 ,-3.71 ,2.95,10.61,0.35,0.79,10.1007/s10854-018-9094-0
CC(SC1=C2C3=CC=C(SCC(CC)CCCC)S3)=CC1=C(C4=CC=C(SCC(CC)CCCC)S4)C5=C2C=C(C6=C(CC(CC)CCCC)C=C(C7=CC=C(C8=CC(CC(CC)CCCC)=C(C)S8)C9=NSN=C79)S6)S5,-5.24 ,-3.53 ,CCCCCCC(C=C1)=CC=C1C2(C3=CC=C(CCCCCC)C=C3)C4=CC5=C(C(C6=C5SC7=C6SC(/C=C8C(C(C=CC=C9)=C9C\8=C(C#N)\C#N)=O)=C7)(C%10=CC=C(CCCCCC)C=C%10)C%11=CC=C(CCCCCC)C=C%11)C=C4C%12=C2C(SC(/C=C%13C(C(C=CC=C%14)=C%14C\%13=C(C#N)/C#N)=O)=C%15)=C%15S%12,-5.48 ,-3.83 ,8.28,16.93,0.56,0.87,10.1021/acs.jpcc.6b11848
CC1=CC(C(C2=CC=C(CC(CCCC)CCCCCC)C=C2)=C(SC(C3=CC=C(C4=C5C(C(C6=C(CC(CC)CCCC)SC(CC(CCCC)CC)=C6C5=O)=O)=C(C7=CC=C(C)S7)S4)S3)=C8)C8=C9C%10=CC=C(CC(CCCCCC)CCCC)C=C%10)=C9S1,-5.43 ,-3.36 ,O=C(C1=CSC=C1C/2=C(C#N)\C#N)C2=C/C3=CC(S4)=C(S3)C5=C4C6=C(C5(CCCCCC)CCCCCC)C=C7C(C(CCCCCC)(CCCCCC)C8=C7SC9=C8SC(/C=C%10C(C%11=CSC=C%11C\%10=C(C#N)/C#N)=O)=C9)=C6,-5.55 ,-3.99 ,10.00,17.00,0.67,0.85,10.1038/s41467-020-19853-z
CCC1=C(F)C=C(C2=C3C=C(C4=CC=C(C5=C6C(=O)C7=C(CC)SC(CC)=C7C(=O)C6=C(C6=CC=C(C)S6)S5)S4)SC3=C(C3=CC(F)=C(CC)S3)C3=C2SC(C)=C3)S1,-5.50 ,-3.61 ,CCC1(CC)c2cc3c(cc2-c2sc(/C=C4\C(=O)c5ccccc5C4=C(C#N)C#N)cc21)C(CC)(CC)c1cc(/C=C2\C(=O)c4ccc(-c5ccc(-c6ccc7c(c6)C(=C(C#N)C#N)/C(=C/c6cc8c(s6)-c6cc9c(cc6C8(CC)CC)-c6sc(/C=C8\C(=O)c%10ccc(-c%11cccs%11)cc%10C8=C(C#N)C#N)cc6C9(CC)CC)C7=O)s5)cc4C2=C(C#N)C#N)sc1-3,-5.74 ,-3.86 ,11.20,17.10,0.68,0.96,10.1007/s11426-019-9466-6
CCOC(=O)c1sc2c(-c3cc4c(-c5ccc(CC)s5)c5sc(-c6sc(-c7cc8c(-c9ccc(CC)s9)c9sc(-c%10sc(-c%11cc%12c(-c%13ccc(CC)s%13)c%13sccc%13c(-c%13ccc(CC)s%13)c%12s%11)c%11sc(C(=O)OCC)c(F)c%10%11)cc9c(-c9ccc(CC)s9)c8s7)c7sc(C(=O)OCC)c(F)c67)cc5c(-c5ccc(CC)s5)c4s3)scc2c1F,-5.20 ,-3.60 ,CCOC(=O)c1cc2c(/C=C3\C(=O)c4ccccc4C3=C(C#N)C#N)sc(-c3cc4c(s3)-c3cc5c(cc3C4(c3ccc(CC)cc3)c3ccc(CC)cc3)-c3sc(-c4sc(/C=C6\C(=O)c7ccccc7C6=C(C#N)C#N)c6cc(C(=O)OCC)sc46)cc3C5(c3ccc(CC)cc3)c3ccc(CC)cc3)c2s1,-5.50 ,-3.90 ,9.58,20.75,0.63,0.73,10.1002/adma.201606574
CC1=C(CCCCCC)C(CCCCCC)=C(C2=CC=C(C3=CC=C(C)S3)S2)S1,-5.10 ,-3.10 ,O=C(N(CCCCCC)C1=O)C2=C1C=CC(/C=C/C3=CC=C(/C=C/C4=CC(C(N(CCCCCC)C5=O)=O)=C5C=C4)C6=NSN=C63)=C2,-5.80 ,-3.50 ,3.40,4.78,0.64,1.11,10.1002/aenm.201301426
FC1=C(CC(CCCC)CC)SC(C2=C3C(SC(C4=CC=C(C5=C6C(C(C7=C(CC(CC)CCCC)SC(CC(CC)CCCC)=C7C6=O)=O)=C(C8=CC=C(C)S8)S5)S4)=C3)=C(C9=CC(F)=C(CC(CC)CCCC)S9)C%10=C2SC(C)=C%10)=C1,-5.48 ,-3.64 ,CCCCCCCCCCCCn1c2c3sc(/C=C4\C(=O)c5cc(Cl)c(Cl)cc5C4=C(C#N)C#N)c(CCCCCCCCCCC)c3sc2c2c3nsnc3c3c4sc5c(CCCCCCCCCCC)c(/C=C6\C(=O)c7cc(Cl)c(Cl)cc7C6=C(C#N)C#N)sc5c4n(CCCCCCCCCCCC)c3c21,-5.56 ,-4.16 ,11.36,19.82,0.68,0.84,10.1039/C9TA12558B
CC1=C(C(F)=C(C(OCC(CC)CCCC)=O)S2)C2=C(C3=CC4=C(OCC(CCCC)CC)C(SC(C)=C5)=C5C(OCC(CCCC)CC)=C4S3)S1,-5.33 ,-3.63 ,O=C(N(CC(CC)CCCC)C1=O)C2=CC=C(C(N3CC(CC)CCCC)=O)C4=C2C1=C(/C=C/C(C=C5C(N(CC(CC)CCCC)C6=O)=O)=C(C(N7CC(CC)CCCC)=O)C8=C5C6=CC=C8C7=O)C=C4C3=O,-6.74 ,-4.35 ,2.41,5.47,0.59,0.98,10.1002/aenm.201500195
CC1=CC(CCCCCC)=C(C)S1,-5.00 ,-3.10 ,CCCCCCC1=C(C#CC2=CC=C(C(N3C4=CC=C(C(C=CC=C5)=C5C6(CCCC)CCCC)C6=C4)=O)C7=C2C=CC=C7C3=O)SC(C8=CC=C(C9=CC(CCCCCC)=C(C#CC%10=CC=C(C(N%11C%12=CC=C(C(C=CC=C%13)=C%13C%14(CCCC)CCCC)C%14=C%12)=O)C%15=C%10C=CC=C%15C%11=O)S9)C%16=NSN=C8%16)=C1,-5.95 ,-3.44 ,2.81,5.18,0.60,0.90,10.1002/adfm.201504153
O=C(OCC(CC)CCCC)C1=C(F)C2=C(C)SC(C3=CC4=C(C(C5=CC=C(CC(CC)CCCC)S5)=C(C=C(C)S6)C6=C4C7=CC=C(CC(CC)CCCC)S7)S3)=C2S1,-5.20 ,-3.63 ,CCCCCCC(C=C1)=CC=C1C(C2=C3SC(C4=C5C(SC(C(OCC(CC)CCCC)=O)=C5F)=C(/C=C6C(C(C=C(F)C(F)=C7)=C7C\6=C(C#N)\C#N)=O)S4)=C2)(C8=CC=C(CCCCCC)C=C8)C9=C3C=C(C(C%10=C%11SC(C%12=C%13C(SC(C(OCC(CCCC)CC)=O)=C%13F)=C(/C=C%14/C(C%15=C(C%14=O)C=C(F)C(F)=C%15)=C(C#N)/C#N)S%12)=C%10)(C%16=CC=C(CCCCCC)C=C%16)C%17=CC=C(CCCCCC)C=C%17)C%11=C9,-5.31 ,-4.00 ,9.43,22.00,0.70,0.61,10.1002/adma.201803769
CC1=CC(C(C2=CC=C(CC(CCCC)CC)S2)=C(SC(C3=CC=C(C4=C5C(C(C6=C(CC(CC)CCCC)SC(CC(CCCC)CC)=C6C5=O)=O)=C(C7=CC=C(C)S7)S4)S3)=C8)C8=C9C%10=CC=C(CC(CC)CCCC)S%10)=C9S1,-5.34 ,-3.44 ,O=C(C(C=C(F)C(F)=C1)=C1C/2=C(C#N)/C#N)C2=C/C3=C(CCCCCCCC)C=C(C4=C(N(C5=CC=C(OC)C=C5)C6=CC=C(OC)C=C6)C(SC(C(S7)=CC(CCCCCCCC)=C7/C=C8/C(C(C=C9F)=C(C8=O)C=C9F)=C(C#N)/C#N)=C%10N(C%11=CC=C(OC)C=C%11)C%12=CC=C(OC)C=C%12)=C%10S4)S3,-5.40 ,-4.04 ,8.01,16.66,0.65,0.74,10.1021/acsami.1c09597
CC(SC1=C2C3=CC=C(CC(CC)CCCC)S3)=CC1=C(C4=CC=C(CC(CC)CCCC)S4)C5=C2C=C(C6=CC7=C(C8=C(C9=NN(CC(CCCCCCCC)CCCCCCCCCC)N=C97)C=C(C)S8)S6)S5,-5.45 ,-3.12 ,CCCCCCC(C=C1)=CC=C1C2(C3=CC=C(CCCCCC)C=C3)C4=CC5=C(C(C6=C5SC7=C6SC(/C=C8C(C(C=CC=C9)=C9C\8=C(C#N)\C#N)=O)=C7)(C%10=CC=C(CCCCCC)C=C%10)C%11=CC=C(CCCCCC)C=C%11)C=C4C%12=C2C(SC(/C=C%13C(C(C=CC=C%14)=C%14C\%13=C(C#N)/C#N)=O)=C%15)=C%15S%12,-5.60 ,-3.93 ,12.49,18.46,0.72,0.94,10.1021/acsami.9b09486
CCOC(=O)c1sc2c(-c3cc4c(-c5ccc(CC)s5)c5sc(-c6sc(-c7cc8c(-c9ccc(CC)s9)c9sc(-c%10sc(-c%11cc%12c(-c%13ccc(CC)s%13)c%13sccc%13c(-c%13ccc(CC)s%13)c%12s%11)c%11sc(C(=O)OCC)c(F)c%10%11)cc9c(-c9ccc(CC)s9)c8s7)c7sc(C(=O)OCC)c(F)c67)cc5c(-c5ccc(CC)s5)c4s3)scc2c1F,-5.39 ,-3.12 ,CCc1ccc(C2(c3ccc(CC)cc3)Oc3c(sc4cc(/C=C5\C(=O)c6cc(F)c(F)cc6C5=C(C#N)C#N)sc34)-c3sc4c5c(sc4c32)-c2sc3cc(/C=C4\C(=O)c6cc(F)c(F)cc6C4=C(C#N)C#N)sc3c2OC5(c2ccc(CC)cc2)c2ccc(CC)cc2)cc1,-5.50 ,-3.88 ,13.80,27.30,0.71,0.69,10.1016/j.joule.2018.11.023
CC1=CC(C(S1)=C2C3=CC(F)=C(SCC(CC)CCCC)S3)=C(C4=C2C=C(C5=CC=C(C6=C(F)C(F)=C(C7=CC=C(C)S7)C8=C6N=C(C9=CC=CC(OCCCCCCCC)=C9)C(C%10=CC(OCCCCCCCC)=CC=C%10)=N8)S5)S4)C%11=CC(F)=C(SCC(CC)CCCC)S%11,-5.41 ,-3.50 ,O=C(C(C=C(F)C(F)=C1)=C1C/2=C(C#N)/C#N)C2=C/C3=C(CCCCCCCCCCC)C(SC4=C5N(CC(CC)CCCC)C6=C4C7=NSN=C7C8=C6N(CC(CC)CCCC)C9=C8SC%10=C9SC(/C=C%11/C(C%12=C(C%11=O)C=C(F)C(F)=C%12)=C(C#N)\C#N)=C%10CCCCCCCCCCC)=C5S3,-5.65 ,-4.10 ,13.10,24.68,0.64,0.83,10.1021/acsmacrolett.9b00368
CC1=CC(CCCCCC)=C(C)S1,-5.00 ,-3.10 ,CCCCC(CC)CC(C1=C2C=CC=C1)C3=C2C=CC(C4=CC=C(/C=C(C#N)/C#N)C5=NSN=C45)=C3,-5.90 ,-3.60 ,0.10,0.99,0.35,0.42,10.1002/cphc.201402568
CCc1ccc(-c2c3cc(-c4ccc(-c5sc(-c6ccc(-c7cc8c(-c9ccc(CC)cc9)c9sc(-c%10ccc(-c%11sc(-c%12ccc(-c%13cc%14c(-c%15ccc(CC)cc%15)c%15sc(-c%16ccc(-c%17sc(-c%18cccs%18)c%18c%17C(=O)c%17c(CC)sc(CC)c%17C%18=O)s%16)cc%15c(-c%15ccc(CC)cc%15)c%14s%13)s%12)c%12c%11C(=O)c%11c(CC)sc(CC)c%11C%12=O)s%10)cc9c(-c9ccc(CC)cc9)c8s7)s6)c6c5C(=O)c5c(CC)sc(CC)c5C6=O)s4)sc3c(-c3ccc(CC)cc3)c3ccsc23)cc1,-5.43 ,-3.36 ,CCc1ccc(C2(c3ccc(CC)cc3)c3cc4c(cc3-c3sc(/C=C5\C(=O)c6ccc(F)cc6C5=C(C#N)C#N)cc32)C(c2ccc(CC)cc2)(c2ccc(CC)cc2)c2cc(/C=C3\C(=O)c5ccc(F)cc5C3=C(C#N)C#N)sc2-4)cc1,-5.84 ,-4.06 ,8.33,13.89,0.69,0.87,10.1039/C8TA07334A
CCc1cc(C)sc1-c1sc(-c2cc(CC)c(-c3sc(-c4cc(CC)c(-c5sc(C)cc5CC)s4)cc3CC)s2)cc1CC,-4.72 ,-2.81 ,CCc1cc(/C=C2\C(=O)c3ccccc3C2=C(C#N)C#N)sc1-c1cc(CC)c(-c2cc3c(s2)c2sc(-c4sc(-c5sc(/C=C6\C(=O)c7ccccc7C6=C(C#N)C#N)cc5CC)cc4CC)cc2n3CC)s1,-5.24 ,-4.05 ,7.81,17.49,0.61,0.74,10.1021/acsaem.0c01247
CC(SC1=C2C3=CC=C(CC(CC)CCCC)S3)=CC1=C(C4=CC=C(CC(CC)CCCC)S4)C5=C2C=C(S5)C6=C(CCCCCC)C=C(C7=C8C(C(N(CCCCCCCC)C8=O)=O)=C(C9=CC(CCCCCC)=C(C)S9)S7)S6,-5.60 ,-3.75 ,CCCCCCC(C=C1)=CC=C1C2(C3=CC=C(CCCCCC)C=C3)C4=CC5=C(C(C6=C5SC7=C6SC(/C=C8C(C(C=CC(Cl)=C9)=C9C\8=C(C#N)\C#N)=O)=C7)(C%10=CC=C(CCCCCC)C=C%10)C%11=CC=C(CCCCCC)C=C%11)C=C4C%12=C2C(SC(/C=C%13C(C(C=CC(Cl)=C%14)=C%14C\%13=C(C#N)/C#N)=O)=C%15)=C%15S%12,-5.70 ,-4.14 ,9.50,15.60,0.65,0.94,10.1039/c7qm00025a
