Repository: JYZZ2021/DL

File: Data/Open OPV Database.csv (part 7 of 24)
Donor_smiles,HOMO_D(eV),LUMO_D(eV),Acceptor_smiles,HOMO_A(eV),LUMO_A(eV),PCE,Jsc(mA/cm2),FF,Voc(V),DOI
CC(S1)=CC=C1C2=C(C(C3=C(CC(CC)CCCC)SC(CC(CCCC)CC)=C3C4=O)=O)C4=C(S2)C(S5)=CC=C5C6=CC(SC7=C(C8=CC=C(CCCCCCCC)S8)C(C(SC(C)=C9)=C9S%10)=C%10C(C%11=CC=C(CCCCCCCC)S%11)=C7%12)=C%12S6,-5.36 ,-3.43 ,O=C(C1=CC(C(C(S2)=CC=C2C3=C(C4=CC=C(C5=CC6=C(C7=C8C([Se]9)=CC%10=C7C(C(N(C(CCCCCC)CCCCCC)C%10=O)=O)=C6)C%11=C5C=C%12C%13=C(C(N(C(CCCCCC)CCCCCC)C%12=O)=O)C=C9C8=C%11%13)S4)C%14=C(SC(C(C%15=C%16C%17=C%18C%19=CC(C(N(C%20=O)C(CCCCCC)CCCCCC)=O)=C%17C%20=C%15)=CC%21=C%16C%22=C%18C([Se]%19)=CC%23=C%22C(C(N(C%23=O)C(CCCCCC)CCCCCC)=O)=C%21)=C%14)C%24=C3C=C(C(C%25=C%26C%27=C%28C%29=CC(C(N(C%30=O)C(CCCCCC)CCCCCC)=O)=C%27C%30=C%25)=CC%31=C%26C%32=C%28C([Se]%29)=CC%33=C%32C(C(N(C%33=O)C(CCCCCC)CCCCCC)=O)=C%31)S%24)=C%34)=C%35C%36=C%34C=C(C(N(C(CCCCCC)CCCCCC)C%37=O)=O)C%38=C%37C=C%39C(C%40=C%35C1=C%41C=C%40[Se]%39)=C%36%38)N(C(CCCCCC)CCCCCC)C%41=O,-5.92 ,-3.85 ,9.29,12.25,0.72,1.05,10.1002/advs.201802065
CC1=CC(C(C2=CC(F)=C(CC(CCCC)CC)S2)=C(SC(C3=CC=C(C4=C5C(C(C6=C(CC(CC)CCCC)SC(CC(CCCC)CC)=C6C5=O)=O)=C(C7=CC=C(C)S7)S4)S3)=C8)C8=C9C%10=CC(F)=C(CC(CC)CCCC)S%10)=C9S1,-5.45 ,-3.64 ,O=C1C2=C(C=C(F)C(F)=C2)C(/C1=C/C(S3)=C(CCCCCCCCCCC)C4=C3C(N5CC(CCCCCC)CCCCCCCC)=C(S4)C6=C5C(N(CC(CCCCCC)CCCCCCCC)C7=C8SC9=C7SC(/C=C%10C(C(C=C(F)C(F)=C%11)=C%11C\%10=C(C#N)/C#N)=O)=C9CCCCCCCCCCC)=C8C%12=NC(C%13=NSN=C%13C%14=NSN=C%15%14)=C%15N=C6%12)=C(C#N)\C#N,-5.83 ,-3.88 ,18.19,26.15,0.79,0.88,10.1002/anie.202308832
CC1=CC2=C(S1)C(C3=CC(F)=C(CC(CC)CCCC)C3)=C4C(SC(C5=C(CC(CCCC)CCCCCC)C=C(C6=CC7=C(C(SC(C8=CC(CC(CCCC)CCCCCC)=C(C)S8)=C9)=C9C%10=NSN=C%107)S6)S5)=C4)=C2C%11=CC(F)=C(CC(CCCC)CC)S%11,-5.53 ,-3.47 ,O=C(C(C=C(F)C(F)=C1)=C1C/2=C(C#N)/C#N)C2=C/C(S3)=C(CCCCCCCC)C=C3C4=C(C5=C(CC)C=C(CC)C=C5CC)C(SC(C6=CC(CCCCCCCC)=C(/C=C7C(C(C=C(F)C(F)=C8)=C8C\7=C(C#N)\C#N)=O)S6)=C9C%10=C(CC)C=C(CC)C=C%10CC)=C9S4,-5.79 ,-3.90 ,13.13,23.06,0.66,0.86,10.1007/s11426-021-1159-y
CC(SC1=C2C3=CC=C(CC(CC)CCCC)S3)=CC1=C(C4=CC=C(CC(CC)CCCC)S4)C5=C2C=C(C(S6)=CC7=C6C=C(C8=C(C(N9CC(CCCCCCCC)CCCCCCCCCC)=O)C(C9=O)=C(C%10=CC%11=C(C=C(C(SC%12=C%13C%14=CC=C(CC(CC)CCCC)S%14)=CC%12=C(C%15=CC=C(CC(CC)CCCC)S%15)C%16=C%13C=C(C%17=C%18C(C(F)=C(C(OCC(CC)CCCC)=O)S%18)=C(C)S%17)S%16)S%11)S%10)N8CCCCCCCC)S7)S5,-5.31 ,-3.66 ,CCCCCCC(C=C1)=CC=C1C2(C3=CC=C(CCCCCC)C=C3)C4=CC5=C(C(C6=C5SC7=C6SC(/C=C8C(C(C=CC=C9)=C9C\8=C(C#N)\C#N)=O)=C7)(C%10=CC=C(CCCCCC)C=C%10)C%11=CC=C(CCCCCC)C=C%11)C=C4C%12=C2C(SC(/C=C%13C(C(C=CC=C%14)=C%14C\%13=C(C#N)/C#N)=O)=C%15)=C%15S%12,-5.48 ,-3.83 ,8.18,15.31,0.60,0.89,10.1021/acsaem.9b00520
CC1=CC(C(C2=CC(F)=C(CC(CCCC)CC)S2)=C(SC(C3=CC=C(C4=C5C(C(C6=C(CC(CC)CCCC)SC(CC(CCCC)CC)=C6C5=O)=O)=C(C7=CC=C(C)S7)S4)S3)=C8)C8=C9C%10=CC(F)=C(CC(CC)CCCC)S%10)=C9S1,-5.45 ,-3.64 ,O=C(C(/C1=C(C#C)/C#C)=C\C2=C(CCCCCCCCCCC)C3=C(S2)C(N(CC(CCCC)CC)C4=C5C6=NSN=C6C7=C4N(CC(CCCC)CC)C8=C7SC9=C8SC(/C=C(C%10=O)/C(C%11=C%10C=CC(C)=C%11)=C(C#C)\C#C)=C9CCCCCCCCCCC)=C5S3)C%12=C1C=C(C)C=C%12,-5.48 ,-3.81 ,14.62,8.43,0.52,0.98,10.1039/C9EE03710A
O=C(N1CC(CCCC)CCCCCC)C2=C(SC(C)=C2)C3=C(C=C(C4=C(CCCCCCCCCCCC)C=C(C5=CC=C(C6=CC(CCCCCCCCCCCC)=C(C)S6)S5)S4)S3)C1=O,-5.58 ,-3.77 ,O=C(C1=C(C2=CC=CC=C2)C=C3C4=CC(C5=CC=CC=C5)=C(C6=C7C(C8=CC=CC=C8)=CC9=C64)C(N(C7=O)CCCCCCCC)=O)N(C(C%10=C1C3=C9C=C%10C%11=CC=CC=C%11)=O)CCCCCCCC,-6.02 ,-4.01 ,3.60,6.56,0.55,1.02,10.1021/ja508814z
CC1=CC(N2CCCCCCCC)=C(C3=C2C=C(C4=CC=C(C5=C(OCCCCCCCCCCCC)C(OCCCCCCCCCCCC)=C(C6=CC=C(C)S6)C7=NSN=C75)S4)C=C3)C=C1,-5.23 ,-3.26 ,O=C(N(CCCCCCCC)C1=O)C2=CC=C(C#CC3=CC=C(C(N(CCCCCCCC)C4=O)=O)C5=C4C=CC=C53)C6=CC=CC1=C26,-6.02 ,-3.47 ,3.34,5.19,0.60,1.07,10.1039/C6TC01438K
CC(S1)=CC=C1C2=C(C(C3=C(CC(CC)CCCC)SC(CC(CCCC)CC)=C3C4=O)=O)C4=C(S2)C(S5)=CC=C5C6=CC7=C(C8=CC(Cl)=C(CC(CC)CCCC)S8)C(SC(C)=C9)=C9C(C%10=CC(Cl)=C(CC(CCCC)CC)S%10)=C7S6,-5.51 ,-3.63 ,O=C(C(C=C(F)C(F)=C1)=C1C/2=C(C#N)/C#N)C2=C/C3=CC(CC(CC)CCCC)=C(C4=CC(C5=C(C(C)C)C=C(C(C)C)C=C5C(C)C)=C(C6=C(C7=C(C(C)C)C=C(C(C)C)C=C7C(C)C)C=C(S6)C8=C(CC(CC)CCCC)C=C(S8)/C=C9C(C(C=C(F)C(F)=C%10)=C%10C\9=C(C#N)\C#N)=O)S4)S3,-5.67 ,-3.96 ,14.00,20.50,0.74,0.91,10.1038/s41467-021-25394-w
O=C(OCC(CC)CCCC)C1=C(F)C2=C(C)SC(C3=CC4=C(C(C5=CC=C(CC(CC)CCCC)S5)=C(C=C(C)S6)C6=C4C7=CC=C(CC(CC)CCCC)S7)S3)=C2S1,-5.20 ,-3.50 ,CCCCC(CC)CC(C1=C2SC(C3=C(OCC(CC)CCCC)C=C(/C=C4/C(C(C=C5F)=C(C4=O)C=C5F)=C(C#N)/C#N)S3)=C1)(C6=C2SC(C7=C(CCC(CC)CCCC)C=C(/C=C8/C(C(C=C9F)=C(C8=O)C=C9F)=C(C#N)/C#N)S7)=C6)CC(CC)CCCC,-5.30 ,-4.10 ,10.20,24.80,0.64,0.64,10.1021/acsenergylett.9b00721
CCC1=C(F)C=C(C2=C3C=C(C4=CC=C(C5=C6C(=O)C7=C(CC)SC(CC)=C7C(=O)C6=C(C6=CC=C(C)S6)S5)S4)SC3=C(C3=CC(F)=C(CC)S3)C3=C2SC(C)=C3)S1,-5.38 ,-3.63 ,CCc1c(/C=C2\C(=O)c3cc(C(=O)OC)ccc3C2=C(C#N)C#N)sc2c1sc1c3c4nsnc4c4c5sc6c(CC)c(/C=C7\C(=O)c8cc(C(=O)OC)ccc8C7=C(C#N)C#N)sc6c5n(CC)c4c3n(CC)c21,-5.41 ,-3.89 ,13.25,22.13,0.67,0.90,10.1021/acs.jpclett.1c01077
CC1=CC(C(S1)=C2C3=CC=C(SCCCCCCCCCCCC)S3)=C(C4=C2C=C(C5=CC=C(C6=C(F)C(F)=C(C7=CC=C(C)S7)C8=NN(CC(CCCCCC)CCCCCCCC)N=C68)S5)S4)C9=CC=C(SCCCCCCCCCCCC)S9,-5.32 ,-3.08 ,O=C(C(C=CC=C1)=C1C/2=C(C#N)\C#N)C2=C/C(S3)=CC4=C3C5=C(C4(CCCCCC)CCCCCC)C=C6C(C(CCCCCC)(CCCCCC)C7=C6SC(/C=C8C(C(C=CC=C9)=C9C\8=C(C#N)/C#N)=O)=C7)=C5,-5.72 ,-3.91 ,8.69,15.38,0.69,0.82,10.1039/c8ta08406h
CC(S1)=CC2=C1C(C(N(CC(CCCCCCCC)CCCCCCCCCC)C3=O)=O)=C3C(S4)=C2C=C4C5=CC([Si](CCCCCCCC)(CCCCCCCC)C6=C7SC(C)=C6)=C7S5,-5.37 ,-3.51 ,O=C1C2=CC=C(Cl)C=C2C(/C1=C/C(S3)=CC4=C3C5=CC(C(CCCCCC)(CCCCCC)C6=C7SC(/C=C8/C(C9=CC(Cl)=CC=C9C8=O)=C(C#N)/C#N)=C6)=C7C=C5C4(CCCCCC)CCCCCC)=C(C#N)\C#N,-5.64 ,-3.94 ,14.76,23.25,0.69,0.92,10.1016/j.cej.2021.131404
CC1=C(CC(CCCC)CCCCCC)C=C(C2=CC(CC(CCCC)CCCCCC)=C(C3=CC(F)=C(C4=C(F)C=C(C)S4)S3)S2)S1,-5.30 ,-3.40 ,O=C(/C(S1)=C/C(C2=NSN=C32)=CC=C3C(S4)=CC5=C4C6=CC(C(CCCCCCCC)(CCCCCCCC)C7=C8SC(C9=CC=C(/C=C%10SC(N(CC)C\%10=O)=S)C%11=NSN=C9%11)=C7)=C8C=C6C5(CCCCCCCC)CCCCCCCC)N(CC)C1=S,-5.53 ,-3.88 ,6.30,9.90,0.60,1.06,10.1039/c8tc04746d
CC1=CC(CCCCCC)=C(C)S1,-5.00 ,-3.10 ,O=C(N(CC(CC)CCCC)C1=O)C2=C(C3=CC=C(C4=CC=C(C5=CC=C(CCCCCC)S5)S4)S3)C=C(C(N6CC(CC)CCCC)=O)C7=C2C1=CC(C8=CC=C(C9=CC=C(C%10=CC=C(CCCCCC)S%10)S9)S8)=C7C6=O,-5.53 ,-4.05 ,1.50,3.43,0.53,0.82,10.1021/cm2019668
O=C(C1=C(C2=C(SC(C3=CC4=C(S3)C(C5=CC=C(S5)SCCCCCCCC)=C6C=C(SC6=C4C7=CC=C(S7)SCCCCCCCC)C)=C2S1)C)F)OCC(CCCC)CC,-5.26 ,-3.71 ,O=C(N(CC(CC)CCCCC)C1=O)C2=CC(C(S3)=CC=C3C4=C(C5=C6C=CC7C5C(C(N(CC(CC)CCCCC)C7=O)=O)=C4)C8=CC=C9C%10=C8C6=C(OCCOC)C=C%10C(N(CC(CC)CCCC)C9=O)=O)=C(C%11=C%12C=CC1C%112)C%13=CC=C%14C%15=C%13C%12=C(OCCOC)C=C%15C(N(CC(CC)CCCC)C%14=O)=O,-5.64 ,-3.84 ,7.24,13.23,0.59,0.89,10.1021/acsami.6b03926
CC(S1)=CC(C1=C2C3=CC=C(SCC(CCCC)CCCCCC)S3)=C(C4=CC=C(SCC(CCCCCC)CCCC)S4)C5=C2C=C(C6=CC=C(C7=C8C(C(C9=C(CC(CCCC)CC)SC(CC(CCCC)CC)=C9C8=O)=O)=C(C%10=CC=C(C)S%10)S7)S6)S5,-5.40 ,-3.41 ,O=C(C1=CC=C2C3=C(C(C=C4)=CC=C4/C(C5=CC=C(C6=C7C8=C9C([Se]C%10=CC%11=C%12C(C(N(C%11=O)C(CCCCC)CCCCC)=O)=CC=C7C%12=C%109)=CC(C(N(C%13=O)C(CCCCC)CCCCC)=O)=C8C%13=C6)C=C5)=C(C%14=CC=C(C%15=C%16C%17=C%18C([Se]C%19=CC%20=C%21C(C(N(C%20=O)C(CCCCC)CCCCC)=O)=CC=C%16C%21=C%19%18)=CC(C(N(C%22=O)C(CCCCC)CCCCC)=O)=C%17C%22=C%15)C=C%14)/C%23=CC=C(C%24=C%25C%26=CC=C(C(N(C(CCCCC)CCCCC)C%27=O)=O)C%28=C%27C=C%29C(C%30=C%25C(C%31=C%24)=C(C(N(C(CCCCC)CCCCC)C%31=O)=O)C=C%30[Se]%29)=C%26%28)C=C%23)C=C(C(N(C(CCCCC)CCCCC)C%32=O)=O)C%33=C%32C=C%34C(C%35=C2C1=C%36C=C%35[Se]%34)=C3%33)N(C(CCCCC)CCCCC)C%36=O,-5.89 ,-3.81 ,7.63,10.28,0.69,1.07,10.1039/C8TC04926B
CCOc1c(F)cc(-c2nc3c(-c4cccs4)c(F)c(F)c(-c4ccc(-c5cc6c(-c7ccc(CC)s7)c7sc(-c8ccc(-c9c(F)c(F)c(-c%10ccc(-c%11cc%12c(-c%13ccc(CC)s%13)c%13sc(-c%14ccc(-c%15c(F)c(F)c(-c%16ccc(-c%17cc%18c(-c%19ccc(CC)s%19)c%19sccc%19c(-c%19ccc(CC)s%19)c%18s%17)s%16)c%16nc(-c%17cc(F)c(OCC)c(F)c%17)c(-c%17cc(F)c(OCC)c(F)c%17)nc%15%16)s%14)cc%13c(-c%13ccc(CC)s%13)c%12s%11)s%10)c%10nc(-c%11cc(F)c(OCC)c(F)c%11)c(-c%11cc(F)c(OCC)c(F)c%11)nc9%10)s8)cc7c(-c7ccc(CC)s7)c6s5)s4)c3nc2-c2cc(F)c(OCC)c(F)c2)cc1F,-5.36 ,-3.57 ,CCC1(CC)c2cc3c(cc2-c2sc(/C=C4\C(=O)c5ccccc5C4=C(C#N)C#N)cc21)C(CC)(CC)c1cc(/C=C2\C(=O)c4ccccc4C2=C(C#N)C#N)sc1-3,-5.69 ,-3.91 ,6.42,14.68,0.54,0.81,10.1039/D0TC00225A
O=C1N(CC(CCCCCCCC)O)C(C2=CC=C(C)S2)=C3C1=C(C4=CC=C(C5=CC=C(C)S5)S4)N(CC(O)CCCCCCCC)C3=O,-5.17 ,-3.28 ,O=C(N1C(CCCCC)CCCCC)C2=C3C(C4=CC=C3C1=O)=C(C=C2)C5=C(C4=C(C6=CC(C(N7C(CCCCC)CCCCC)=O)=C8C(C9=CC=C8C7=O)=C6C%10=C(C9=CC=C%11C(N(C(CCCCC)CCCCC)C%12=O)=O)C%11=C%12C=C%10)C=C%13C(N(C(CCCCC)CCCCC)C%14=O)=O)C%13=C%14C=C5,-6.04 ,-4.00 ,0.98,3.50,0.40,0.71,10.1016/j.orgel.2014.12.020
O=C(OCC(CC)CCCC)C1=C(F)C2=C(C)SC(C3=CC4=C(C(C5=CC=C(CC(CC)CCCC)S5)=C(C=C(C)S6)C6=C4C7=CC=C(CC(CC)CCCC)S7)S3)=C2S1,-5.26 ,-3.19 ,CCCCCCC(C=C1)=CC=C1C(C2=C3SC(C4=C(OCC(CC)CCCC)C(C=C5C(C(C=CC=C6)=C6/C5=C(C#N)/C#N)=O)=CS4)=C2)(C7=CC=C(CCCCCC)C=C7)C8=C3C=C(C(C9=C%10SC(C%11=C(C(/C=C%12\C(C%13=C(C%12=O)C=CC=C%13)=C(C#N)\C#N)=CS%11)OCC(CCCC)CC)=C9)(C%14=CC=C(CCCCCC)C=C%14)C%15=CC=C(CCCCCC)C=C%15)C%10=C8,-5.32 ,-3.95 ,7.30,13.30,0.61,0.91,10.1016/j.orgel.2018.10.026
CC(SC1=C2C3=CC=C(CC(CC)CCCC)S3)=CC1=C(C4=CC=C(CC(CC)CCCC)S4)C5=C2C=C(S5)C6=CC=C(C7=C8C(C(C9=C(CCCCCCCC)SC(CCCCCCCC)=C9C8=O)=O)=C(C%10=CC=C(C)S%10)S7)S6,-5.26 ,-3.46 ,CCCCCCC(C=C1)=CC=C1C2(C3=CC=C(CCCCCC)C=C3)C4=CC5=C(C(C6=C5SC7=C6SC(/C=C8C(C(C=CC=C9)=C9C\8=C(C#N)\C#N)=O)=C7)(C%10=CC=C(CCCCCC)C=C%10)C%11=CC=C(CCCCCC)C=C%11)C=C4C%12=C2C(SC(/C=C%13C(C(C=CC=C%14)=C%14C\%13=C(C#N)/C#N)=O)=C%15)=C%15S%12,-5.55 ,-4.00 ,9.05,16.11,0.64,0.87,10.1039/c7ta01554b
CC(SC1=C2C3=CC(F)=C(CC(CC)CCCC)S3)=CC1=C(C4=CC(F)=C(CC(CC)CCCC)S4)C5=C2C=C(C6=CC=C(C7=C8C(C(C9=C(CC(CC)CCCC)SC(CC(CC)CCCC)=C9C8=O)=O)=C(C%10=CC=C(C)S%10)S7)S6)S5,-5.45 ,-3.65 ,O=C1C2=C(C(/C1=C/C3=CC(C4(CCCCCCCC)CCCCCCCC)=C(C5=C4C=C(C6=C7C=C(C8=C9C=C(C%10=C%11C=C(/C=C%12/C(C%13=C(C%12=O)C=C(F)C(F)=C%13)=C(C#N)/C#N)S%10)C(C%11(CCCCCCCC)CCCCCCCC)=C8)C(C9(CCCCCCCC)CCCCCCCC)=C6)C(C7(CCCCCCCC)CCCCCCCC)=C5)S3)=C(C#N)\C#N)C=C(F)C(F)=C2,-5.71 ,-3.96 ,13.10,17.60,0.76,0.98,10.1002/aenm.201803657
CCc1cc(C)sc1-c1sc(-c2cc(CC)c(-c3sc(-c4cc(CC)c(-c5sc(C)cc5CC)s4)cc3CC)s2)cc1CC,-5.00 ,-3.10 ,CCc1ccc(C2(c3ccc(CC)cc3)c3cc4c(cc3-c3sc(-c5c(OC)c(OC)c(/C=c6\sc(=C(C#N)C#N)n(CC)c6=O)c6nn(CC)nc56)cc32)C(c2ccc(CC)cc2)(c2ccc(CC)cc2)c2cc(-c3c(OC)c(OC)c(/C=c5/sc(=C(C#N)C#N)n(CC)c5=O)c5nn(CC)nc35)sc2-4)cc1,-5.37 ,-3.64 ,7.73,12.61,0.63,0.97,10.1021/acsami.9b16900
CCc1ccc(-c2c3cc(-c4ccc(-c5sc(-c6ccc(-c7cc8c(-c9ccc(CC)s9)c9sc(-c%10ccc(-c%11sc(-c%12ccc(-c%13cc%14c(-c%15ccc(CC)s%15)c%15sc(-c%16ccc(-c%17sc(-c%18cccs%18)c%18c%17C(=O)c%17c(CC)sc(CC)c%17C%18=O)s%16)cc%15c(-c%15ccc(CC)s%15)c%14s%13)s%12)c%12c%11C(=O)c%11c(CC)sc(CC)c%11C%12=O)s%10)cc9c(-c9ccc(CC)s9)c8s7)s6)c6c5C(=O)c5c(CC)sc(CC)c5C6=O)s4)sc3c(-c3ccc(CC)s3)c3ccsc23)s1,-5.33 ,-2.92 ,CCc1ccc(C2(c3ccc(CC)cc3)c3cc4c(cc3-c3sc5cc(/C=C6\C(=O)c7cc(F)c(F)cc7C6=C(C#N)C#N)sc5c32)C(c2ccc(CC)cc2)(c2ccc(CC)cc2)c2c-4sc3cc(/C=C4\C(=O)c5cc(F)c(F)cc5C4=C(C#N)C#N)sc23)cc1,-5.66 ,-4.14 ,10.10,20.13,0.71,0.71,10.1002/aenm.201901823
FC1=C(C2=CC=C(C)S2)C3=NC(OCC(CCCCCC)CCCCCCCC)=CN=C3C(C)=C1F,-5.54 ,-2.98 ,O=C(C(C=C(F)C(F)=C1)=C1C/2=C(C#N)/C#N)C2=C/C3=C(CCCCCCCCCCC)C(SC4=C5N(CC(CC)CCCC)C6=C4C7=NSN=C7C8=C6N(CC(CC)CCCC)C9=C8SC%10=C9SC(/C=C%11/C(C%12=C(C%11=O)C=C(F)C(F)=C%12)=C(C#N)\C#N)=C%10CCCCCCCCCCC)=C5S3,-5.65 ,-4.10 ,16.53,26.64,0.75,0.83,10.1007/s11426-019-9599-1
CC1=CC(C(S1)=C2C3=CC=C(SCCCCCCCC)S3)=C(C4=C2C=C(C5=CC(C(OCC(CC)CCCC)=O)=C(C6=C(C(OCC(CC)CCCC)=O)C=C(C)S6)S5)S4)C7=CC=C(SCCCCCCCC)S7,-5.63 ,-3.63 ,CCCCCCC(C=C1)=CC=C1C2(C3=CC=C(CCCCCC)C=C3)C4=CC5=C(C(C6=C5SC7=C6SC(/C=C8C(C(C=CC(C)=C9)=C9C\8=C(C#N)\C#N)=O)=C7)(C%10=CC=C(CCCCCC)C=C%10)C%11=CC=C(CCCCCC)C=C%11)C=C4C%12=C2C(SC(/C=C%13C(C(C=CC(C)=C%14)=C%14C\%13=C(C#N)/C#N)=O)=C%15)=C%15S%12,-5.58 ,-3.96 ,0.01,0.08,0.26,0.56,10.1039/c6ee03489f
CC1=CC(C(C2=CC(F)=C(CC(CCCC)CC)S2)=C(SC(C3=CC=C(C4=C5C(C(C6=C(CC(CC)CCCC)SC(CC(CCCC)CC)=C6C5=O)=O)=C(C7=CC=C(C)S7)S4)S3)=C8)C8=C9C%10=CC(F)=C(CC(CC)CCCC)S%10)=C9S1,-5.45 ,-3.64 ,CCCCCCCCCCCSc1c(/C=C2\C(=O)c3cc(F)c(F)cc3C2=C(C#N)C#N)sc2c1sc1c3c4nsnc4c4c5sc6c(SCCCCCCCCCCC)c(/C=C7\C(=O)c8cc(F)c(F)cc8C7=C(C#N)C#N)sc6c5n(CC(CC)CCCC)c4c3n(CC(CC)CC)c21,-5.73 ,-3.91 ,16.20,25.20,0.78,0.82,10.1039/D0TA08830G
O=C(OCC(CC)CCCC)C1=C(F)C2=C(C)SC(C3=CC4=C(C(C5=CC=C(CC(CC)CCCC)S5)=C(C=C(C)S6)C6=C4C7=CC=C(CC(CC)CCCC)S7)S3)=C2S1,-5.22 ,-3.64 ,O=C(N(C(CCCCC)CCCCC)C1=O)C2=CC(C3=CC(C(C4=C5C=CC(C6C(C7=C8C=CC9=C7C(C(N(C(CCCCC)CCCCC)C9=O)=O)=C6)=C%10CC=C%11C%12=C%10C8=CC=C%12C(N(C(CCCCC)CCCCC)C%11=O)=O)=C4)(C%13=C5C=CC(C%14=CC%15=C%16C%17=C%14C%18=CC=C(C(N(C(CCCCC)CCCCC)C%19=O)=O)C(C%19=CC%20)=C%18C%20=C%17CC=C%16C(N(C(CCCCC)CCCCC)C%15=O)=O)=C%13)C%21=C%22C=CC(C%23=CC%24=C%25C%26=C%23C%27=CC=C(C(N(C(CCCCC)CCCCC)C%28=O)=O)C(C%28=CC%29)=C%27C%29=C%26CC=C%25C(N(C(CCCCC)CCCCC)C%24=O)=O)=C%21)=C%22C=C3)C(C%30=C%31C=CC1=C%302)=C%32CC=C%33C%34=C%32C%31=CC=C%34C(N(C(CCCCC)CCCCC)C%33=O)=O,-5.97 ,-3.78 ,6.44,13.36,0.54,0.90,10.1039/c6ta08870h
CCC(CCCC)CN1C2=C(C=C(C3=CC=C(C4=CC(CCCCCCCC)=C(/C=C5C(N(CC)C(S/5)=S)=O)S4)C6=NSN=C36)C=C2)SC7=C1C=CC(C8=CC=C(C9=CC(CCCCCCCC)=C(/C=C%10C(N(CC)C(S/%10)=S)=O)S9)C%11=NSN=C8%11)=C7,-5.27 ,-3.27 ,O=C(C1=C2C3=CC=C(/C=C4C(N(CC)C(S/4)=S)=O)[Se]3)N(C(C5=CC=C(/C=C6C(N(CC)C(S/6)=S)=O)[Se]5)=C1C(N2CC(CCCC)CC)=O)CC(CCCC)CC,-5.65 ,-3.96 ,8.96,14.91,0.64,0.99,10.1002/solr.201900471
CCCCC(CC)CC(S1)=CC=C1C2=C3C(C=C(S3)C4=CC=C(C5=CC6=C(C=C(C7=CC=C(C)S7)C8=NN(CC(CCCC)CCCCCC)N=C86)C9=NN(CC(CCCCCC)CCCC)N=C59)S4)=C(C%10=CC=C(CC(CC)CCCC)S%10)C%11=C2C=C(C)S%11,-5.35 ,-3.02 ,O=C(C(C=CC=C1)=C1C/2=C(C#N)\C#N)C2=C/C3=CC(S4)=C(S3)C5=C4C6=CC(C(C7=C8SC9=C7SC(/C=C%10C(C(C=CC=C%11)=C%11C\%10=C(C#N)\C#N)=O)=C9)(C%12=CC=CC(CCCCCC)=C%12)C%13=CC(CCCCCC)=CC=C%13)=C8C=C6C(C%14=CC(CCCCCC)=CC=C%14)5C%15=CC=CC(CCCCCC)=C%15,-5.52 ,-3.82 ,9.23,15.19,0.66,0.89,10.1039/c9tc00403c
CC1=CC(C(C2=CC(F)=C(CC(CCCC)CC)S2)=C(SC(C3=CC=C(C4=C5C(C(C6=C(CC(CC)CCCC)SC(CC(CCCC)CC)=C6C5=O)=O)=C(C7=CC=C(C)S7)S4)S3)=C8)C8=C9C%10=CC(F)=C(CC(CC)CCCC)S%10)=C9S1,-5.45 ,-3.64 ,O=C1C2=C(C=C(F)C(F)=C2)C(/C1=C/C(S3)=CC4=C3C5=C(C4(CC(CCCC)CC)CC(CCCC)CC)C=C(C6=NC=C(C(S7)=CC8=C7C(S9)=C(C(CC(CC)CCCC)8CC(CC)CCCC)C=C9/C=C%10C(C(C=C%11F)=C(C\%10=C(C#N)\C#N)C=C%11F)=O)N=C6)S5)=C(C#N)\C#N,-5.65 ,-3.83 ,10.32,17.53,0.67,0.87,10.1016/j.solmat.2021.111046
CCOc1c(OCC)c(-c2ccc(-c3cc4c(-c5ccc(SCC)s5)c5sc(-c6ccc(-c7c(OCC)c(OCC)c(-c8ccc(-c9cc%10c(-c%11ccc(SCC)s%11)c%11sc(-c%12ccc(-c%13c(OCC)c(OCC)c(-c%14ccc(-c%15cc%16c(-c%17ccc(SCC)s%17)c%17sccc%17c(-c%17ccc(SCC)s%17)c%16s%15)s%14)c%14nsnc%13%14)s%12)cc%11c(-c%11ccc(SCC)s%11)c%10s9)s8)c8nsnc78)s6)cc5c(-c5ccc(SCC)s5)c4s3)s2)c2nsnc2c1-c1cccs1,-5.24 ,-3.60 ,CCc1ccc(C2(c3ccc(CC)cc3)c3cc4c(cc3-c3sc5cc(/C=C6\C(=O)c7ccccc7C6=C(C#N)C#N)sc5c32)C(c2ccc(CC)cc2)(c2ccc(CC)cc2)c2c-4sc3cc(/C=C4\C(=O)c5ccccc5C4=C(C#N)C#N)sc23)cc1,-5.48 ,-3.83 ,9.09,16.60,0.65,0.84,10.1002/aenm.201600742
CC(SC1=C2C3=CC=C(CC(CC)CCCC)S3)=CC1=C(C4=CC=C(CC(CC)CCCC)S4)C5=C2C=C(S5)C6=CC=C(C7=C8C(C(C9=C(CC(CC)CCCC)SC(CC(CC)CCCC)=C9C8=O)=O)=C(C%10=CC=C(C)S%10)S7)S6,-5.23 ,-3.42 ,O=C(C(C=CC=C1)=C1C/2=C(C#N)/C#N)C2=C/C(S3)=CC4=C3C5=C(C4(CCCCCCCC)CCCCCCCC)C=C6C(C(CCCCCC)(CCCCCC)C7=C6C=C8C(C(SC(/C=C9C(C(C=CC=C%10)=C%10C\9=C(C#N)\C#N)=O)=C%11)=C%11C8(CCCCCCCC)CCCCCCCC)=C7)=C5,-5.64 ,-4.02 ,11.12,18.55,0.65,0.93,10.1039/c7ta02141k
CCSc1ccc(-c2c3cc(-c4ccc(-c5c(F)c(F)c(-c6ccc(-c7cc8c(-c9ccc(SCC)s9)c9sc(-c%10ccc(-c%11c(F)c(F)c(-c%12ccc(-c%13cc%14c(-c%15ccc(SCC)s%15)c%15sc(-c%16ccc(-c%17c(F)c(F)c(-c%18cccs%18)c%18nn(CC)nc%17%18)s%16)cc%15c(-c%15ccc(SCC)s%15)c%14s%13)s%12)c%12nn(CC)nc%11%12)s%10)cc9c(-c9ccc(SCC)s9)c8s7)s6)c6nn(CC)nc56)s4)sc3c(-c3ccc(SCC)s3)c3ccsc23)s1,-5.32 ,-3.08 ,CCc1ccc(C2(c3ccc(CC)cc3)c3cc4c(cc3-c3sc(/C=C/C=C5\C(=O)c6ccccc6C5=C(C#N)C#N)cc32)C(c2ccc(CC)cc2)(c2ccc(CC)cc2)c2cc(/C=C/C=C3\C(=O)c5ccccc5C3=C(C#N)C#N)sc2-4)cc1,-5.61 ,-3.94 ,9.27,16.99,0.66,0.83,10.1039/C7TA07049G
CC(SC1=C2C3=CC=C(CC(CC)CCCC)S3)=CC1=C(C4=CC=C(CC(CC)CCCC)S4)C5=C2C=C(S5)C6=CC=C(C7=C8C(C(C9=C(CC(CC)CCCC)SC(CC(CC)CCCC)=C9C8=O)=O)=C(C%10=CC=C(C)S%10)S7)S6,-5.28 ,-3.48 ,O=C(C(C=C(F)C(F)=C1)=C1C/2=C(C#N)/C#N)C2=C/C3=CC4=C(S3)C(C(C(C=C5)=CC=C5CCCCCC)(C(C=C6)=CC=C6CCCCCC)C7=C8C=C(N9CC(CC)CCCC)C(C(C9=C%10)=CC%11=C%10C(SC%12=C%13SC(/C=C%14/C(C%15=C(C%14=O)C=C(F)C(F)=C%15)=C(C#N)\C#N)=C%12)=C%13C%11(C(C=C%16)=CC=C%16CCCCCC)C(C=C%17)=CC=C%17CCCCCC)=C7)=C8S4,-5.61 ,-4.11 ,9.81,18.78,0.58,0.89,10.1039/C9TA08573D
CC(SC1=C2C3=CC=C(CC(CC)CCCC)S3)=CC1=C(C4=CC=C(CC(CC)CCCC)S4)C5=C2C=C(S5)C6=CC(CCCCCCCCCC)=C(C7=CC8=C(C9=C(C(N(CC(CCCCCC)CCCCCCCC)C8=O)=O)C=C(C%10=C(CCCCCCCCCC)C=C(C)S%10)S9)S7)S6,-5.47 ,-3.60 ,CCCCCCC(C=C1F)=CC=C1C2(C3=C(F)C=C(CCCCCC)C=C3)C4=CC5=C(C(C6=C5SC7=C6SC(/C=C8C(C(C=CC=C9)=C9C\8=C(C#N)\C#N)=O)=C7)(C%10=C(F)C=C(CCCCCC)C=C%10)C%11=C(F)C=C(CCCCCC)C=C%11)C=C4C%12=C2C(SC(/C=C%13C(C(C=CC=C%14)=C%14C\%13=C(C#N)/C#N)=O)=C%15)=C%15S%12,-5.66 ,-3.88 ,9.50,14.53,0.68,0.96,10.1039/c9tc02700a
CC1=CC(C(C2=CC(F)=C(CC(CCCC)CC)S2)=C(SC(C3=CC=C(C4=C5C(C(C6=C(CC(CC)CCCC)SC(CC(CCCC)CC)=C6C5=O)=O)=C(C7=CC=C(C)S7)S4)S3)=C8)C8=C9C%10=CC(F)=C(CC(CC)CCCC)S%10)=C9S1,-5.45 ,-3.64 ,O=C1C2=C(C=C(F)C(F)=C2)C(/C1=C/C(S3)=C(CCCCCCCCCCC)C4=C3C(N5CC(CCCCCC)CCCC)=C(S4)C6=C5C(N(CC(CCCCCC)CCCC)C7=C8SC9=C7N(CC(CCCC)CC)C%10=C9SC(/C=C%11/C(C(C=C(F)C(F)=C%12)=C%12C%11=O)=C(C#N)/C#N)=C%10)=C8C%13=NSN=C%136)=C(C#N)\C#N,-5.56 ,-3.93 ,13.12,21.25,0.71,0.87,10.1002/smll.202001942
CC(SC1=C2C3=CC(F)=C(CC(CC)CCCC)S3)=CC1=C(C4=CC(F)=C(CC(CC)CCCC)S4)C5=C2C=C(C6=CC=C(C7=C8C(C(C9=C(CC(CC)CCCC)SC(CC(CC)CCCC)=C9C8=O)=O)=C(C%10=CC=C(C)S%10)S7)S6)S5,-5.40 ,-3.64 ,CCCCCCCCC1(CCCCCCCC)C2=CC3=C(C(C4=C3SC5=C4SC(/C=C6C(C(SC=C7)=C7C\6=C(C#N)\C#N)=O)=C5)(CCCCCCCC)CCCCCCCC)C=C2C8=C1C(SC(/C=C9C(C%10=C(SC=C%10)C\9=C(C#N)/C#N)=O)=C%11)=C%11S8,-5.45 ,-3.85 ,10.80,16.10,0.63,1.04,10.1021/acs.chemmater.9b00980
CCc1ccc(-c2c3cc(-c4ccc(-c5sc(-c6ccc(-c7cc8c(-c9ccc(CC)s9)c9sc(-c%10ccc(-c%11sc(-c%12ccc(-c%13cc%14c(-c%15ccc(CC)s%15)c%15sc(-c%16ccc(-c%17sc(-c%18cccs%18)c%18c%17C(=O)c%17c(CC)sc(CC)c%17C%18=O)s%16)cc%15c(-c%15ccc(CC)s%15)c%14s%13)s%12)c%12c%11C(=O)c%11c(CC)sc(CC)c%11C%12=O)s%10)cc9c(-c9ccc(CC)s9)c8s7)s6)c6c5C(=O)c5c(CC)sc(CC)c5C6=O)s4)sc3c(-c3ccc(CC)s3)c3ccsc23)s1,-5.18 ,-3.38 ,CCC1(CC)c2cc3c(cc2-c2cc4c(cc21)-c1sc(/C=C2\C(=O)c5ccc(Br)cc5C2=C(C#N)C#N)cc1C4(CC)CC)C(CC)(CC)c1cc(/C=C2\C(=O)c4ccc(Br)cc4C2=C(C#N)C#N)sc1-3,-5.62 ,-4.06 ,12.05,18.22,0.76,0.87,10.1002/aenm.201702870
CC1=CC(C(C2=CC=C(CC(CCCC)CC)S2)=C(SC(C3=CC=C(C4=C5C(C(C6=C(CC(CC)CCCC)SC(CC(CCCC)CC)=C6C5=O)=O)=C(C7=CC=C(C)S7)S4)S3)=C8)C8=C9C%10=CC=C(CC(CC)CCCC)S%10)=C9S1,-5.34 ,-3.44 ,FC1=C(C(OCC(CCCC)CC)=O)SC2=C(/C=C3C(C(C=C(F)C(F)=C4)=C4C\3=C(C#N)/C#N)=O)SC(C(S5)=C(C6=CC=C(CCCCCC)C=C6)C=C5C(C=C(C(C7=CC(C8=CC=C(CCCCCC)C=C8)=C(C9=C%10C(SC(C(OCC(CCCC)CC)=O)=C%10F)=C(/C=C%11C(C(C=C(F)C(F)=C%12)=C%12C\%11=C(C#N)/C#N)=O)S9)S7)=C%13)COC(CCCCCC)CCCCCCCC)=C%13OCC(CCCCCC)CCCCCCCC)=C21,-5.64 ,-4.02 ,8.57,19.15,0.57,0.78,10.1016/j.cclet.2023.109099
CC1=C(C(F)=C(C(OCC(CCCC)CC)=O)S2)C2=C(S1)C(S3)=CC(C3=C4C5=CC=C(CC(CCCC)CC)S5)=C(C6=CC=C(CC(CC)CCCC)S6)C7=C4C=C(C)S7,-5.22 ,-3.64 ,O=C(C1=C2C3=CC=C(C4=C5C6=CC=C7C(N(C(C8=C7C6=C(C9=C%105)C(N(C9=CC%11=C%10C(C(N(C%11=O)C(CC)CC)=O)=C4)CCCCCC)=C8)=O)C(CC)CC)=O)S3)N(C(C%12=CC=C(C%13=C(C%14=CC=C(C(N(C(CC)CC)C%15=O)=O)C%16=C%15C=C%17C%18=C%14%16)C%19=C%18C(N%17CCCCCC)=CC(C(N(C(CC)CC)C%20=O)=O)=C%19C%20=C%13)S%12)=C1C(N2CCCCCCCC)=O)CCCCCCCC,-5.30 ,-3.70 ,5.60,11.32,0.50,0.98,10.1021/acs.chemmater.6b04862
CC1=CC(C(C2=CC=C(CC(CCCC)CC)S2)=C(SC(C3=CC=C(C4=C5C(C(C6=C(CC(CC)CCCC)SC(CC(CCCC)CC)=C6C5=O)=O)=C(C7=CC=C(C)S7)S4)S3)=C8)C8=C9C%10=CC=C(CC(CC)CCCC)S%10)=C9S1,-5.34 ,-3.44 ,O=C(C(C=C(C=CC=C1)C1=C2)=C2C/3=C(C#N)\C#N)C3=C/C4=CC(S5)=C(S4)C6=C5C7=C(C6(C8=CC=C(OCC(CCCCCC)CCCC)C=C8)C9=CC=C(OCC(CCCC)CCCCCC)C=C9)C=C%10C(C(C%11=CC=C(OCC(CCCC)CCCCCC)C=C%11)(C%12=CC=C(OCC(CCCC)CCCCCC)C=C%12)C%13=C%10SC%14=C%13SC(/C=C%15C(C(C=C(C=CC=C%16)C%16=C%17)=C%17C\%15=C(C#N)/C#N)=O)=C%14)=C7,-5.41 ,-3.86 ,10.93,17.46,0.72,0.87,10.1039/C8TA00764K
CC(SC1=C2C3=CC=C(CC(CC)CCCC)S3)=CC1=C(C4=CC=C(CC(CC)CCCC)S4)C5=C2C=C(S5)C6=CC=C(C7=C8C(C(C9=C(CC(CC)CCCC)SC(CC(CC)CCCC)=C9C8=O)=O)=C(C%10=CC=C(C)S%10)S7)S6,-5.33 ,-3.29 ,O=C1C(C=C(F)C(F)=C2)=C2C(/C1=C/C3=CC(N(CCCCCCCC)C4=C5SC6=C4C(C7=CC=C(OCCCCCC)C=C7)(C8=CC=C(OCCCCCC)C=C8)C9=C6C=C(C(C%10=CC=C(OCCCCCC)C=C%10)(C%11=CC=C(OCCCCCC)C=C%11)C%12=C%13SC%14=C%12N(CCCCCCCC)C%15=C%14SC(/C=C%16/C(C%17=C(C=C(F)C(F)=C%17)C%16=O)=C(C#N)\C#N)=C%15)C%13=C9)=C5S3)=C(C#N)/C#N,-5.38 ,-4.00 ,10.60,19.00,0.66,0.85,10.1002/adfm.201903269
CC1=CC(C(C2=CC=C(CC(CCCC)CCCCCC)C=C2)=C(SC(C3=CC=C(C4=C5C(C(C6=C(CC(CC)CCCC)SC(CC(CCCC)CC)=C6C5=O)=O)=C(C7=CC=C(C)S7)S4)S3)=C8)C8=C9C%10=CC=C(CC(CCCCCC)CCCC)C=C%10)=C9S1,-5.43 ,-3.36 ,O=C(C(/C1=C(C#N)/C#N)=C\C2=CC(SC3=C4SC(C5=C6)=C3C(C7=CC=C(CCCCCC)C=C7)(C8=CC=C(CCCCCC)C=C8)C5=CC9=C6C(C%10=CC=C(CCCCCC)C=C%10)(C%11=CC=C(CCCCCC)C=C%11)C%12=C9SC(/C=C(/C%13=C(C#N)/C#N)C(C%14=C%13C=C(F)C=C%14)=O)=C%12)=C4S2)C%15=C1C=C(F)C=C%15,-5.69 ,-4.01 ,12.03,17.63,0.75,0.92,10.1039/C8TA07334A
O=C(C1=CC2=C(SC(C3=CC4=C(S3)C(C5=CC=C(S5)CC(CCCC)CC)=C6C=C(SC6=C4C7=CC=C(S7)CC(CCCC)CC)C)=C2S1)C)CC(CC)CCCC,-5.11 ,-3.25 ,CCCCCCC(C=C1)=CC=C1C2(C3=CC=C(CCCCCC)C=C3)C4=CC5=C(C(C6=C5SC(C7=CC=C(/C=C8C(C(C=CC=C9)=C9C\8=C(C#N)\C#N)=O)S7)=C6)(C%10=CC=C(CCCCCC)C=C%10)C%11=CC=C(CCCCCC)C=C%11)C=C4C%12=C2C=C(C%13=CC=C(/C=C%14C(C(C=CC=C%15)=C%15C\%14=C(C#N)\C#N)=O)S%13)S%12,-5.43 ,-3.85 ,3.93,8.33,0.52,0.90,10.1039/c4ta06004k
CC1=CC(C(C2=CC(F)=C(CC(CCCC)CC)S2)=C(SC(C3=CC=C(C4=C5C(C(C6=C(CC(CC)CCCC)SC(CC(CCCC)CC)=C6C5=O)=O)=C(C7=CC=C(C)S7)S4)S3)=C8)C8=C9C%10=CC(F)=C(CC(CC)CCCC)S%10)=C9S1,-5.45 ,-3.64 ,O=C(C1=C2C=C(C(F)=C1)F)C(/C2=C(C#N)\C#N)=C\C3=CC4=C(C5=C(S4)C(C6=NN(CC(CCCC)CC)N=C6C7=C8N(C9=C7SC%10=C9SC(/C=C(/C(C%11=C%12C=C(C(F)=C%11)F)=C(C#N)/C#N)C%12=O)=C%10)CC(CC)CCCC)=C8N5CC(CC)CCCC)S3,-5.56 ,-4.11 ,14.80,24.80,0.71,0.84,10.1002/adma.201904215
CC(SC1=C2C3=CC=C(CC(CC)CCCC)S3)=CC1=C(C4=CC=C(CC(CC)CCCC)S4)C5=C2C=C(C6=CC=C(C7=C(F)C(F)=C(C8=CC=C(C)S8)C9=C7N=C(C%10=CC(F)=C(OCC(CC)CCCC)C(F)=C%10)C(C%11=CC(F)=C(OCC(CC)CCCC)C(F)=C%11)=N9)S6)S5,-5.40 ,-3.10 ,O=C(N(C(CC)CC)C1=O)C2=CC=C3C4=C(C5=C6C=C(C(N(C(CC)CC)C7=O)=O)C8=C7C=C(C9=CC%10=C%11C(C%12=C(N%13CC(CC)CCCC)C=C%11C(N(C(CC)CC)C%10=O)=O)=C9C%14=CC=C(C(N(C(CC)CC)C%15=O)=O)C%16=C%15C=C%13C%12=C%14%16)C3=C58)C(N6CC(CCCC)CC)=CC1=C42,-5.90 ,-3.70 ,5.74,9.02,0.58,1.04,10.1021/acsapm.9b00433
CC(SC1=C2C3=CC=C(CC(CC)CCCC)S3)=CC1=C(C4=CC=C(CC(CC)CCCC)S4)C5=C2C=C(S5)C6=CC=C(C7=C8C(C(C9=C(CC(CC)CCCC)SC(CC(CC)CCCC)=C9C8=O)=O)=C(C%10=CC=C(C)S%10)S7)S6,-5.36 ,-3.54 ,O=C1C2=C(SC3=C2C=CC=C3)C(/C1=C/C4=CC(SC5=C6C(C7=CC=C(CCCCCC)C=C7)(C8=CC=C(CCCCCC)C=C8)C9=CC%10=C(C=C59)C(C%11=CC=C(CCCCCC)C=C%11)(C%12=CC=C(CCCCCC)C=C%12)C%13=C%10SC%14=C%13SC(/C=C%15/C(C(SC%16=C%17C=CC=C%16)=C%17C%15=O)=C(C#N)\C#N)=C%14)=C6S4)=C(C#N)\C#N,-5.49 ,-3.90 ,12.07,19.90,0.65,0.94,10.1021/acsami.9b08462
O=C(OCC(CC)CCCC)C1=C(F)C2=C(C)SC(C3=CC4=C(C(C5=CC=C(CC(CC)CCCC)S5)=C(C=C(C)S6)C6=C4C7=CC=C(CC(CC)CCCC)S7)S3)=C2S1,-5.17 ,-3.59 ,CCCCCCC(C=C1)=CC=C1C2(C3=CC=C(CCCCCC)C=C3)C4=CC5=C(C(C6=C5SC(C7=CC=C(/C(C#N)=C(C#N)\C#N)S7)=C6)(C8=CC=C(CCCCCC)C=C8)C9=CC=C(CCCCCC)C=C9)C=C4C%10=C2C=C(C%11=CC=C(/C(C#N)=C(C#N)/C#N)S%11)S%10,-5.58 ,-4.06 ,3.57,11.98,0.50,0.60,10.1021/acsami.6b15707
CC(SC1=C2C3=CC=C(CC(CC)CCCC)S3)=CC1=C(C4=CC=C(CC(CC)CCCC)S4)C5=C2C=C(S5)C6=CC=C(C7=C8C(C(C9=C(CC(CC)CCCC)SC(CC(CC)CCCC)=C9C8=O)=O)=C(C%10=CC=C(C)S%10)S7)S6,-5.33 ,-3.53 ,O=C(/C(S/1)=C/C2=CC=C(C(C=C3)=CC4=C3C5=CC=C(C6=CC=C(/C=C7S/C(N(CC)C\7=O)=C(C#N)\C#N)C8=NSN=C68)C=C5C49C(C=CC(OCCCCCCCC)=C%10)=C%10C%11=CC(OCCCCCCCC)=CC=C%119)C%12=NSN=C2%12)N(CC)C1=C(C#N)/C#N,-5.93 ,-3.86 ,9.39,13.65,0.71,0.97,10.1002/adma.201704271
CC(SC1=C2C3=CC=C(CC(CC)CCCC)S3)=CC1=C(C4=CC=C(CC(CC)CCCC)S4)C5=C2C=C(S5)C6=CC=C(C7=C8C(C(C9=C(CC(CC)CCCC)SC(CC(CC)CCCC)=C9C8=O)=O)=C(C%10=CC=C(C)S%10)S7)S6,-5.21 ,-3.41 ,CCCCCCC(C=C1)=CC=C1C(C2=CC=C(CCCCCC)C=C2)(O3)C4=CC(C5=C6C=C(C7=CC8=C(C=C(C=C9C(C(C=CC=C%10)=C%10/C9=C(C#N)/C#N)=O)S8)S7)S5)=C(C(C%11=CC=C(CCCCCC)C=C%11)(O6)C%12=CC=C(CCCCCC)C=C%12)C=C4C%13=C3C=C(C%14=CC%15=C(C=C(/C=C%16C(C(C=CC=C%17)=C%17C\%16=C(C#N)/C#N)=O)S%15)S%14)S%13,-5.28 ,-3.92 ,4.02,10.58,0.42,0.90,10.1002/adfm.201705927
CC1=C(C(C2=C(CC(CC)CCCC)SC(CC(CC)CCCC)=C2C3=O)=O)C3=C(C4=CC5=C(C(C6=CC=C(CC(CC)CCCC)S6)=C7C=C(C)SC7=C5C8=CC=C(CC(CC)CCCC)S8)S4)S1,-5.65 ,-3.68 ,CCCCCCC(C=C1)=CC=C1C2(C3=CC=C(CCCCCC)C=C3)C4=CC5=C(C(C6=C5SC7=C6SC(/C=C8C(C(C=C(F)C(F)=C9)=C9C\8=C(C#N)\C#N)=O)=C7)(C%10=CC=C(CCCCCC)C=C%10)C%11=CC=C(CCCCCC)C=C%11)C=C4C%12=C2C(SC(/C=C%13C(C(C=C(F)C(F)=C%14)=C%14C\%13=C(C#N)/C#N)=O)=C%15)=C%15S%12,-5.66 ,-4.21 ,5.68,11.50,0.46,0.89,10.1021/acs.macromol.9b01742
O=C(C1=CC=C(C(N(CCCCCCCCCCCCC2=CC=C(C3=C4C(C=C(C5=C(Cl)C=C(C6=C7C(C(C8=C(CC(CC)CCCC)SC(CC(CC)CCCC)=C8C7=O)=O)=C(C9=CC(Cl)=C(C)S9)S6)S5)S4)=C(C%10=CC=C(S%10)CCCCCCCCCCCCN(C%11=O)C(C%12=CC=C%13C%14=C(C(N(CC(CCCC)CCCCCC)C%13=O)=O)C=CC%11=C%12%14)=O)C%15=C3C=C(C)S%15)S2)C%16=O)=O)C%17=C%16C=CC%18=C%171)N(CC(CCCC)CCCCCC)C%18=O,-5.76 ,-3.70 ,O=C(C1=CC=C(C(N(CCCCCCCCCCCCC2=CC=C(C3=C4C(C=C(C5=C(Cl)C=C(C6=C7C(C(C8=C(CC(CC)CCCC)SC(CC(CC)CCCC)=C8C7=O)=O)=C(C9=CC(Cl)=C(C)S9)S6)S5)S4)=C(C%10=CC=C(S%10)CCCCCCCCCCCCN(C%11=O)C(C%12=CC=C%13C%14=C(C(N(CC(CCCC)CCCCCC)C%13=O)=O)C=CC%11=C%12%14)=O)C%15=C3C=C(C)S%15)S2)C%16=O)=O)C%17=C%16C=CC%18=C%171)N(CC(CCCC)CCCCCC)C%18=O,-5.76 ,-3.70 ,8.40,12.81,0.69,0.94,10.1002/anie.202009272
CCOc1cnc2c(-c3ccc(-c4c(F)c(F)c(-c5ccc(-c6c(F)c(F)c(-c7cccs7)c7ncc(OCC)nc67)s5)c5ncc(OCC)nc45)s3)c(F)c(F)cc2n1,-5.54 ,-2.98 ,CCOc1c2c(c(OCC)c3c1C(CC)(CC)c1cc(/C=C4\C(=O)c5ccccc5C4=C(C#N)C#N)sc1-3)C(CC)(CC)c1cc(/C=C3\C(=O)c4ccccc4C3=C(C#N)C#N)sc1-2,-5.69 ,-3.89 ,11.16,16.92,0.68,0.97,10.1038/s41467-019-08508-3
CC1=CC(C(C2=CC=C(CC(CCCC)CC)S2)=C(SC(C3=CC=C(C4=C5C(C(C6=C(CC(CC)CCCC)SC(CC(CCCC)CC)=C6C5=O)=O)=C(C7=CC=C(C)S7)S4)S3)=C8)C8=C9C%10=CC=C(CC(CC)CCCC)S%10)=C9S1,-5.34 ,-3.44 ,O=C1C2=CC(F)=C(F)C=C2C(/C1=C/C(S3)=C(CCCCCC)C=C3C4=C(OCC(CCCCCC)CCCCCCCC)C=C(C5=CC(CCCCCC)=C(/C=C6/C(C7=CC(F)=C(F)C=C7C6=O)=C(C#N)/C#N)S5)C(OCC(CCCCCC)CCCCCCCC)=C4)=C(C#N)\C#N,-5.59 ,-3.81 ,10.27,16.73,0.66,0.93,10.1038/s41467-019-10098-z
CC(S1)=CC=C1C(C2=NN(CC(CCCCCC)CCCCCCCC)N=C23)=C(F)C(F)=C3C4=CC=C(C5=CC6=C(S5)C7=C(C(C8=CC=C(SCC(CCCC)CCCCCC)S8)=C9C(SC(C)=C%10)=C%10SC9=C7C%11=CC=C(SCC(CCCC)CCCCCC)S%11)S6)S4,-5.32 ,-3.51 ,O=C1C2=C(C=C3C(C=CC=C3)=C2)C(/C1=C\C4=CC(C(C5=CC=C(CCCCCC)C=C5)(C6=C7SC8=C(C(C=C9)=CC=C9SCC(CCCC)CC)C%10=C(C(C%11=CC=C(C=C%11)SCC(CC)CCCC)=C68)SC(C%12=C%13C=C(/C=C%14\C(C(C=C%15C(C=CC=C%15)=C%16)=C%16C%14=O)=C(C#N)/C#N)S%12)=C%10C%13(C%17=CC=C(CCCCCC)C=C%17)C%18=CC=C(CCCCCC)C=C%18)C%19=CC=C(CCCCCC)C=C%19)=C7S4)=C(C#N)\C#N,-5.50 ,-3.80 ,4.95,12.72,0.43,0.86,10.1021/acsami.9b14981
CC1=CC(C(C2=CC(F)=C(CC(CCCC)CC)S2)=C(SC(C3=CC=C(C4=C5C(C(C6=C(CC(CC)CCCC)SC(CC(CCCC)CC)=C6C5=O)=O)=C(C7=CC=C(C)S7)S4)S3)=C8)C8=C9C%10=CC(F)=C(CC(CC)CCCC)S%10)=C9S1,-5.45 ,-3.64 ,O=C(C(/C1=C(C#C)/C#C)=C\C2=C(CCCCCCCCCCC)C3=C(S2)C(N(CC(CCCC)CC)C4=C5C6=NSN=C6C7=C4N(CC(CCCC)CC)C8=C7SC9=C8SC(/C=C(C%10=O)/C(C%11=C%10C=C(C(F)(F)F)C=C%11)=C(C#C)\C#C)=C9CCCCCCCCCCC)=C5S3)C%12=C1C=CC(C(F)(F)F)=C%12,-5.45 ,-3.96 ,15.59,25.19,0.85,0.73,10.1016/j.joule.2020.02.004
CC1=CC(C(C2=CC(F)=C(CC(CCCC)CC)S2)=C(SC(C3=CC=C(C4=C5C(C(C6=C(CC(CC)CCCC)SC(CC(CCCC)CC)=C6C5=O)=O)=C(C7=CC=C(C)S7)S4)S3)=C8)C8=C9C%10=CC(F)=C(CC(CC)CCCC)S%10)=C9S1,-5.45 ,-3.64 ,CCCCCCCCCCCOc1c(/C=C2\C(=O)c3cc(Cl)c(Cl)cc3C2=C(C#N)C#N)sc2c1sc1c3c4nsnc4c4c5sc6c(OCCCCCCCCCCC)c(/C=C7\C(=O)c8cc(Cl)c(Cl)cc8C7=C(C#N)C#N)sc6c5n(CC(CCCC)CCCCCC)c4c3n(CC(CCCC)CCCCCC)c21,-5.85 ,-3.79 ,15.60,21.14,0.77,0.96,10.1002/aenm.202003777
CC(SC1=C2C3=CC(F)=C(CC(CC)CCCC)S3)=CC1=C(C4=CC(F)=C(CC(CC)CCCC)S4)C5=C2C=C(S5)C6=CC=C(C7=C8C(C(C9=C(CC(CC)CCCC)SC(CC(CC)CCCC)=C9C8=O)=O)=C(C%10=CC=C(C)S%10)S7)S6,-5.40 ,-3.64 ,CCCCCCCCC1(CCCCCCCC)C2=CC3=C(C(C4=C3SC5=C4SC(/C=C6C(C(SC(Cl)=C7)=C7C\6=C(C#N)\C#N)=O)=C5)(CCCCCCCC)CCCCCCCC)C=C2C8=C1C(SC(/C=C9C(C(SC(Cl)=C%10)=C%10C\9=C(C#N)/C#N)=O)=C%11)=C%11S8,-5.50 ,-3.93 ,12.70,17.90,0.73,0.95,10.1021/acs.chemmater.9b00980
CC1=CC(C(C2=CC(F)=C(CC(CCCC)CC)S2)=C(SC(C3=CC=C(C4=C5C(C(C6=C(CC(CC)CCCC)SC(CC(CCCC)CC)=C6C5=O)=O)=C(C7=CC=C(C)S7)S4)S3)=C8)C8=C9C%10=CC(F)=C(CC(CC)CCCC)S%10)=C9S1,-5.45 ,-3.64 ,O=C1C2=C(C=C(F)C(F)=C2)C(/C1=C/C(S3)=C(CCCCCCCCCCC)C4=C3C(N5CC(CCCCCCCCCC)CCCCCCCCCCCC)=C(S4)C6=C5C(N(CC(CCCCCCCCCC)CCCCCCCCCCCC)C7=C8SC9=C7SC(/C=C%10C(C(C=C(F)C(F)=C%11)=C%11C\%10=C(C#N)/C#N)=O)=C9CCCCCCCCCCC)=C8C%12=C6N=C%13C(C=C(F)C(C(S%14)=C(F)C(F)=C%14C%15=CC%16=NC%17=C(N=C%16C=C%15F)C%18=C(N(CC(CCCCCCCCCC)CCCCCCCCCCCC)C%19=C%18SC%20=C%19SC(/C=C%21C(C(C=C(F)C(F)=C%22)=C%22C\%21=C(C#N)/C#N)=O)=C%20CCCCCCCCCCC)C%23=C%17C(SC%24=C%25SC(/C=C%26/C(C(C=C(F)C(F)=C%27)=C%27C%26=O)=C(C#N)/C#N)=C%24CCCCCCCCCCC)=C%25N%23CC(CCCCCCCCCC)CCCCCCCCCCCC)=C%13)=N%12)=C(C#N)\C#N,-5.71 ,-3.81 ,16.84,24.24,0.75,0.93,10.1039/D2EE03902H
CC(SC1=C2C3=CC(F)=C(CC(CC)CCCC)S3)=CC1=C(C4=CC(F)=C(CC(CC)CCCC)S4)C5=C2C=C(S5)C6=CC=C(C7=C8C(C(C9=C(CC(CC)CCCC)SC(CC(CC)CCCC)=C9C8=O)=O)=C(C%10=CC=C(C)S%10)S7)S6,-5.50 ,-3.61 ,O=C1C(C=CC=C2)=C2C(/C1=C/C(S3)=CC4=C3C5=C(C(C6=CC=C(CCCCCC)C=C6)4C7=CC=C(CCCCCC)C=C7)C8=C(C=C(C(C(C9=CC=C(CCCCCC)C=C9)%10C%11=CC=C(CCCCCC)C=C%11)=C([Se]%12)C%13=C%10C=C(/C=C%14/C(C%15=C(C=CC=C%15)C%14=O)=C(C#N)\C#N)S%13)C%12=C8)[Se]5)=C(C#N)/C#N,-5.53 ,-3.92 ,7.10,14.00,0.52,0.97,10.1002/solr.201800250
CC(SC1=C2C3=CC=C(C=C3)SCC(CCCC)CC)=CC1=C(C4=C2C=C(C5=CC=C(S5)C6=C(C(OCC(CCCCCCCCCCCC)CCCCCCCCCC)=C(C7=NSN=C67)C8=CC=C(C)S8)F)S4)C9=CC=C(C=C9)SCC(CCCC)CC,-5.43 ,-3.41 ,CCCCCCC(C=C1)=CC=C1C2(C3=CC=C(CCCCCC)C=C3)C4=CC5=C(C(C6=C5SC7=C6SC(/C=C8C(C(C=CC=C9)=C9C\8=C(C#N)\C#N)=O)=C7)(C%10=CC=C(CCCCCC)C=C%10)C%11=CC=C(CCCCCC)C=C%11)C=C4C%12=C2C(SC(/C=C%13C(C(C=CC=C%14)=C%14C\%13=C(C#N)/C#N)=O)=C%15)=C%15S%12,-5.51 ,-3.78 ,7.72,13.00,0.63,0.93,10.1002/adma.201603588
CC1=CC(C(C2=CC(F)=C(CC(CCCC)CC)S2)=C(SC(C3=CC=C(C4=C5C(C(C6=C(CC(CC)CCCC)SC(CC(CCCC)CC)=C6C5=O)=O)=C(C7=CC=C(C)S7)S4)S3)=C8)C8=C9C%10=CC(F)=C(CC(CC)CCCC)S%10)=C9S1,-5.45 ,-3.64 ,ClC(S1)=CC2=C1C(SC(Cl)=C3)=C3C4=NC5=C(N=C42)C6=C(N(CC(CCCCCC)CCCCCCCC)C7=C6SC8=C7SC(/C=C9C(C(C=C(F)C(F)=C%10)=C%10C\9=C(C#N)/C#N)=O)=C8CCCCCCCCCCC)C%11=C5C(SC%12=C%13SC(/C=C%14/C(C(C=C(F)C(F)=C%15)=C%15C%14=O)=C(C#N)/C#N)=C%12CCCCCCCCCCC)=C%13N%11CC(CCCCCC)CCCCCCCC,-5.67 ,-3.78 ,18.16,25.43,0.76,0.93,10.1002/adfm.202306471
CC1=CC(CCCCCC)=C(C)S1,-5.20 ,-3.20 ,O=C(C(C=CC=C1)=C1C/2=C(C#N)/C#N)C2=C/C(S3)=CC=C3C4=CC=C(C(C=CC(C5=CC=C(/C=C6C(C(C=CC=C7)=C7C\6=C(C#N)\C#N)=O)S5)=C8)=C8N9C(CCCCCCCC)CCCCCCCC)C9=C4,-5.57 ,-3.57 ,0.02,0.13,0.26,0.61,10.1039/c5ra03607k
CC1=CC(C(C2=CC(F)=C(CC(CCCC)CC)S2)=C(SC(C3=CC=C(C4=C5C(C(C6=C(CC(CC)CCCC)SC(CC(CCCC)CC)=C6C5=O)=O)=C(C7=CC=C(C)S7)S4)S3)=C8)C8=C9C%10=CC(F)=C(CC(CC)CCCC)S%10)=C9S1,-5.45 ,-3.64 ,O=C1C2=C(C=C(F)C(F)=C2)C(/C1=C/C(S3)=C(CCCCCCCCCCC)C4=C3C(N5CC(CCCC)CC)=C(S4)C6=C5C(N(CC(CCCC)CC)C7=C8N(C)C9=C7SC(/C=C%10C(C(C=C%11F)=C(C\%10=C(C#N)\C#N)C=C%11F)=O)=C9CCCCCCCCCCC)=C8C%12=NSN=C%126)=C(C#N)\C#N,-5.51 ,-3.82 ,17.50,27.63,0.76,0.83,10.1002/anie.202116111
CC1=CC(CCCCCC)=C(C)S1,-5.00 ,-2.90 ,CCCCCCC(C=C1)=CC=C1C(C2=C3SC(C4=C(OCCCCCCCC)C=C(/C=C5S/C(N(C\5=O)CC)=C(C#N)/C#N)S4)=C2)(C6=CC=C(CCCCCC)C=C6)C7=C3C=C(C(C8=C9SC(C%10=C(C=C(/C=C%11S/C(N(C\%11=O)CC)=C(C#N)/C#N)S%10)OCCCCCCCC)=C8)(C%12=CC=C(CCCCCC)C=C%12)C%13=CC=C(CCCCCC)C=C%13)C9=C7,-5.37 ,-3.56 ,6.40,11.50,0.62,0.87,10.1002/aenm.201803012
FC1=C(C2=CC(CC(CCCCCCCC)CCCCCCCCCC)=C(C)S2)C3=NSN=C3C(C4=CC(CC(CCCCCCCC)CCCCCCCCCC)=C(C5=CC=C(C6=CC=C(C)S6)S5)S4)=C1F,-5.34 ,-3.69 ,O=C1C(C2=C3C(N1CC(CCCCCCCCCC)CCCCCCCC)=O)=CC=C(C4=CC=C(C(N5CC(CCCCCCCCCC)CCCCCCCC)=O)C6=C47)C2=C(C(C8=CC=C(C(C=CC(C9=CC(C(N%10CC(CCCCCCCCCC)CCCCCCCC)=O)=C%11C(C%10=O)=CC=C(C%12=CC=C(C(N%13CC(CCCCCCCCCC)CCCCCCCC)=O)C%14=C%12%15)C%11=C9C%15=CC=C%14C%13=O)=C%16)=C%16C%17%18C(C=CC(C%19=CC%20=C%21C(C%22=CC=C(C(N%23CC(CCCCCCCCCC)CCCCCCCC)=O)C%24=C%22C%20=CC=C%24C%23=O)=CC=C(C%21=C%19C(N%25CC(CCCCCCCCCC)CCCCCCCC)=O)C%25=O)=C%26)=C%26C%27=C%18C=C(C%28=CC(C%29=CC=C(C(N%30CC(CCCCCCCC)CCCCCCCCCC)=O)C%31=C%29C(C%32=CC=C%33C(N%34CC(CCCCCCCC)CCCCCCCCCC)=O)=CC=C%31C%30=O)=C%32C%33=C%28C%34=O)C=C%27)C%17=C8)=C3)C7=CC=C6C5=O,-5.92 ,-3.82 ,3.89,8.21,0.51,0.94,10.1002/adma.201504010
CC1=CC(CCCCCC)=C(C)S1,-5.10 ,-3.20 ,O=C(/C(S1)=C/C(C2=NSN=C32)=CC=C3C(C=C4)=CC5=C4C6=CC(C(CCCCCCCC)(CCCCCCCC)C7=C8C=CC(C9=CC=C(/C=C%10SC(N(CC)C\%10=O)=S)C%11=NSN=C9%11)=C7)=C8C=C6C5(CCCCCCCC)CCCCCCCC)N(CC)C1=S,-5.46 ,-3.89 ,5.60,12.40,0.62,0.74,10.1039/c9ta07361b
CC(SC1=C2C3=CC=C(SCC(CC)CCCC)S3)=CC1=C(C4=CC=C(SCC(CC)CCCC)S4)C5=C2C=C(S5)C6=C(C7CCCCC7)C=C(C8=C9C(C(C%10=C(CC(CC)CCCC)SC(CC(CC)CCCC)=C%10C9=O)=O)=C(C%11=CC(C%12CCCCC%12)=C(C)S%11)S8)S6,-5.47 ,-3.62 ,CCCCCCC(C=C1)=CC=C1C2(C3=CC=C(CCCCCC)C=C3)C4=CC5=C(C(C6=C5SC7=C6SC(/C=C8C(C(C=CC=C9)=C9C\8=C(C#N)\C#N)=O)=C7)(C%10=CC=C(CCCCCC)C=C%10)C%11=CC=C(CCCCCC)C=C%11)C=C4C%12=C2C(SC(/C=C%13C(C(C=CC=C%14)=C%14C\%13=C(C#N)/C#N)=O)=C%15)=C%15S%12,-5.61 ,-4.02 ,9.63,14.73,0.66,0.96,10.1039/c9tc02663k
CC(S1)=CC2=C1C(C3=CC=C(CC(CCCC)CC)S3)=C(C=C(C4=CC=C(C5=C(F)C(F)=C(C6=CC=C(C)S6)C7=NN(CC(CCCCCCCC)CCCCCC)N=C75)S4)S8)C8=C2C9=CC=C(CC(CCCC)CC)S9,-5.21 ,-2.99 ,O=C(C1=C(C/2=C(C#N)/C#N)C=C(F)C(F)=C1)C2=C/C3=CSC(C4=CC(C5(CCCCCCCC)CCCCCCCC)=C(C6=C5C=C(C7=C(C8(CCCCCCCC)CCCCCCCC)C=C(C9=C(OCC(CCCC)CC)C(/C=C(/C(C(C=C%10F)=C%11C=C%10F)=C(C#N)/C#N)C%11=O)=CS9)S7)C8=C6)S4)=C3OCC(CCCC)CC,-5.43 ,-3.79 ,7.34,18.34,0.48,0.84,10.1007/s11426-021-9975-9
CCC[Si](CCC)(C1=CC=C(C(C2=C3C=C(C4=CC=C(C5=C(F)C(F)=C(C6=CC=C(C)S6)C7=NN(CC(CCCCCC)CCCCCCCC)N=C57)S4)S2)=C8C(SC(C)=C8)=C3C9=CC=C([Si](CCC)(CCC)CCC)S9)S1)CCC,-5.40 ,-3.24 ,CCCCC(CCCCCC)CC1=C(SC(C2=CC=C(/C=C(C#N)\C#N)C3=NSN=C32)=C1)C4=NC(SC(C5=C(C=C(S5)C(C6=NSN=C67)=CC=C7/C=C(C#N)/C#N)CC(CCCCCC)CCCC)=N8)=C8S4,-5.70 ,-3.86 ,8.77,15.43,0.63,0.90,10.1039/C8TA09370A
CC(SC1=C2C3=CC=C(CC(CC)CCCC)S3)=CC1=C(C4=CC=C(CC(CC)CCCC)S4)C5=C2C=C(S5)C6=CC=C(C7=C8C(C(C9=C(CC(CC)CCCC)SC(CC(CC)CCCC)=C9C8=O)=O)=C(C%10=CC=C(C)S%10)S7)S6,-5.33 ,-3.53 ,O=C1C2=C(C(/C1=C/C(S3)=CC4=C3C5=C(C4(C6=CC=C(CCCCCC)C=C6)C7=CC=C(CCCCCC)C=C7)C8=C(CCCCCCCC)C(SC9=C%10C(C%11=CC=C(CCCCCC)C=C%11)(C%12=CC=C(CCCCCC)C=C%12)C%13=C9SC(/C=C%14C(C(C=CC(F)=C%15)=C%15C\%14=C(C#N)\C#N)=O)=C%13)=C%10C(CCCCCCCC)=C8S5)=C(C#N)/C#N)C=C(F)C=C2,-5.36 ,-3.89 ,12.12,20.33,0.71,0.84,10.1002/adma.201704904
CC1=C(CCCCCC)C=C(C)S1,-4.85 ,-2.84 ,O=C(N1CC(CCCC)CC)C2=C3C(C4=C(C5=CC=C(C6=C(CCCCCC)C=C(C7=CC(CCCCCC)=C(C8=CC=C(C9=CC(C(N%10CC(CC)CCCC)=O)=C%11C(C%12=CC=C%11C%10=O)=C9C%13=C(C%12=C(OCCOC)C=C%14C(N(CC(CC)CCCC)C%15=O)=O)C%14=C%15C=C%13)S8)S7)S6)S5)C=C3C1=O)=C(C=C2)C%16=C(C4=CC=C%17C(N(CC(CC)CCCC)C%18=O)=O)C%17=C%18C=C%16OCCOC,-5.24 ,-3.84 ,0.98,2.76,0.60,0.66,10.1007/s11426-015-5485-8
CC1=CC(C(C2=CC=C(CC(CCCC)CC)S2)=C(SC(C3=CC=C(C4=C5C(C(C6=C(CC(CC)CCCC)SC(CC(CCCC)CC)=C6C5=O)=O)=C(C7=CC=C(C)S7)S4)S3)=C8)C8=C9C%10=CC=C(CC(CC)CCCC)S%10)=C9S1,-5.34 ,-3.44 ,O=C(C(C=C(C=CC=C1)C1=C2)=C2C/3=C(C#N)\C#N)C3=C/C4=CC(C5(CCCCCCCC)CCCCCCCC)=C(S4)C(C5=C6)=CC7=C6C8=CC(C(CCCCCCCC)(CCCCCCCC)C9=C%10SC(/C=C%11/C(C(C=C(C=CC=C%12)C%12=C%13)=C%13C%11=O)=C(C#N)/C#N)=C9)=C%10C=C8C7(CCCCCCCC)CCCCCCCC,-5.42 ,-3.73 ,11.20,16.50,0.73,0.93,10.1021/acs.chemmater.7b02811
CC1=CC(C(C2=CC(F)=C(CC(CCCC)CC)S2)=C(SC(C3=CC=C(C4=C5C(C(C6=C(CC(CC)CCCC)SC(CC(CCCC)CC)=C6C5=O)=O)=C(C7=CC=C(C)S7)S4)S3)=C8)C8=C9C%10=CC(F)=C(CC(CC)CCCC)S%10)=C9S1,-5.45 ,-3.64 ,O=C1C2=C(C=C(F)C(F)=C2)C(/C1=C/C(S3)=C(CCCCCCCCCCC)C4=C3C(N5CC(CC)CCCC)=C(S4)C6=C5C(N(CC(CC)CCCC)C7=C8SC9=C7SC(/C=C%10C(C(C(Cl)=C(Cl)C(Cl)=C%11Cl)=C%11C\%10=O)=O)=C9CCCCCCCCCCC)=C8C%12=NSN=C%126)=C(C#N)\C#N,-5.55 ,-4.01 ,15.21,22.39,0.73,0.93,10.1002/adma.202001160
CC1=CC(C(C2=CC=C(CC(CCCC)CC)S2)=C(SC(C3=CC=C(C4=C5C(C(C6=C(CC(CC)CCCC)SC(CC(CCCC)CC)=C6C5=O)=O)=C(C7=CC=C(C)S7)S4)S3)=C8)C8=C9C%10=CC=C(CC(CC)CCCC)S%10)=C9S1,-5.34 ,-3.44 ,O=C1C2=C(C=C(F)C(F)=C2)C(/C1=C/C(S3)=CC4=C3C5=C(C4(CC(CCCC)CC)CC(CCCC)CC)C=C(C6=C(OCC(CC)CCCC)C(OCC(CC)CCCC)=C(C(S7)=CC8=C7C(S9)=C(C(CC(CC)CCCC)8CC(CC)CCCC)C=C9/C=C%10C(C(C=C%11F)=C(C\%10=C(C#N)\C#N)C=C%11F)=O)C%12=NN(CC(CC)CCCC)N=C6%12)S5)=C(C#N)\C#N,-5.45 ,-3.88 ,13.80,23.58,0.70,0.83,10.1007/s11426-020-9868-8
CCN1N=C2C(C3=CC=C(C)S3)=C(F)C(F)=C(C3=CC=C(C4=CC5=C(C6=CC=C([Si](CC)(CC)CC)S6)C6=C(C=C(C)S6)C(C6=CC=C([Si](CC)(CC)CC)S6)=C5S4)S3)C2=N1,-5.40 ,-3.24 ,CCc1ccc(C2(c3ccc(CC)cc3)c3cc4c(cc3-c3sc(/C=C5\C(=O)c6cc(F)c(F)cc6C5=C(C#N)C#N)cc32)C(c2ccc(CC)cc2)(c2ccc(CC)cc2)c2c-4sc3c2C(c2ccc(CC)cc2)(c2ccc(CC)cc2)c2c-3sc3cc(/C=C4\C(=O)c5cc(F)c(F)cc5C4=C(C#N)C#N)sc23)cc1,-5.50 ,-3.93 ,10.50,19.82,0.68,0.78,10.1021/acs.chemmater.0c04318
CC1=CC(C(S1)=C2C3=CC=C([Si](CCC)(CCC)CCC)S3)=C(C4=C2C=C(C5=CC=C(C6=C7C(C(C8=C(CC(CC)CCCC)SC(CC(CC)CCCC)=C8C7=O)=O)=C(C9=CC=C(C)S9)S6)S5)S4)C%10=CC=C([Si](CCC)(CCC)CCC)S%10,-5.14 ,-3.33 ,O=C(C(C=CC=C1)=C1C/2=C(C#N)\C#N)C2=C/C3=CC(S4)=C(S3)C5=C4C6=CC(C(C7=C8SC9=C7SC(/C=C%10C(C(C=CC=C%11)=C%11C\%10=C(C#N)\C#N)=O)=C9)(C%12=CC=CC(CCCCCC)=C%12)C%13=CC(CCCCCC)=CC=C%13)=C8C=C6C(C%14=CC(CCCCCC)=CC=C%14)5C%15=CC=CC(CCCCCC)=C%15,-5.54 ,-3.95 ,10.34,16.80,0.62,0.99,10.1039/c8ee01546e
O=C(OCC(CC)CCCC)C1=C(F)C2=C(C)SC(C3=CC4=C(C(C5=CC=C(CC(CC)CCCC)S5)=C(C=C(C)S6)C6=C4C7=CC=C(CC(CC)CCCC)S7)S3)=C2S1,-5.10 ,-3.60 ,O=C(N(C(CCCCCC)CCCCCC)C1=O)C2=CC3=C4C(C(C=C5C(N(C(CCCCCC)CCCCCC)C6=O)=O)=C7C8=C5C6=CC9=C(C(C=C%10C(N(C(CCCCCC)CCCCCC)C%11=O)=O)=C%12C%13=C%10C%11=CC=C%13C%14=CC=C(C(N(C(CCCCCC)CCCCCC)C%15=O)=O)C%16=C%15C=C%17C%12=C%14%16)C%17=C%18C(C%19=C7C4=CC%20=C%19C(C(N(C(CCCCCC)CCCCCC)C%20=O)=O)=C%18)=C98)=C%21C=C%22C%23=C%24C%21=C3C(C2=C1C=C%25)=C%25C%24=CC=C%23C(N(C(CCCCCC)CCCCCC)C%22=O)=O,-6.20 ,-3.90 ,6.40,14.60,0.54,0.81,10.1021/acsenergylett.6b00291
CC(SC1=C2C3=CC=C(CC(CC)CCCC)S3)=CC1=C(C4=CC=C(CC(CC)CCCC)S4)C5=C2C=C(S5)C6=CC=C(C7=C8C(C(C9=C(CC(CC)CCCC)SC(CC(CC)CCCC)=C9C8=O)=O)=C(C%10=CC=C(C)S%10)S7)S6,-5.26 ,-3.63 ,O=C(C(C=CC(Cl)=C1)=C1C/2=C(C#N)/C#N)C2=C/C3=CC(SC4=C5C(C6=CC=C(CCCCCC)C=C6)(C7=CC=C(CCCCCC)C=C7)C8=C4SC9=C8SC%10=C9C(C%11=CC=C(CCCCCC)C=C%11)(C%12=CC=C(CCCCCC)C=C%12)C%13=C%10SC%14=C%13SC(/C=C%15C(C(C=CC(Cl)=C%16)=C%16C\%15=C(C#N)\C#N)=O)=C%14)=C5S3,-5.20 ,-3.90 ,12.20,23.60,0.71,0.73,10.1002/aenm.201801203
CC(S1)=CC=C1C(C(OCC(CCCCCCCC)CCCCCC)=C2)=CC(OCC(CCCCCCCC)CCCCCC)=C2C3=CC=C(C4=C(F)C(F)=C(C)C5=NSN=C45)S3,-5.45 ,-3.69 ,O=C(C1=CC=C2C3=C(C(C=C4)=CC=C4C5(C6=CC=C(C(C=C(C7=C8C=CC9=C7%10)C(N(C8=O)C(CCCCC)CCCCC)=O)=C%10C%11=CC=C%12C(N(C(C%13=C%12C%11=C9C=C%13)=O)C(CCCCC)CCCCC)=O)C=C6)CCCCC5)C=C(C%14=C%15C=CC%16=C%143)C(N(C%15=O)C(CCCCC)CCCCC)=O)N(C(C%17=C1C2=C%16C=C%17)=O)C(CCCCC)CCCCC,-5.92 ,-3.85 ,1.91,6.04,0.40,0.89,10.1039/C6CC04229E
CC1=CC2=CC(C3=CC=C(C4=C(CC(CCCCCCCC)CCCCCCCCCC)C=C(S4)C(C5=NSN=C5C(C(S6)=CC(CC(CCCCCCCC)CCCCCCCCCC)=C6C)=C7F)=C7F)S3)=CC=C2S1,-5.55 ,-3.72 ,O=C(C(C=CC=C1)=C1C/2=C(C#N)\C#N)C2=C/C(S3)=CC4=C3C5=C(C4(CCCCCC)CCCCCC)C=C6C(C(CCCCCC)(CCCCCC)C7=C6SC(/C=C8C(C(C=CC=C9)=C9C\8=C(C#N)/C#N)=O)=C7)=C5,-5.75 ,-4.20 ,8.50,17.50,0.54,0.90,10.1021/acsami.8b19449
CC1=CC(C(C2=CC=C(CC(CCCC)CC)S2)=C(SC(C3=CC=C(C4=C5C(C(C6=C(CC(CC)CCCC)SC(CC(CCCC)CC)=C6C5=O)=O)=C(C7=CC=C(C)S7)S4)S3)=C8)C8=C9C%10=CC=C(CC(CC)CCCC)S%10)=C9S1,-5.34 ,-3.44 ,O=C(C(C=CC(C)=C1)=C1C/2=C(C#N)/C#N)C2=C/C(S3)=CC4=C3C(S5)=C(C4(C6=CC=C(CCCCCC)C=C6)C7=CC=C(CCCCCC)C=C7)C8=C5C=C(C(C(C9=CC=C(CCCCCC)C=C9)(C%10=CC=C(CCCCCC)C=C%10)C%11=C%12SC(/C=C%13C(C(C=CC(C)=C%14)=C%14C\%13=C(C#N)\C#N)=O)=C%11)=C%12S%15)C%15=C8,-5.40 ,-3.85 ,11.31,17.56,0.71,0.90,10.1039/C7TA10763C
CC(SC1=C2C3=CC=C(CC(CC)CCCC)S3)=CC1=C(C4=CC=C(CC(CC)CCCC)S4)C5=C2C=C(S5)C6=CC=C(C7=C8C(C(C9=C(CC(CC)CCCC)SC(CC(CC)CCCC)=C9C8=O)=O)=C(C%10=CC=C(C)S%10)S7)S6,-5.23 ,-3.18 ,CCCCCCC(C=C1)=CC=C1C(C2=C3SC(/C=C4C(C(C=CC=C5)=C5C\4=C(C#N)/C#N)=O)=C2)(C6=CC=C(CCCCCC)C=C6)C7=CC8=CC=C(C9=C(C%10(C%11=CC=C(CCCCCC)C=C%11)C%12=CC=C(CCCCCC)C=C%12)C=C(/C=C%13C(C(C=CC=C%14)=C%14C\%13=C(C#N)\C#N)=O)S9)C%15=C8C%16=C(C=C%15%10)C=CC3=C7%16,-5.63 ,-3.85 ,10.37,17.32,0.67,0.90,10.1002/aenm.201970096
CC(S1)=CC(C1=C2C3=CC=C(CC(CCCC)CC)S3)=C(C4=CC=C(CC(CCCC)CC)S4)C5=C2C=C(S5)C(S6)=CC=C6C7=C8C(N=C(C9=CC(F)=C(CC(CC)CCCC)S9)C(C%10=CC(F)=C(CC(CC)CCCC)S%10)=N8)=C(C%11=CC=C(C)S%11)C(F)=C7F,-5.31 ,-3.62 ,O=C(C1=CC=C2C3=C(C4=C(C5=C6C(N7CC8=C(F)C(F)=C(F)C(F)=C8F)=CC9=C5C(C(N(C(CC)CC)C9=O)=O)=C4)C%10=CC=C%11C%12=C(C(N(C(CC)CC)C%11=O)=O)C=C7C6=C%10%12)C=C(C(N(C(CC)CC)C%13=O)=O)C%14=C%13C=C%15C(C%16=C2C1=C%17C=C%16N%15CC%18=C(F)C(F)=C(F)C(F)=C%18F)=C3%14)N(C(CC)CC)C%17=O,-6.03 ,-3.61 ,5.50,14.40,0.40,0.96,10.1039/C8QM00487K
CC(O1)=CC2=C1C(C3=CC=C([Si](CC)(CC)CC)S3)=C(C=C(C4=CC=C(C5=C(F)C(F)=C(C6=CC=C(C)S6)C7=NN(CC(CCCCCCCC)CCCCCC)N=C75)S4)O8)C8=C2C9=CC=C([Si](CC)(CC)CC)S9,-5.43 ,-2.98 ,O=C(C1=C2C=CC=C1)C(/C2=C(C#N)\C#N)=C\C3=CC4=C(C(C5(C6=CC=C(C=C6)CCCCCC)C7=CC=C(C=C7)CCCCCC)=C(C8=C5C=C(C9=C8)C%10=C(C9(C%11=CC=C(C=C%11)CCCCCC)C%12=CC=C(C=C%12)CCCCCC)C(SC(/C=C(C(C%13=C%14C=CC=C%13)=O)/C%14=C(C#N)\C#N)=C%15)=C%15S%10)S4)S3,-5.48 ,-3.83 ,10.60,15.27,0.73,0.95,10.1002/aenm.201700746
