Repository: JYZZ2021/DL

File: Data/Open OPV Database.csv (part 8 of 24)
Donor_smiles,HOMO_D(eV),LUMO_D(eV),Acceptor_smiles,HOMO_A(eV),LUMO_A(eV),PCE,Jsc(mA/cm2),FF,Voc(V),DOI
CC(SC1=C2C3=CC=C(CC(CC)CCCC)S3)=CC1=C(C4=CC=C(CC(CC)CCCC)S4)C5=C2C=C(C6=CN=C(C7=C8SC(C(OCC(CCCCCCCC)CCCCCCCCCC)=O)=CC8=C(C9=NC=C(C)S9)S7)S6)S5,-5.48 ,-3.52 ,CCCCCCC(C=C1)=CC=C1C2(C3=CC=C(CCCCCC)C=C3)C4=CC5=C(C(C6=C5SC7=C6SC(/C=C8C(C(C=CC(C)=C9)=C9C\8=C(C#N)\C#N)=O)=C7)(C%10=CC=C(CCCCCC)C=C%10)C%11=CC=C(CCCCCC)C=C%11)C=C4C%12=C2C(SC(/C=C%13C(C(C=CC(C)=C%14)=C%14C\%13=C(C#N)/C#N)=O)=C%15)=C%15S%12,-5.58 ,-3.98 ,10.51,17.61,0.62,0.95,10.1039/c9ta04286e
CCOC(=O)c1sc2c(-c3cc4c(-c5ccc(CC)s5)c5sc(-c6sc(-c7cc8c(-c9ccc(CC)s9)c9sc(-c%10sc(-c%11cc%12c(-c%13ccc(CC)s%13)c%13sccc%13c(-c%13ccc(CC)s%13)c%12s%11)c%11sc(C(=O)OCC)c(F)c%10%11)cc9c(-c9ccc(CC)s9)c8s7)c7sc(C(=O)OCC)c(F)c67)cc5c(-c5ccc(CC)s5)c4s3)scc2c1F,-5.23 ,-3.63 ,CCc1ccc(C2(c3ccc(CC)cc3)c3cc4c(cc3-c3[se]c5cc(/C=C6\C(=O)c7ccccc7C6=C(C#N)C#N)sc5c32)C(c2ccc(CC)cc2)(c2ccc(CC)cc2)c2c-4[se]c3cc(/C=C4\C(=O)c5ccccc5C4=C(C#N)C#N)sc23)cc1,-5.55 ,-3.90 ,6.87,11.19,0.62,0.99,10.1038/s41467-019-11001-6
CCN1N=C2C(C3=CC=C(C)S3)=C(F)C(F)=C(C3=CC=C(C4=CC5=C(C6=CC=C([Si](CC)(CC)CC)S6)C6=C(C=C(C)S6)C(C6=CC=C([Si](CC)(CC)CC)S6)=C5S4)S3)C2=N1,-5.40 ,-3.24 ,CCc1ccc(C2(c3ccc(CC)cc3)c3cc4c(cc3-c3sc5cc(/C=C6\C(=O)c7cc8ccccc8cc7C6=C(C#N)C#N)sc5c32)C(c2ccc(CC)cc2)(c2ccc(CC)cc2)c2c-4sc3cc(/C=C4\C(=O)c5cc6ccccc6cc5C4=C(C#N)C#N)sc23)cc1,-5.42 ,-3.86 ,11.05,17.77,0.69,0.90,10.1039/C8TA00764K
CC1=CC(C(C2=CC=C(CC(CCCC)CCCCCC)C=C2)=C(SC(C3=CC=C(C4=C5C(C(C6=C(CC(CC)CCCC)SC(CC(CCCC)CC)=C6C5=O)=O)=C(C7=CC=C(C)S7)S4)S3)=C8)C8=C9C%10=CC=C(CC(CCCCCC)CCCC)C=C%10)=C9S1,-5.43 ,-3.36 ,CCCCCCc1ccc(C2(c3ccc(CCCCCC)cc3)c3cc4c(cc3-c3sc(/C=C5\C(=O)c6cc(F)ccc6C5=C(C#N)C#N)cc32)C(c2ccc(CCCCCC)cc2)(c2ccc(CCCCCC)cc2)c2c-4sc3cc(/C=C4\C(=O)c5cc(F)ccc5C4=C(C#N)C#N)sc23)cc1,-5.75 ,-4.04 ,10.20,15.82,0.73,0.88,10.1039/C8TA07334A
CC(SC1=C2C3=CC=C(CC(CC)CCCC)S3)=CC1=C(C4=CC=C(CC(CC)CCCC)S4)C5=C2C=C(S5)C6=CC=C(C7=C8C(C(C9=C(CC(CC)CCCC)SC(CC(CC)CCCC)=C9C8=O)=O)=C(C%10=CC=C(C)S%10)S7)S6,-5.28 ,-3.48 ,O=C1C2=C(C=C(F)C(F)=C2)C(/C1=C/C3=CC(C4(C5=CC=C(CC(CCCCCC)CCCC)C=C5)C6=CC=C(CC(CCCCCCC)CCCC)C=C6)=C(C7=C4C=C(C8=C(S9)C=C%10C(C(C%11=C%10SC(/C=C%12C(C%13=C(C=C(F)C(F)=C%13)C\%12=C(C#N)\C#N)=O)=C%11)(C%14=CC=C(CC(CCCCCC)CCCC)C=C%14)C%15=CC=C(CC(CCCCCC)CCCC)C=C%15)=C8)C9=C7)S3)=C(C#N)/C#N,-5.94 ,-4.08 ,6.81,15.16,0.56,0.80,10.1039/c9ta02544h
CC(S1)=CC2=C1C(C3=CC=C(C(CCC)(CCC)CCC)S3)=C(C=C(C4=CC=C(C5=C(F)C(F)=C(C6=CC=C(C)S6)C7=NN(CC(CCCCCCCC)CCCCCC)N=C75)S4)S8)C8=C2C9=CC=C(C(CCC)(CCC)CCC)S9,-5.40 ,-3.24 ,O=C(C(C=CC(F)=C1)=C1C/2=C(C#N)/C#N)C2=C\C=C\C3=CC(S4)=C(S3)C5=C4C6=C(C5(C7=CC=C(CCCCCC)C=C7)C8=CC=C(CCCCCC)C=C8)C=C9C(C(C%10=CC=C(CCCCCC)C=C%10)(C%11=CC=C(CCCCCC)C=C%11)C%12=C9SC%13=C%12SC(/C=C/C=C%14C(C(C=CC(F)=C%15)=C%15C/%14=C(C#N)/C#N)=O)=C%13)=C6,-5.56 ,-4.01 ,9.72,19.73,0.59,0.84,10.1021/acs.chemmater.7b03928
CCSC1=CC=C(C2=C3C=C(C4=CC=C(C5=CC6=C(C=C(C7=CC=C(C)S7)C7=NN(CC)N=C76)C6=NN(CC)N=C56)S4)SC3=C(C3=CC=C(SCC)S3)C3=C2SC(C)=C3)S1,-5.39 ,-3.30 ,CCc1ccc(C2(c3ccc(CC)cc3)c3cc4c(cc3-c3sc5cc(/C=C6\C(=O)c7ccccc7C6=C(C#N)C#N)sc5c32)C(c2ccc(CC)cc2)(c2ccc(CC)cc2)c2c-4sc3cc(/C=C4\C(=O)c5ccccc5C4=C(C#N)C#N)sc23)cc1,-5.55 ,-3.80 ,10.45,16.92,0.66,0.94,10.1016/j.isci.2018.12.027
CC1=CC(C(C2=CC=C(CC(CCCC)CCCCCC)C=C2)=C(SC(C3=CC=C(C4=C5C(C(C6=C(CC(CC)CCCC)SC(CC(CCCC)CC)=C6C5=O)=O)=C(C7=CC=C(C)S7)S4)S3)=C8)C8=C9C%10=CC=C(CC(CCCCCC)CCCC)C=C%10)=C9S1,-5.43 ,-3.36 ,CCCCCCc1ccc(C2(c3ccc(CCCCCC)cc3)c3cc4c(cc3-c3[se]c(/C=C5\C(=O)c6cc(F)ccc6C5=C(C#N)C#N)cc32)C(c2ccc(CCCCCC)cc2)(c2ccc(CCCCCC)cc2)c2c-4sc3cc(/C=C4\C(=O)c5cc(F)ccc5C4=C(C#N)C#N)sc23)cc1,-5.71 ,-4.00 ,10.90,17.51,0.75,0.83,10.1039/c8ta11197a
FC1=C(CC(CCCC)CC)SC(C2=C3C(SC(C4=CC=C(C5=C6C(C(C7=C(CC(CC)CCCC)SC(CC(CC)CCCC)=C7C6=O)=O)=C(C8=CC=C(C)S8)S5)S4)=C3)=C(C9=CC(F)=C(CC(CC)CCCC)S9)C%10=C2SC(C)=C%10)=C1,-5.48 ,-3.64 ,O=C(C(C=CC(C)=C1)=C1C/2=C(C#N)/C#N)C2=C/C3=CC4=C(S3)C5=CC6=C(C(SC(/C=C7C(C(C=CC(C)=C8)=C8C\7=C(C#N)\C#N)=O)=C9)=C9C6(C%10=CC=C(CCCCCC)C=C%10)C%11=CC=C(CCCCCC)C=C%11)C=C5C4(C%12=CC=C(CCCCCC)C=C%12)C%13=CC=C(CCCCCC)C=C%13,-5.69 ,-3.94 ,5.60,13.00,0.43,1.00,10.1039/C7TA10470H
O=C(C1=CC2=C(SC(C3=CC4=C(S3)C(C5=CC=C(S5)CC(CCCC)CC)=C6C=C(SC6=C4C7=CC=C(S7)CC(CCCC)CC)C)=C2S1)C)CC(CC)CCCC,-5.11 ,-3.25 ,CCCCCCC(C=C1)=CC=C1C2(C3=CC=C(CCCCCC)C=C3)C4=CC5=C(C(C6=C5SC(C7=CC=C(/C=C(C#N)/C#N)C8=NSN=C87)=C6)(C9=CC=C(CCCCCC)C=C9)C%10=CC=C(CCCCCC)C=C%10)C=C4C%11=C2C=C(C%12=CC=C(/C=C(C#N)/C#N)C%13=NSN=C%13%12)S%11,-5.60 ,-3.80 ,4.26,10.10,0.55,0.77,10.1039/c5ta05901a
CC1=C(C(F)=C(C(OCC(CCCC)CC)=O)S2)C2=C(S1)C(S3)=CC(C3=C4C5=CC=C(CC(CCCC)CC)S5)=C(C6=CC=C(CC(CC)CCCC)S6)C7=C4C=C(C)S7,-5.22 ,-3.64 ,O=C(N(CC(CCCCCCCC)CCCCCCCCCC)C1=O)C2=CC(C)=C3C4=C(C(N(CC(CCCCCCCC)CCCCCCCCCC)C3=O)=O)C=C(C5=CC=C(C6=CC=C(C7=C8C9=C(C(N(CC(CCCCCCCC)CCCCCCCCCC)C8=O)=O)C=C(C%10=CC=C(C)S%10)C%11=C9C(C(N(CC(CCCCCCCC)CCCCCCCCCC)C%11=O)=O)=C7)S6)S5)C1=C24,-6.38 ,-4.00 ,2.30,5.80,0.48,0.83,10.1021/jacs.6b04822
CC(S1)=CC2=C1C(C3=CC=C(CC(CCCC)CC)S3)=C(C=C(C4=CC=C(C5=C6C(C(C7=C(CC(CC)CCCC)SC(CC(CC)CCCC)=C7C6=O)=O)=C(C8=CC=C(C)S8)S5)S4)S9)C9=C2C%10=CC=C(CC(CCCC)CC)S%10,-5.32 ,-3.29 ,O=C(N1C(CCCCC)CCCCC)C2=C3C(C4=CC=C3C1=O)=C(C=C2)C5=C(C4=C(C6=CC(C(N7C(CCCCC)CCCCC)=O)=C8C(C9=CC=C8C7=O)=C6C%10=C(C9=CC=C%11C(N(C(CCCCC)CCCCC)C%12=O)=O)C%11=C%12C=C%10)C=C%13C(N(C(CCCCC)CCCCC)C%14=O)=O)C%13=C%14C=C5,-6.04 ,-4.00 ,4.39,8.26,0.61,0.87,10.1002/smll.201401082
CC(SC1=C2C3=CC=C(CC(CC)CCCC)S3)=CC1=C(C4=CC=C(CC(CC)CCCC)S4)C5=C2C=C(S5)C6=CC=C(C7=C8C(C(C9=C(CC(CC)CCCC)SC(CC(CC)CCCC)=C9C8=O)=O)=C(C%10=CC=C(C)S%10)S7)S6,-5.33 ,-3.53 ,O=C(/C(S1)=C/C(C2=NON=C32)=CC=C3C(S4)=CC5=C4C6=CC(C(CCCCCCCC)(CCCCCCCC)C7=C8SC(C9=CC=C(/C=C%10SC(N(CC)C\%10=O)=S)C%11=NON=C9%11)=C7)=C8C=C6C5(CCCCCCCC)CCCCCCCC)N(CC)C1=S,-5.49 ,-3.93 ,7.74,15.98,0.55,0.89,10.1002/ajoc.201800389
CC(SC1=C2C3=CC(F)=C(SCC(CC)CCCC)S3)=CC1=C(C4=CC(F)=C(SCC(CC)CCCC)S4)C5=C2C=C(C6=CC=C(S6)C(C7=NN(CC(CCCCCC)CCCC)N=C78)=CC9=C8C=C(C%10=CC=C(C)S%10)C%11=NN(CC(CCCCCC)CCCC)N=C%119)S5,-5.45 ,-3.41 ,CCCCCCC(C=C1)=CC=C1C2(C3=CC=C(CCCCCC)C=C3)C4=CC5=C(C(C6=C5SC7=C6SC(/C=C8C(C(C=C(F)C(F)=C9)=C9C\8=C(C#N)\C#N)=O)=C7)(C%10=CC=C(CCCCCC)C=C%10)C%11=CC=C(CCCCCC)C=C%11)C=C4C%12=C2C(SC(/C=C%13C(C(C=C(F)C(F)=C%14)=C%14C\%13=C(C#N)/C#N)=O)=C%15)=C%15S%12,-5.70 ,-3.99 ,13.25,19.23,0.74,0.93,10.1016/j.isci.2018.12.027
CC1=C(CCCCCC)C=C(C)S1,-4.85 ,-2.84 ,O=C1C(C=C2C3=CC4=C(S3)C(C5=CC=C(CC(CC)CCCC)S5)=C6C(SC=C6)=C4C7=CC=C(CC(CC)CCCC)S7)=C8C9=C2C%10=C%11C(C9=CC=C8C(N1CC(CCCC)CC)=O)=C(C%12=CC%13=C(C%14=CC=C(CC(CC)CCCC)S%14)C(SC=C%15)=C%15C(C%16=CC=C(CC(CC)CCCC)S%16)=C%13S%12)C=C%17C%11=C(C(N(CC(CC)CCCC)C%17=O)=O)C=C%10,-5.57 ,-3.95 ,1.66,5.30,0.51,0.61,10.1021/jp5093674
CC(S1)=CC2=C1C(C3=C(F)C(F)=C(CC(CCCC)CC)S3)=C(C=C(C4=CC=C(C5=C(F)C(F)=C(C6=CC=C(C)S6)C7=NN(CC(CCCCCCCC)CCCCCC)N=C75)S4)S8)C8=C2C9=C(F)C(F)=C(CC(CCCC)CC)S9,-5.50 ,-3.02 ,O=C(C(/C1=C(C#C)/C#C)=C\C(S2)=CC3=C2C(C4(C5=CC(CCCCCC)=CC=C5)C6=CC(CCCCCC)=CC=C6)=C(S3)C7=C4C=C(C(SC8=C9SC(/C=C(/C%10=C(C#C)/C#C)C(C%11=C%10C=CC=C%11)=O)=C8)=C9C%12(C%13=CC(CCCCCC)=CC=C%13)C%14=CC(CCCCCC)=CC=C%14)C%12=C7)C%15=C1C=CC=C%15,-5.52 ,-3.82 ,11.63,18.03,0.66,0.98,10.1002/adma.201703344
CC(SC1=C2C3=CC(Cl)=C(CC(CC)CCCC)S3)=CC1=C(C4=CC(Cl)=C(CC(CC)CCCC)S4)C5=C2C=C(C6=C(CC(CCCCCC)CCCCCCCC)C=C(C7=NC8=C(N=C(C9=CC(CC(CCCCCC)CCCCCCCC)=C(C)S9)S8)S7)S6)S5,-5.49 ,-3.54 ,CCCCCCC(C=C1)=CC=C1C2(C3=CC=C(CCCCCC)C=C3)C4=CC5=C(C(C6=C5SC7=C6SC(/C=C8C(C(C=C(F)C(F)=C9)=C9C\8=C(C#N)\C#N)=O)=C7)(C%10=CC=C(CCCCCC)C=C%10)C%11=CC=C(CCCCCC)C=C%11)C=C4C%12=C2C(SC(/C=C%13C(C(C=C(F)C(F)=C%14)=C%14C\%13=C(C#N)/C#N)=O)=C%15)=C%15S%12,-5.66 ,-4.14 ,2.34,5.80,0.38,0.97,10.1002/adfm.202011168
CC(SC1=C2C3=CC=C(CC(CC)CCCC)S3)=CC1=C(C4=CC=C(CC(CC)CCCC)S4)C5=C2C=C(S5)C6=CC=C(C7=C8C(C(C9=C(CC(CC)CCCC)SC(CC(CC)CCCC)=C9C8=O)=O)=C(C%10=CC=C(C)S%10)S7)S6,-5.36 ,-3.54 ,CCCCCCC(C=C1)=CC=C1C2(C3=CC=C(CCCCCC)C=C3)C4=CC5=C(C(C6=C5SC7=C6SC(/C=C8C(C(C=CC=C9OC)=C9C\8=C(C#N)\C#N)=O)=C7)(C%10=CC=C(CCCCCC)C=C%10)C%11=CC=C(CCCCCC)C=C%11)C=C4C%12=C2C(SC(/C=C%13C(C(C=CC=C%14OC)=C%14C\%13=C(C#N)/C#N)=O)=C%15)=C%15S%12,-5.50 ,-3.76 ,6.30,12.31,0.51,1.01,10.1002/aenm.201700183
CC1=C(C(F)=C(C(OCC(CCCC)CC)=O)S2)C2=C(S1)C(S3)=CC(C3=C4C5=CC=C(CC(CCCC)CC)S5)=C(C6=CC=C(CC(CC)CCCC)S6)C7=C4C=C(C)S7,-5.22 ,-3.64 ,FC1=CC(C/2=C(C#N)/C#N)=C(C=C1F)C(C2=C/C3=CC(C4(C5=CC=C(CCCCCC)C=C5)C6=CC=C(CCCCCC)C=C6)=C(S3)C7=C4C(SC8=C9C(C(C=C%10)=CC=C%10CCCCCC)(C%11=C8C=C%12C(C(C=C%13)=CC=C%13CCCCCC)(C%14=C(C%12=C%11)SC%15=C%14SC%16=C%15C(C%17=CC=C(CCCCCC)C=C%17)(C%18=CC=C(CCCCCC)C=C%18)C%19=C%16SC(/C=C%20C(C(C=C(F)C(F)=C%21)=C%21C\%20=C(C#N)/C#N)=O)=C%19)C(C=C%22)=CC=C%22CCCCCC)C(C=C%23)=CC=C%23CCCCCC)=C9S7)=O,-5.45 ,-3.87 ,11.20,21.51,0.65,0.79,10.1021/acs.chemmater.7b04251
O=C1C(C2=C(C3=NC=C(C4=CC=C(C5=CC=C(C)S5)S4)S3)N1CC(CCCCCCCCCC)CCCCCCCCCCCC)=C(C6=NC=C(C)S6)N(CC(CCCCCCCCCC)CCCCCCCCCCCC)C2=O,-5.42 ,-3.95 ,O=C(N1C(CCCCC)CCCCC)C2=C3C(C4=CC=C3C1=O)=C(C=C2)C5=C(C4=C(C6=CC(C(N7C(CCCCC)CCCCC)=O)=C8C(C9=CC=C8C7=O)=C6C%10=C(C9=CC=C%11C(N(C(CCCCC)CCCCC)C%12=O)=O)C%11=C%12C=C%10)C=C%13C(N(C(CCCCC)CCCCC)C%14=O)=O)C%13=C%14C=C5,-6.04 ,-4.00 ,0.10,0.31,0.35,0.93,10.1039/C6TC01045H
CC(SC1=C2C3=CC=C(CC(CC)CCCC)S3)=CC1=C(C4=CC=C(CC(CC)CCCC)S4)C5=C2C=C(C6=C(CCCCCCCCCC)C=C(C7=NC=C(C8=CC(CCCCCCCCCC)=C(C)S8)N=C7)S6)S5,-5.41 ,-3.43 ,CCCCCCC(C=C1)=CC=C1C2(C3=CC=C(CCCCCC)C=C3)C4=CC5=C(C(C6=C5SC7=C6SC(/C=C8C(C(C=CC=C9)=C9C\8=C(C#N)\C#N)=O)=C7)(C%10=CC=C(CCCCCC)C=C%10)C%11=CC=C(CCCCCC)C=C%11)C=C4C%12=C2C(SC(/C=C%13C(C(C=CC=C%14)=C%14C\%13=C(C#N)/C#N)=O)=C%15)=C%15S%12,-5.58 ,-3.91 ,7.60,16.30,0.58,0.80,10.1039/c9py00674e
CC(S1)=CC(C1=C2C3=CC=C(CC(CCCC)CC)S3)=C(C4=CC=C(CC(CCCC)CC)S4)C5=C2C=C(C6=CC7=C(C(SC(C)=C8)=C8C(N9CC(CCCCCCCCCC)CCCCCCCC)=C7N(CC(CCCCCCCC)CCCCCCCCCC)C9=O)S6)S5,-5.39 ,-3.54 ,O=C1C(/C(C2=C1C=CC(F)=C2)=C(C#N)/C#N)=C\C3=CC4=C(S3)C(C(C5=CC6=C(C(C7=C6SC8=C7SC(/C=C(/C(C9=C%10C=CC(F)=C9)=C(C#N)/C#N)C%10=O)=C8)(C%11=CC=C(CCCCCC)C=C%11)C%12=CC=C(CCCCCC)C=C%12)C=C%135)(C%14=CC=C(CCCCCC)C=C%14)C%15=CC=C(CCCCCC)C=C%15)=C%13S4,-5.64 ,-4.03 ,11.19,16.89,0.69,0.96,10.1002/macp.202000030
CC1=CC(CCCCCC)=C(C)S1,-5.00 ,-3.10 ,O=C(/C(S/1)=C/C(S2)=C(CCCCCCCC)C=C2C(C=C3)=CC4=C3C5=CC=C(C6=CC(CCCCCCCC)=C(/C=C7S/C(N(CCCCCCCC)C\7=O)=C(C#N)/C#N)S6)C=C5C84C9=CC(C%10=CC(CCCCCCCC)=C(/C=C%11S/C(N(CCCCCCCC)C\%11=O)=C(C#N)/C#N)S%10)=CC=C9C%12=C8C=C(C%13=CC(CCCCCCCC)=C(/C=C%14S/C(N(CCCCCCCC)C\%14=O)=C(C#N)/C#N)S%13)C=C%12)N(CCCCCCCC)C1=C(C#N)/C#N,-5.55 ,-3.29 ,4.48,7.58,0.63,0.91,10.1021/acs.chemmater.6b03323
CC1=C(C(F)=C(C(OCC(CCCC)CC)=O)S2)C2=C(S1)C(S3)=CC(C3=C4OCC(CC)CCCC)=C(OCC(CCCC)CC)C5=C4C=C(C)S5,-5.15 ,-3.31 ,O=C(N(C(CCCCC)CCCCC)C1=O)C2=CC3=C(C4=C2C1=CC(C5=C6C7=CC8=C9C%10=C7C%11=C5C=C(C(N%12C(CCCCC)CCCCC)=O)C%13=C%11C(C%10=C(C=C9C(N(C(CCCCC)CCCCC)C8=O)=O)C%14=C%15C%16=C(C(C%17=CC=C%18C%19=O)=C%18C(C(N%19C(CCCCC)CCCCC)=O)=C%16)C%20=C%21C%17=CC=C(C(N(C(CCCCC)CCCCC)C%22=O)=O)C%21=C%22C=C%20%14)=C%15C=C%13C%12=O)=C4%23)C%24=C%25C%23=C6C=C(C(N(C(CCCCC)CCCCC)C%26=O)=O)C%25=C%26C=C%24C%27=C3C%28=C%29C%30=C(C%31=C%28)C(C(N(C(CCCCC)CCCCC)C%31=O)=O)=CC=C%30C%32=CC=C%33C%34=C(C(N(C(CCCCC)CCCCC)C%33=O)=O)C=C%27C%29=C%32%34,-6.26 ,-3.91 ,6.50,12.70,0.64,0.78,10.1038/ncomms9242
CC(SC1=C2C3=CC=C(CC(CC)CCCC)S3)=CC1=C(C4=CC=C(CC(CC)CCCC)S4)C5=C2C=C(C(SC6=C7C8=CC(F)=C(CC(CC)CCCC)S8)=CC6=C(C9=CC(F)=C(CC(CC)CCCC)S9)C%10=C7C=C(C)S%10)S5,-5.52 ,-3.47 ,O=C(C(C=CC=C1)=C1C/2=C(C#N)\C#N)C2=C/C(S3)=CC4=C3C5=C(C4(CCCCCC)CCCCCC)C=C6C(C(CCCCCC)(CCCCCC)C7=C6SC(/C=C8C(C(C=CC=C9)=C9C\8=C(C#N)/C#N)=O)=C7)=C5,-5.69 ,-3.91 ,8.50,15.30,0.59,0.95,10.1002/marc.201800660
CC1=CC(C(C2=CC(F)=C(CC(CCCC)CC)S2)=C(SC(C3=CC=C(C4=C5C(C(C6=C(CC(CC)CCCC)SC(CC(CCCC)CC)=C6C5=O)=O)=C(C7=CC=C(C)S7)S4)S3)=C8)C8=C9C%10=CC(F)=C(CC(CC)CCCC)S%10)=C9S1,-5.45 ,-3.64 ,O=C(C1=C2C=C(C(Cl)=C1)Cl)C(/C2=C(C#N)\C#N)=C\C3=C(C4=C(C5=C(S4)C(C6=NSN=C6C7=C8N(C9=C7SC%10=C9SC(/C=C(/C(C%11=C%12C=C(C(Cl)=C%11)Cl)=C(C#N)/C#N)C%12=O)=C%10CCCCCCCCCCC)CC(CCCC)CCCCCC)=C8N5CC(CCCC)CCCCCC)S3)CCCCCCCCCCC,-5.66 ,-4.09 ,17.00,25.60,0.78,0.86,10.1093/nsr/nwz200
CC1=CC(C(C2=CC=C(CC(CCCC)CC)S2)=C(SC(C3=CC=C(C4=C5C(C(C6=C(CC(CC)CCCC)SC(CC(CCCC)CC)=C6C5=O)=O)=C(C7=CC=C(C)S7)S4)S3)=C8)C8=C9C%10=CC=C(CC(CC)CCCC)S%10)=C9S1,-5.34 ,-3.44 ,O=C(C(C=CC=C1)=C1C/2=C(C#N)/C#N)C2=C/C(C(CCCCCC)=C3)=CC(CCCCCC)=C3C(S4)=CC5=C4C6=C(C5(C7=CC=C(CCCCCC)C=C7)C8=CC=C(CCCCCC)C=C8)C=C9C(C(C%10=CC=C(CCCCCC)C=C%10)(C%11=CC=C(CCCCCC)C=C%11)C%12=C9SC(C%13=C(CCCCCC)C=C(/C=C%14C(C(C=C(F)C(F)=C%15)=C%15C\%14=C(C#N)\C#N)=O)C(CCCCCC)=C%13)=C%12)=C6,-5.55 ,-3.82 ,2.30,5.63,0.44,0.92,10.1021/jacs.7b00566
CC1=C(CCCCCC)C=C(C)S1,-4.85 ,-2.84 ,O=C1C(C=C2OCCOC)=C3C4=C2C5=C6C(C4=CC=C3C(N1CC(CCCC)CC)=O)=C(C7=CC8=C(C9=CC=C(CC(CC)CCCC)S9)C(SC=C%10)=C%10C(C%11=CC=C(CC(CC)CCCC)S%11)=C8S7)C=C%12C6=C(C(N(CC(CC)CCCC)C%12=O)=O)C=C5,-5.68 ,-3.81 ,0.44,1.70,0.45,0.56,10.1021/jp5093674
CC1=CC(C(C2=CC(F)=C(CC(CCCC)CC)S2)=C(SC(C3=CC=C(C4=C5C(C(C6=C(CC(CC)CCCC)SC(CC(CCCC)CC)=C6C5=O)=O)=C(C7=CC=C(C)S7)S4)S3)=C8)C8=C9C%10=CC(F)=C(CC(CC)CCCC)S%10)=C9S1,-5.45 ,-3.64 ,CCCCCCCCCCCOc1c(/C=C2\C(=O)c3cc(Cl)c(Cl)cc3C2=C(C#N)C#N)sc2c1sc1c3c4nsnc4c4c5sc6c(CCCCCCCCCCC)c(/C=C7\C(=O)c8cc(Cl)c(Cl)cc8C7=C(C#N)C#N)sc6c5n(CC(CCC)CCCCC)c4c3n(CC(CCC)CCCCC)c21,-5.81 ,-3.90 ,16.40,23.42,0.78,0.90,10.1002/aenm.202003777
CCc1ccc(-c2c3cc(-c4ccc(-c5sc(-c6ccc(-c7cc8c(-c9ccc(CC)s9)c9sc(-c%10ccc(-c%11sc(-c%12ccc(-c%13cc%14c(-c%15ccc(CC)s%15)c%15sc(-c%16ccc(-c%17sc(-c%18cccs%18)c%18c%17C(=O)c%17c(CC)sc(CC)c%17C%18=O)s%16)cc%15c(-c%15ccc(CC)s%15)c%14s%13)s%12)c%12c%11C(=O)c%11c(CC)sc(CC)c%11C%12=O)s%10)cc9c(-c9ccc(CC)s9)c8s7)s6)c6c5C(=O)c5c(CC)sc(CC)c5C6=O)s4)sc3c(-c3ccc(CC)s3)c3ccsc23)s1,-5.20 ,-3.43 ,CCc1ccc(C2(c3ccc(CC)cc3)c3cc4c(cc3-c3sc5sc(/C=C6\C(=O)c7cc(F)c(F)cc7C6=C(C#N)C#N)cc5c32)C(c2ccc(CC)cc2)(c2ccc(CC)cc2)c2c-4sc3cc(-c4ccc(-c5c(C#N)c(C#N)c(-c6ccc(-c7cc8sc9c(c8s7)C(c7ccc(CC)cc7)(c7ccc(CC)cc7)c7cc8c(cc7-9)C(c7ccc(CC)cc7)(c7ccc(CC)cc7)c7c-8sc8sc(/C=C9\C(=O)c%10cc(F)c(F)cc%10C9=C(C#N)C#N)cc78)s6)c6nsnc56)s4)sc23)cc1,-5.56 ,-3.98 ,9.13,17.06,0.65,0.82,10.1021/acsami.9b15247
CC1=CC2=C(C(CCC(CCCCCC)CCCC)=C(C=C(C3=CC=C(C4=C(F)C(F)=C(C5=CC=C(C)S5)C6=NN(CC(CCCC)CCCCCC)N=C64)S3)S7)C7=C2CCC(CCCC)CCCCCC)S1,-5.36 ,-3.05 ,O=C1C2=CC=CC=C2C(/C1=C/C3=CC(SC4=C5C(C6=CC=C(CCCCCC)S6)(C7=CC=C(CCCCCC)S7)C8=CC9=C(C=C48)C(C%10=CC=C(CCCCCC)S%10)(C%11=CC=C(CCCCCC)S%11)C%12=C9SC%13=C%12SC(/C=C%14C(C%15=CC=CC=C%15C\%14=C(C#N)/C#N)=O)=C%13)=C5S3)=C(C#C)/C#N,-5.66 ,-3.93 ,8.88,15.84,0.61,0.92,10.1039/c7qm00547d
O=C(OCC(CC)CCCC)C1=C(F)C2=C(C)SC(C3=CC4=C(C(C5=CC=C(CC(CC)CCCC)S5)=C(C=C(C)S6)C6=C4C7=CC=C(CC(CC)CCCC)S7)S3)=C2S1,-5.22 ,-3.64 ,O=C(N(C(CCCCC)CCCCC)C1=O)C2=CC=C(C3=C4C5=CC1=C32)C6=C(C7=C(C8=CC=C(C(N(C(CCCCC)CCCCC)C9=O)=O)C%10=C9C=C%11C%12=C8%10)C(C%12=C(N%11CCCCCCCC)C=C%13C(N(C(CCCCC)CCCCC)C%14=O)=O)=C%13C%14=C7)C=C%15C%16=C6C4=C(N5CCCCCCCC)C=C%16C(N(C(CCCCC)CCCCC)C%15=O)=O,-5.97 ,-3.75 ,5.29,11.69,0.44,1.03,10.1039/c8nj02566e
CCN1N=C2C(C3=CC=C(C)S3)=C(F)C(F)=C(C3=CC=C(C4=CC5=C(C6=CC=C([Si](CC)(CC)CC)S6)C6=C(C=C(C)S6)C(C6=CC=C([Si](CC)(CC)CC)S6)=C5S4)S3)C2=N1,-5.25 ,-3.18 ,CCOc1c2sc3c(c2c(OCC)c2sc4c(c12)C(c1ccc(CC)cc1)(c1ccc(CC)cc1)c1cc(/C=C2\C(=O)c5ccccc5C2=C(C#N)C#N)sc1-4)C(c1ccc(CC)cc1)(c1ccc(CC)cc1)c1cc(/C=C2\C(=O)c4ccccc4C2=C(C#N)C#N)sc1-3,-5.32 ,-3.85 ,10.46,17.75,0.66,0.90,10.1039/C7EE00844A
CCC1=C(F)C=C(C2=C3C=C(C4=CC=C(C5=C6C(=O)C7=C(CC)SC(CC)=C7C(=O)C6=C(C6=CC=C(C)S6)S5)S4)SC3=C(C3=CC(F)=C(CC)S3)C3=C2SC(C)=C3)S1,-5.58 ,-3.73 ,CCc1ccc(C2(c3ccc(CC)cc3)c3cc4c(cc3-c3sc5cc(/C=C6\C(=O)c7c(ccc8ccccc78)C6=C(C#N)C#N)sc5c32)C(c2ccc(CC)cc2)(c2ccc(CC)cc2)c2c-4sc3cc(/C=C4\C(=O)c5c(ccc6ccccc56)C4=C(C#N)C#N)sc23)cc1,-5.62 ,-3.78 ,9.51,14.12,0.64,1.05,10.1073/pnas.1807535115
FC1=C(C2=CC=C(C)S2)C3=NC(OCC(CCCCCC)CCCCCCCC)=CN=C3C(C)=C1F,-5.54 ,-2.98 ,O=C(C(C=C(F)C(F)=C1)=C1C/2=C(C#N)\C#N)C2=C/C3=CC(S4)=C(S3)C5=C4C6=CC(C(C7=C8SC9=C7SC(/C=C%10C(C(C=C(F)C(F)=C%11)=C%11C\%10=C(C#N)\C#N)=O)=C9)(C%12=CC=CC(CCCCCC)=C%12)C%13=CC(CCCCCC)=CC=C%13)=C8C=C6C(C%14=CC(CCCCCC)=CC=C%14)5C%15=CC=CC(CCCCCC)=C%15,-5.73 ,-4.02 ,12.53,19.76,0.70,0.90,10.1002/aenm.201800815
CC1=C(C=C(S1)C2=C(C(F)=C(C3=NSN=C32)C4=CC(CC(CCCCCCCCCC)CCCCCCCCCCCC)=C(S4)C5=CC=C(S5)C6=CC=C(S6)C)F)CC(CCCCCCCCCCCC)CCCCCCCCCC,-5.36 ,-3.71 ,O=C(N(C(CCCCCC)CCCCCC)C1=O)C2=CC3=C(C4=CC5=C6C7=C4C8=CC=C(C(N9C(CCCCCC)CCCCCC)=O)C%10=C8C(C7=CC=C6C(N(C(CCCCCC)CCCCCC)C5=O)=O)=CC=C%10C9=O)C=C%11C=C%12C%13=C%14C%11=C3C(C2=C1C=C%15)=C%15C%14=CC=C%13C(N(C(CCCCCC)CCCCCC)C%12=O)=O,-5.99 ,-3.96 ,5.40,11.40,0.53,0.84,10.1039/c4ee02990a
CCC1=C(C)SC(C2=C(F)C(F)=C(C3=CC(CC)=C(C4=CC=C(C5=CC(F)=C(C6=CC=C(C)S6)C=C5F)S4)S3)C3=NN(CC)N=C23)=C1,-5.32 ,-3.33 ,CCc1ccc(C2(c3ccc(CC)s3)c3cc4c(cc3-c3sc5cc(/C=C6\C(=O)c7ccccc7C6=C(C#N)C#N)sc5c32)C(c2ccc(CC)s2)(c2ccc(CC)s2)c2c-4sc3cc(/C=C4\C(=O)c5ccccc5C4=C(C#N)C#N)sc23)s1,-5.66 ,-3.93 ,9.20,15.50,0.65,0.93,10.1002/aenm.201701674
CC(SC1=C2C3=CC=CC(SCC(CC)CCCC)=C3)=CC1=C(C4=CC(SCC(CC)CCCC)=CC=C4)C5=C2C=C(C6=CC=C(C7=C(F)C(F)=C(C8=CC=C(C)S8)C9=NN(CC(CCCCCC)CCCCCCCC)N=C97)S6)S5,-5.40 ,-3.40 ,CCCCCCC(C=C1)=CC=C1C2(C3=CC=C(CCCCCC)C=C3)C4=CC5=C(C(C6=C5SC7=C6SC(/C=C8C(C(C=CC=C9)=C9C\8=C(C#N)\C#N)=O)=C7)(C%10=CC=C(CCCCCC)C=C%10)C%11=CC=C(CCCCCC)C=C%11)C=C4C%12=C2C(SC(/C=C%13C(C(C=CC=C%14)=C%14C\%13=C(C#N)/C#N)=O)=C%15)=C%15S%12,-5.60 ,-3.85 ,13.16,18.02,0.72,0.95,10.1021/acsami.9b07112
CCc1cc(C)sc1-c1sc(-c2cc(CC)c(-c3sc(-c4cc(CC)c(-c5sc(C)cc5CC)s4)cc3CC)s2)cc1CC,-5.20 ,-3.20 ,CCc1ccc(C2(c3ccc(CC)cc3)c3cc4c5cc6c(cc5n(CC)c4cc3-c3sc(/C=C4\C(=O)c5ccccc5C4=C(C#N)C#N)cc32)-c2sc(/C=C3\C(=O)c4ccccc4C3=C(C#N)C#N)cc2C6(c2ccc(CC)cc2)c2ccc(CC)cc2)cc1,-5.50 ,-3.87 ,7.16,11.49,0.66,0.95,10.1039/C6TA03288E
O=C(OCC(CC)CCCC)C1=C(F)C2=C(C)SC(C3=CC4=C(C(C5=CC=C(CC(CC)CCCC)S5)=C(C=C(C)S6)C6=C4C7=CC=C(CC(CC)CCCC)S7)S3)=C2S1,-5.22 ,-3.64 ,O=C(N(C(CCCCC)CCCCC)C1=O)C2=C(CC(C)(C)C)C=C(C3=C4C=C(CC(C)(C)C)C1C32)C5=CC=C(C6=CC=C(C(S7)=CC=C7C8=CC=C9C%10=C8C=CC=C%10C%11=C%12C9=CC(CC(C)(C)C)=C(C(N(C(CCCCC)CCCCC)C%13=O)=O)C%12C%13C(CC(C)(C)C)=C%11)S6)C%14=C5C4=CC=C%14,-5.63 ,-3.72 ,1.30,6.73,0.22,0.80,10.1021/acs.joc.7b00272
CC(S1)=CC=C1C2=C(C(C3=C(CC(CC)CCCC)SC(CC(CCCC)CC)=C3C4=O)=O)C4=C(S2)C(S5)=CC=C5C6=CC(SC7=C(C8=CC=C(CCCCCCCC)S8)C(C(SC(C)=C9)=C9S%10)=C%10C(C%11=CC=C(CCCCCCCC)S%11)=C7%12)=C%12S6,-5.36 ,-3.43 ,O=C1C2=CC=CC=C2C(/C1=C/C3=CC4=C(S3)C(C=C5C(C(SC(/C=C6C(C7=CC=CC=C7C\6=C(C#C)/C#N)=O)=C8)=C8C5(CCCCCC)CCCCCC)=C9)=C9C4(CCCCCC)CCCCCC)=C(C#C)/C#N,-5.69 ,-3.91 ,8.71,15.05,0.65,0.89,10.1021/jacs.6b00853
O=C(OCC(CC)CCCC)C1=C(F)C2=C(C)SC(C3=CC4=C(C(C5=CC=C(CC(CC)CCCC)S5)=C(C=C(C)S6)C6=C4C7=CC=C(CC(CC)CCCC)S7)S3)=C2S1,-5.22 ,-3.40 ,O=C1C(C=C(F)C(F)=C2)=C2C(/C1=C/C(S3)=CC4=C3C(C5(C(C=C6)=CC=C6CCCCCC)C(C=C7)=CC=C7CCCCCC)=C(C8=C5C9=C(S8)C(C%10=CC=C(S%10)CCCCCC)=C%11C%12=C(C(SC%13=C%14SC(/C=C%15/C(C%16=C(C=C(F)C(F)=C%16)C%15=O)=C(C#N)\C#N)=C%13)=C%14C(C(C=C%17)=CC=C%17CCCCCC)%12C(C=C%18)=CC=C%18CCCCCC)SC%11=C9C(S%19)=CC=C%19CCCCCC)S4)=C(C#N)/C#N,-5.57 ,-4.00 ,13.00,23.81,0.73,0.73,10.1021/jacs.8b04027
CC1=CC2=C(C3=CC(CCCCCCCC)=C(Cl)S3)C4=C(C=C(C5=CC=C(C6=C(F)C(F)=C(C7=CC=C(C)S7)C8=NN(CC(CCCCCCCC)CCCCCCCC)N=C86)S5)S4)C(C9=CC(CCCCCCCC)=C(Cl)S9)=C2S1,-5.48 ,-3.23 ,O=C(C1=CSC=C1C/2=C(C#N)\C#N)C2=C/C3=C(C4=C(C5=C(S4)C(C6=NSN=C6C7=C8N(C9=C7SC%10=C9SC(/C=C(/C(C%11=CSC=C%11%12)=C(C#N)\C#N)C%12=O)=C%10CCCCCCCCCCC)CC(CC)CCCC)=C8N5CC(CC)CCCC)S3)CCCCCCCCCCC,-5.56 ,-3.76 ,13.46,21.21,0.72,0.89,10.1039/c9cp05015a
CC1=CC(C(C2=CC(F)=C(CC(CCCC)CC)S2)=C(SC(C3=CC=C(C4=C5C(C(C6=C(CC(CC)CCCC)SC(CC(CCCC)CC)=C6C5=O)=O)=C(C7=CC=C(C)S7)S4)S3)=C8)C8=C9C%10=CC(F)=C(CC(CC)CCCC)S%10)=C9S1,-5.45 ,-3.64 ,CCCCCCCCCCCc1c(/C=C2\C(=O)c3cc4ccccc4cc3C2=C(C#N)C#N)sc2c1sc1c3c4nsnc4c4c5sc6c(CCCCCCCCCCC)c(/C=C7\C(=O)c8cc9ccccc9cc8C7=C(C#N)C#N)sc6c5n(CC(CCCC)CCCCCC)c4c3n(CC(CCCC)CCCCCC)c21,-5.50 ,-3.90 ,12.10,20.70,0.62,0.94,10.1021/acsami.1c04277
CC1=CC=C(C(S2)=C3C(C(C4=C(CC(CCCC)CC)SC(CC(CCCC)CC)=C4C3=O)=O)=C2C5=CC=C(C6=CC7=C(C8=C(C9=CC=C(CCCCCCCC)S9)C(SC%10=C%11SC(C)=C%10)=C%11C(C%12=CC=C(CCCCCCCC)S%12)=C8S7)S6)S5)S1,-5.36 ,-3.43 ,O=C(C(C=CC=C1)=C1C/2=C(C#N)\C#N)C2=C/C3=CC(S4)=C(S3)C5=C4C6=CC(C(C7=C8SC9=C7SC(/C=C%10C(C(C=CC=C%11)=C%11C\%10=C(C#N)\C#N)=O)=C9)(C%12=CC=C(CCCCCC)S%12)C%13=CC=C(CCCCCC)S%13)=C8C=C6C(C%14=CSC(CCCCCC)=C%14)5C%15=CC=C(CCCCCC)S%15,-5.66 ,-3.93 ,6.43,11.70,0.59,0.92,10.1002/adma.201602570
CC1=CC(C(C2=CC=C(CC(CCCC)CC)S2)=C(SC(C3=CC=C(C4=C5C(C(C6=C(CC(CC)CCCC)SC(CC(CCCC)CC)=C6C5=O)=O)=C(C7=CC=C(C)S7)S4)S3)=C8)C8=C9C%10=CC=C(CC(CC)CCCC)S%10)=C9S1,-5.34 ,-3.44 ,O=C1C2=C(C=C(Cl)C(Cl)=C2)C(/C1=C/C(S3)=CC4=C3C5=C(C4(CC(CCCC)CC)CC(CCCC)CC)C=C(C6=C(F)C(F)=C(C(S7)=CC8=C7C(S9)=C(C(CC(CC)CCCC)8CC(CC)CCCC)C=C9/C=C%10C(C(C=C%11Cl)=C(C\%10=C(C#N)\C#N)C=C%11Cl)=O)C%12=C6N=C(C%13=CC=C(CCCCCC)C=C%13)C(C%14=CC=C(CCCCCC)C=C%14)=N%12)S5)=C(C#N)\C#N,-5.62 ,-3.87 ,12.32,22.91,0.69,0.78,10.1021/acsami.1c11412
CC1=CC(C(C2=CC=C(CC(CCCC)CC)S2)=C(SC(C3=CC=C(C4=C5C(C(C6=C(CC(CC)CCCC)SC(CC(CCCC)CC)=C6C5=O)=O)=C(C7=CC=C(C)S7)S4)S3)=C8)C8=C9C%10=CC=C(CC(CC)CCCC)S%10)=C9S1,-5.34 ,-3.44 ,O=C1C2=C(C=C(Cl)C(Cl)=C2)C(/C1=C/C(S3)=CC4=C3C(S5)=C(N4C(CCCCCCCC)CCCCCCCC)C=C5C6=C(OCC(CCCC)CC)C=C(C(S7)=CC(CCCCCC)=C7/C=C8C(C9=C(C\8=C(C#N)\C#N)C=C(Cl)C(Cl)=C9)=O)C(OCC(CCCC)CC)=C6)=C(C#N)\C#N,-5.62 ,-3.97 ,8.11,18.26,0.54,0.83,10.1016/j.cej.2021.131828
CC1=C(C=C(S1)C2=C(C(F)=C(C3=NSN=C32)C4=CC(CC(CCCCCCCCCC)CCCCCCCCCCCC)=C(S4)C5=CC=C(S5)C6=CC=C(S6)C)F)CC(CCCCCCCCCCCC)CCCCCCCCCC,-5.36 ,-3.71 ,O=C(N(C(CCCCC)CCCCC)C1=O)C2=CC=C(C3=C4C=CC1C32)C5=C(C6=CC7=C(C8C(C7(C9C%10C=CC=C9)C%11=C%10C=CC=C%11)C=C(C%12=C(C%13=C%14C=CC%15C%13C(C(N(C(CCCCC)CCCCC)C%15=O)=O)=C%12)C%16=CC=C%17C%18=C%16C%14=CC=C%18C(N(C(CCCCC)CCCCC)C%17=O)=O)C=C8)C=C6)C=C%19C%20=C5C4=CC=C%20C(N(C(CCCCC)CCCCC)C%19=O)=O,-5.90 ,-3.83 ,6.30,10.70,0.57,0.98,10.1039/c4ee02990a
CCC1=C(C)SC(C2=CC3=C(C=C(C4=CC(CC)=C(C5=CC=C(C6=CC=C(C)S6)S5)S4)C4=NN(CC)N=C43)C3=NN(CC)N=C23)=C1,-5.16 ,-3.10 ,CCOc1cc(-c2cc(OCC)c(/C=C3\C(=O)c4cc(F)c(F)cc4C3=C(C#N)C#N)s2)c(OCC)cc1-c1cc(OCC)c(/C=C2\C(=O)c3cc(F)c(F)cc3C2=C(C#N)C#N)s1,-5.48 ,-3.66 ,7.32,16.25,0.56,0.80,10.1021/acsami.1c00327
CC(SC1=C2C3=CC=C(CC(CC)CCCC)S3)=CC1=C(C4=CC=C(CC(CC)CCCC)S4)C5=C2C=C(S5)C6=CC=C(C7=C(C(OCC(CC)CCCC)=O)C8=C(C(C(OCC(CC)CCCC)=O)=C(C9=CC=CS9)S8)S7)S6,-5.23 ,-3.34 ,CCCCCCC(C=C1)=CC=C1C2(C3=CC=C(CCCCCC)C=C3)C4=CC5=C(C(C6=C5SC7=C6SC(/C=C8C(C(C=CC(C)=C9)=C9C\8=C(C#N)\C#N)=O)=C7)(C%10=CC=C(CCCCCC)C=C%10)C%11=CC=C(CCCCCC)C=C%11)C=C4C%12=C2C(SC(/C=C%13C(C(C=CC(C)=C%14)=C%14C\%13=C(C#N)/C#N)=O)=C%15)=C%15S%12,-5.58 ,-3.82 ,11.38,17.90,0.71,0.90,10.1002/aenm.201801214
CC1=CC(C(S1)=C2C3=CC(Cl)=C(CC(CC)CCCC)S3)=C(C4=C2C=C(C5=CC=C(C6=C(F)C(F)=C(C7=CC=C(C)S7)C8=NN(CC(CCCCCC)CCCCCCCC)N=C68)S5)S4)C9=CC(Cl)=C(CC(CC)CCCC)S9,-5.39 ,-3.45 ,O=C(C(C=C(F)C(F)=C1)=C1C/2=C(C#N)/C#N)C2=C/C3=C(CCCCCCCCCCC)C(SC4=C5N(CC(CC)CCCC)C6=C4C7=NSN=C7C8=C6N(CC(CC)CCCC)C9=C8SC%10=C9SC(/C=C%11/C(C%12=C(C%11=O)C=C(F)C(F)=C%12)=C(C#N)\C#N)=C%10CCCCCCCCCCC)=C5S3,-5.60 ,-4.10 ,12.31,23.77,0.61,0.84,10.1021/acs.macromol.9b01233
CC1=C(C=C(C(C(CC)CCCC)=O)S2)C2=C(S1)C(S3)=CC(C3=C4C5=CC=C(CC(CCCC)CC)S5)=C(C6=CC=C(CC(CC)CCCC)S6)C7=C4C=C(C)S7,-5.11 ,-3.25 ,O=C(N1CC(CCCC)CC)C2=C3C(C4=C(C5=CC=C(C6=CC(C(N7CC(CCCC)CC)=O)=C8C(C9=C(OCCOC)C=C8C7=O)=C6C%10=C(C9=C(OCCOC)C=C%11C(N(CC(CC)CCCC)C%12=O)=O)C%11=C%12C=C%10)S5)C=C3C1=O)=C(C(OCCOC)=C2)C%13=C(C4=CC=C%14C(N(CC(CC)CCCC)C%15=O)=O)C%14=C%15C=C%13OCCOC,-5.57 ,-3.84 ,0.83,3.43,0.30,0.78,10.1021/cm5006339
CC1=CC2=C(C(CCC(CCCCCC)CCCC)=C(C=C(C3=CC=C(C4=C(F)C(F)=C(C5=CC=C(C)S5)C6=NN(CC(CCCC)CCCCCC)N=C64)S3)S7)C7=C2CCC(CCCC)CCCCCC)S1,-5.36 ,-3.05 ,O=C(C(/C1=C(C#C)/C#C)=C\C2=CC(SC3=C4SC(C5=C6C=C(C7=C(C8(C9=CC=C(CCCCCC)C=C9)C%10=CC=C(CCCCCC)C=C%10)C%11=C(C%12=C(S%11)C=C(/C=C(/C%13=C(C#C)/C#C)C(C%14=C%13C=CC=C%14)=O)S%12)S7)C8=C5)=C3C6(C%15=CC=C(CCCCCC)C=C%15)C%16=CC=C(CCCCCC)C=C%16)=C4S2)C%17=C1C=CC=C%17,-5.45 ,-3.88 ,7.50,13.51,0.58,0.96,10.1021/jacs.6b12755
CC1=C(C(F)=C(C(OCC(CC)CCCC)=O)S2)C2=C(C3=CC4=C(OCC(CCCC)CC)C(SC(C)=C5)=C5C(OCC(CCCC)CC)=C4S3)S1,-5.15 ,-3.31 ,O=c(c1=Cc2sc(c3ccc(c4c5cc(c6sc(C=c(c(=O)c7c8cccc7)c8=C(C#N)C#N)cc6)cc4)c(C5(COCCOCCOCC)COCCOCCOCC)c3)cc2)c(cccc9)c9c1=C(C#N)C#N,-5.68 ,-3.92 ,3.09,10.31,0.38,0.79,10.1021/acsaem.8b00012
CCc1ccc(-c2c3cc(-c4ccc(-c5sc(-c6ccc(-c7cc8c(-c9ccc(CC)s9)c9sc(-c%10ccc(-c%11sc(-c%12ccc(-c%13cc%14c(-c%15ccc(CC)s%15)c%15sc(-c%16ccc(-c%17sc(-c%18cccs%18)c%18c%17C(=O)c%17c(CC)sc(CC)c%17C%18=O)s%16)cc%15c(-c%15ccc(CC)s%15)c%14s%13)s%12)c%12c%11C(=O)c%11c(CC)sc(CC)c%11C%12=O)s%10)cc9c(-c9ccc(CC)s9)c8s7)s6)c6c5C(=O)c5c(CC)sc(CC)c5C6=O)s4)sc3c(-c3ccc(CC)s3)c3ccsc23)s1,-5.33 ,-3.53 ,CCC1(CC)c2cc(/C=C3\C(=O)c4ccccc4C3=C(C#N)C#N)sc2-c2sc(-c3sc(-c4cc5c(s4)-c4sc(/C=C6\C(=O)c7ccccc7C6=C(C#N)C#N)cc4C5(CC)CC)c(F)c3F)cc21,-5.37 ,-3.76 ,8.23,16.39,0.58,0.86,10.1039/C8QM00609A
CCc1sc(-c2c3cc(-c4ccc(-c5c(F)c(F)c(-c6ccc(-c7cc8c(-c9cc(F)c(CC)s9)c9sc(-c%10ccc(-c%11c(F)c(F)c(-c%12ccc(-c%13cc%14c(-c%15cc(F)c(CC)s%15)c%15sc(-c%16ccc(-c%17c(F)c(F)c(-c%18cccs%18)c%18nn(CC)nc%17%18)s%16)cc%15c(-c%15cc(F)c(CC)s%15)c%14s%13)s%12)c%12nn(CC)nc%11%12)s%10)cc9c(-c9cc(F)c(CC)s9)c8s7)s6)c6nn(CC)nc56)s4)sc3c(-c3cc(F)c(CC)s3)c3ccsc23)cc1F,-5.36 ,-3.42 ,CCC1(CC)c2cc3c(cc2-c2sc(/C=C4\C(=O)c5ccccc5C4=C(C#N)C#N)cc21)C(CC)(CC)c1cc(/C=C2\C(=O)c4ccccc4C2=C(C#N)C#N)sc1-3,-5.69 ,-3.91 ,6.40,13.50,0.65,0.73,10.1016/j.nanoen.2020.104861
CC(SC1=C2C3=CC(Cl)=C(CC(CC)CCCC)S3)=CC1=C(C4=CC(Cl)=C(CC(CC)CCCC)S4)C5=C2C=C(S5)C6=CC=C(C7=C8C(C(C9=C(CC(CC)CCCC)SC(CC(CC)CCCC)=C9C8=O)=O)=C(C%10=CC=C(C)S%10)S7)S6,-5.52 ,-3.57 ,O=C(C(C=C(F)C(F)=C1)=C1C/2=C(C#N)/C#N)C2=C/C3=CC(SC4=C5N(CC(CC)CCCC)C6=C4C7=NN(CC(CC)CCCC)N=C7C8=C6N(CC(CC)CCCC)C9=C8SC%10=C9SC(/C=C%11/C(C%12=C(C%11=O)C=C(F)C(F)=C%12)=C(C#N)\C#N)=C%10)=C5S3,-5.56 ,-4.11 ,14.00,25.40,0.66,0.83,10.1021/acs.nanolett.0c05045
CC1=CC(C(C2=CC(F)=C(CC(CCCC)CC)S2)=C(SC(C3=CC=C(C4=C5C(C(C6=C(CC(CC)CCCC)SC(CC(CCCC)CC)=C6C5=O)=O)=C(C7=CC=C(C)S7)S4)S3)=C8)C8=C9C%10=CC(F)=C(CC(CC)CCCC)S%10)=C9S1,-5.45 ,-3.64 ,FC(C(F)=C1)=CC2=C1C(C(/C2=C(C#N)/C#N)=C\C(S3)=C(C4=CC=C(OCCCCCCCC)C=C4)C5=C3C(N6CC(CC)CCCC)=C(S5)C7=C6C(N(CC(CC)CCCC)C8=C9SC%10=C8SC(/C=C%11C(C(C=C(F)C(F)=C%12)=C%12C\%11=C(C#N)/C#N)=O)=C%10C%13=CC=C(OCCCCCCCC)C=C%13)=C9C%14=NSN=C%147)=O,-5.54 ,-3.97 ,16.88,25.31,0.76,0.88,10.1039/D3TC00820G
CCC(CC1=CC(C(C2=C3C=C(C)S2)=C4C(SC(C5=CC=C(C6=C7C(C(C8=C(CC(CC)CCCC)SC(CC(CC)CCCC)=C8C7=O)=O)=C(C9=CC=C(C)S9)S6)S5)=C4)=C3C%10=CC=CC(CC(CCCC)CC)=C%10)=CC=C1)CCCC,-5.48 ,-3.42 ,CCCCCCC(C=C1)=CC=C1C2(C3=CC=C(CCCCCC)C=C3)C4=CC5=C(C(C6=C5SC7=C6SC(/C=C8C(C9=CSC=C9C\8=C(C#N)\C#N)=O)=C7)(C%10=CC=C(CCCCCC)C=C%10)C%11=CC=C(CCCCCC)C=C%11)C=C4C%12=C2C(SC(/C=C%13C(C%14=CSC=C%14C\%13=C(C#N)/C#N)=O)=C%15)=C%15S%12,-5.62 ,-3.96 ,12.22,18.11,0.70,0.96,10.1002/aenm.201802686
CC(SC1=C2C3=CC=C(CC(CC)CCCC)S3)=CC1=C(C4=CC=C(CC(CC)CCCC)S4)C5=C2C=C(S5)C6=CC=C(C7=C8C(C(C9=C(CC(CC)CCCC)SC(CC(CC)CCCC)=C9C8=O)=O)=C(C%10=CC=C(C)S%10)S7)S6,-5.33 ,-3.29 ,O=C(C(C=C(F)C(F)=C1)=C1C/2=C(C#N)\C#N)C2=C/C3=CC([Si]4(CCCCCCCCC)CCCCCCCC)=C(S3)C5=C4C6=C(CCCCCC)C(SC7=C8[Si](CCCCCCCC)(CCCCCCCC)C9=C7SC(/C=C%10C(C(C=C(F)C(F)=C%11)=C%11C\%10=C(C#N)\C#N)=O)=C9)=C8C(CCCCCC)=C6S5,-5.42 ,-3.90 ,9.40,16.80,0.65,0.84,10.1021/acsami.8b17753
CC(SC1=C2C3=CC=C(CC(CC)CCCC)S3)=CC1=C(C4=CC=C(CC(CC)CCCC)S4)C5=C2C=C(S5)C6=CC=C(C7=C8C(C(C9=C(CC(CC)CCCC)SC(CC(CC)CCCC)=C9C8=O)=O)=C(C%10=CC=C(C)S%10)S7)S6,-5.54 ,-3.65 ,O=C(C(C=CC=C1)=C1C/2=C(C#N)/C#N)C2=C/C(S3)=CC4=C3C5=C(C(C6=CC=C(OCCCCCC)C=C6)4C7=CC=C(OCCCCCC)C=C7)C=C8C(C(C9=C8SC(/C=C%10/C(C%11=C(C%10=O)C=CC=C%11)=C(C#N)/C#N)=C9)(C%12=CC=C(OCCCCCC)C=C%12)C%13=CC=C(OCCCCCC)C=C%13)=C5,-5.67 ,-3.89 ,5.11,9.99,0.55,0.93,10.1039/c9tc02237f
CCc1cc(C)sc1-c1sc(-c2cc(CC)c(-c3sc(-c4cc(CC)c(-c5sc(C)cc5CC)s4)cc3CC)s2)cc1CC,-5.14 ,-3.14 ,CCc1ccc(C2(c3ccc(CC)cc3)c3cc4c(cc3-c3sc(-c5ccc(/C=c6/sc(=C(C#N)C#N)n(CC)c6=O)s5)cc32)C(c2ccc(CC)cc2)(c2ccc(CC)cc2)c2cc(-c3ccc(/C=c5/sc(=C(C#N)C#N)n(CC)c5=O)s3)sc2-4)cc1,-5.46 ,-3.67 ,7.34,13.85,0.61,0.85,10.1002/adma.201606054
CC1=CC(CCCCCC)=C(C)S1,-5.00 ,-3.10 ,O=C1N(CCCOC(C)C)C(C2=C1C=CC(C#CC3=CC=C(C#CC(C=C4)=CC5=C4C(N(C5=O)CCCOC(C)C)=O)C6=NSN=C36)=C2)=O,-6.02 ,-3.32 ,0.11,0.55,0.29,0.66,10.1021/acs.chemmater.5b04551
O=C(OCC(CC)CCCC)C1=C(F)C2=C(C)SC(C3=CC4=C(C(C5=CC=C(CC(CC)CCCC)S5)=C(C=C(C)S6)C6=C4C7=CC=C(CC(CC)CCCC)S7)S3)=C2S1,-5.20 ,-3.56 ,O=C(C(C=CC=C1)=C1C/2=C(C#N)\C#N)C2=C/C3=CC(S4)=C(S3)C5=C4C6=CC(C(C7=C8SC9=C7SC(/C=C%10C(C(C=CC=C%11)=C%11C\%10=C(C#N)\C#N)=O)=C9)(C%12=CC=C(CCCCCC)S%12)C%13=CC=C(CCCCCC)S%13)=C8C=C6C(C%14=CSC(CCCCCC)=C%14)5C%15=CC=C(CCCCCC)S%15,-5.66 ,-3.93 ,8.50,16.07,0.67,0.80,10.1002/aenm.201701674
CC1=CC(CCCCCC)=C(C)S1,-5.00 ,-3.10 ,CCCCCCC(C=C1)=CC=C1C2(C3=CC=C(CCCCCC)C=C3)C4=CC5=C(C(C6=C5SC(C(C7=NN(CCCCCCCC)N=C78)=CC=C8/C=C9SC(N(C/9=O)CC)=S)=C6)(C%10=CC=C(CCCCCC)C=C%10)C%11=CC=C(CCCCCC)C=C%11)C=C4C%12=C2C=C(C%13=CC=C(/C=C%14C(N(CC)C(S\%14)=S)=O)C%15=NN(CCCCCCCC)N=C%13%15)S%12,-5.51 ,-3.55 ,5.24,7.34,0.70,1.02,10.1021/acsmacrolett.7b00097
CC(SC1=C2C3=CC=C(CC(CC)CCCC)S3)=CC1=C(C4=CC=C(CC(CC)CCCC)S4)C5=C2C=C(S5)C6=CC=C(C7=C8C(C(C9=C(CC(CC)CCCC)SC(CC(CC)CCCC)=C9C8=O)=O)=C(C%10=CC=C(C)S%10)S7)S6,-5.33 ,-3.29 ,O=C1C2=C(C(/C1=C/C(S3)=CC4=C3C5=CC(C(CCCCCCCCCCCCCCCC)(CCCCCCCCCCCCCCCC)C6=C7SC(/C=C8/C(C9=C(C8=O)C=CC=C9)=C(C#N)/C#N)=C6)=C7C=C5C4(CCCCCCCCCCCCCCCC)CCCCCCCCCCCCCCCC)=C(C#N)/C#N)C=CC=C2,-5.85 ,-3.89 ,5.67,12.70,0.56,0.84,10.1002/adfm.201802895
CC(SC1=C2C3=CC=C(CC(CC)CCCC)S3)=CC1=C(C4=CC=C(CC(CC)CCCC)S4)C5=C2C=C(S5)C6=CC=C(C7=C8C(C(C9=C(CC(CC)CCCC)SC(CC(CC)CCCC)=C9C8=O)=O)=C(C%10=CC=C(C)S%10)S7)S6,-5.41 ,-3.57 ,O=C(C(C=CC=C1)=C1C/2=C(C#N)/C#N)C2=C/C3=CC(C4(C5=CC=C(CCCCCC)C=C5)C6=CC=C(CCCCCC)C=C6)=C(S3)C7=C4C(C=C(SC8=C9C(C%10=CC=C(CCCCCC)C=C%10)(C%11=CC=C(CCCCCC)C=C%11)C%12=C8SC(C=C%13C(C(C=CC=C%14)=C%14/C%13=C(C#N)/C#N)=O)=C%12)C9=C%15)=C%15S7,-5.41 ,-3.87 ,9.33,16.56,0.66,0.86,10.1021/acsami.7b06650
CC1=C(CCCCCC)C=C(C)S1,-4.85 ,-2.84 ,O=C(N1CC(CCCC)CC)C2=C3C(C4=C(C5=CC=C(C6=CC=C(C7=CC(CCCCCC)=C(C8=CC=C(C9=CC=C(C%10=CC(C(N%11CC(CC)CCCC)=O)=C%12C(C%13=CC=C%12C%11=O)=C%10C%14=C(C%13=C(OCCOC)C=C%15C(N(CC(CC)CCCC)C%16=O)=O)C%15=C%16C=C%14)S9)S8)S7)S6)S5)C=C3C1=O)=C(C=C2)C%17=C(C4=CC=C%18C(N(CC(CC)CCCC)C%19=O)=O)C%18=C%19C=C%17OCCOC,-5.23 ,-3.84 ,0.10,0.66,0.33,0.51,10.1007/s11426-015-5485-8
CC1=C(C(F)=C(C(OCC(CCCC)CC)=O)S2)C2=C(S1)C(S3)=CC(C3=C4C5=CC=C(CC(CCCC)CC)S5)=C(C6=CC=C(CC(CC)CCCC)S6)C7=C4C=C(C)S7,-5.22 ,-3.64 ,O=C(C(C=CC=C1)=C1C/2=C(C#N)\C#N)C2=C/C3=CC(S4)=C(S3)C5=C4C6=C(C5(C7=CC(OCCCCCC)=CC=C7)C8=CC=CC(OCCCCCC)=C8)C=C9C(C(C%10=CC=CC(OCCCCCC)=C%10)(C%11=CC(OCCCCCC)=CC=C%11)C%12=C9SC%13=C%12SC(/C=C%14C(C(C=CC=C%15)=C%15C\%14=C(C#N)/C#N)=O)=C%13)=C6,-5.50 ,-3.74 ,7.33,14.19,0.60,0.80,10.1021/acssuschemeng.7b03606
CC(SC1=C2C3=CC=C(CC(CC)CCCC)S3)=CC1=C(C4=CC=C(CC(CC)CCCC)S4)C5=C2C=C(S5)C6=CC=C(C7=C8C(C(C9=C(CC(CC)CCCC)SC(CC(CC)CCCC)=C9C8=O)=O)=C(C%10=CC=C(C)S%10)S7)S6,-5.33 ,-3.29 ,O=C(C(C=CC=C1)=C1C/2=C(C#N)\C#N)C2=C/C3=CC(S4)=C(S3)C5=C4C6=CC(C(CCCCCCCCCCCCCCCC)(CCCCCCCCCCCCCCCC)C7=C8SC9=C7SC(/C=C%10C(C(C=CC=C%11)=C%11C\%10=C(C#N)\C#N)=O)=C9)=C8C=C6C5(CCCCCCCCCCCCCCCC)CCCCCCCCCCCCCCCC,-5.68 ,-3.84 ,11.20,17.30,0.70,0.92,10.1002/adfm.201802895
CC1=C(CCCCCC)C=C(C)S1,-4.85 ,-2.84 ,O=C(N1CC(CCCC)CC)C2=C3C(C4=C(C5=CC=C(C6=CC(C(N7CC(CC)CCCC)=O)=C8C(C9=CC=C8C7=O)=C6C%10=C(C9=C(OCCOC)C=C%11C(N(CC(CC)CCCC)C%12=O)=O)C%11=C%12C=C%10)C5)C=C3C1=O)=C(C=C2)C%13=C(C4=CC=C%14C(N(CC(CC)CCCC)C%15=O)=O)C%14=C%15C=C%13OCCOC,-5.61 ,-3.84 ,1.24,3.30,0.67,0.59,10.1039/C4CC08457H
CC(S1)=CC2=C1C(C3=CC=C(SCCCCCCCC)S3)=C(C=C(C4=C(S5)C(C(F)=C5C(OCC(CCCC)CC)=O)=C(C)S4)S6)C6=C2C7=CC=C(SCCCCCCCC)S7,-5.26 ,-3.61 ,O=C(C1=CC=C2C(C1=C3C=C4)=C4C5=CC=C6C7=C5C2=CC=C7C(N(C(CCCCC)CCCCC)C6=O)=O)N(N8C(C9=C%10C(C%11=CC=C%10C8=O)=C(C=C9)C%12=CC=C%13C%14=C%12C%11=CC=C%14C(N(N%15C(C%16=C%17C(C%18=CC=C%17C%15=O)=C(C=C%16)C%19=CC=C%20C%21=C%19C%18=CC=C%21C(N(C(CCCCC)CCCCC)C%20=O)=O)=O)C%13=O)=O)=O)C3=O,-6.01 ,-3.93 ,7.25,16.52,0.60,0.73,10.1002/aenm.201600060
CC1=C(C(F)=C(C(OCC(CCCC)CC)=O)S2)C2=C(S1)C(S3)=CC(C3=C4C5=CC=C(CC(CCCC)CC)S5)=C(C6=CC=C(CC(CC)CCCC)S6)C7=C4C=C(C)S7,-5.22 ,-3.64 ,O=C(C(C=C(F)C(F)=C1)=C1C/2=C(C#N)\C#N)C2=C/C3=CC(CC(CC)CCCC)=C(S3)C(S4)=CC5=C4C(SC(C6=C(CC(CC)CCCC)C=C(/C=C7C(C(C=C(F)C(F)=C8)=C8C\7=C(C#N)/C#N)=O)S6)=C9)=C9C5(CC(CC)CCCC)CC(CC)CCCC,-5.40 ,-4.00 ,10.50,23.40,0.64,0.70,10.1021/acsenergylett.9b00721
O=C(C1=C(F)C2=C(SC(C3=CC4=C(S3)C(C5=CC=C([Se]5)CC(CCCC)CC)=C6C=C(SC6=C4C7=CC=C([Se]7)CC(CCCC)CC)C)=C2S1)C)OCC(CC)CCCC,-5.47 ,-3.85 ,O=C(C(C=CC=C1)=C1C/2=C(C#N)\C#N)C2=C/C3=CC(S4)=C(S3)C5=C4C6=CC(C(C7=C8SC9=C7SC(/C=C%10C(C(C=CC=C%11)=C%11C\%10=C(C#N)\C#N)=O)=C9)(C%12=CC=C(CCCCCC)S%12)C%13=CC=C(CCCCCC)S%13)=C8C=C6C(C%14=CSC(CCCCCC)=C%14)5C%15=CC=C(CCCCCC)S%15,-5.81 ,-4.01 ,7.42,15.60,0.59,0.79,10.1021/acs.chemmater.9b01741
CC1=CC(C(C2=CC(F)=C(CC(CCCC)CC)S2)=C(SC(C3=CC=C(C4=C5C(C(C6=C(CC(CC)CCCC)SC(CC(CCCC)CC)=C6C5=O)=O)=C(C7=CC=C(C)S7)S4)S3)=C8)C8=C9C%10=CC(F)=C(CC(CC)CCCC)S%10)=C9S1,-5.45 ,-3.64 ,O=C1C2=C(C=C(F)C(F)=C2)C(/C1=C/C([Se]3)=C(CCCCCCCCCCC)C4=C3C(N5CC(CCCC)CCCCCC)=C([Se]4)C6=C5C(N(CC(CCCC)CCCCCC)C7=C8[Se]C9=C7[Se]C(CC%10C(C(C=C(F)C(F)=C%11)=C%11/C%10=C(C#N)\C#N)=O)=C9CCCCCCCCCCC)=C8C%12=NSN=C%126)=C(C#N)\C#N,-5.63 ,-3.86 ,15.17,25.96,0.71,0.82,10.1039/D3CC02560H
CCC1=C(F)C=C(C2=C3C=C(C4=CC=C(C5=C6C(=O)C7=C(CC)SC(CC)=C7C(=O)C6=C(C6=CC=C(C)S6)S5)S4)SC3=C(C3=CC(F)=C(CC)S3)C3=C2SC(C)=C3)S1,-5.48 ,-3.64 ,CCC1(CC)c2cc3c(cc2-c2sc(/C=C4\C(=O)c5ccccc5C4=C(C#N)C#N)cc21)C(CC)(CC)c1cc(/C=C2\C(=O)c4ccccc4C2=C(C#N)C#N)sc1-3,-5.70 ,-3.92 ,12.02,18.17,0.70,0.95,10.1002/adma.201807832
CC(SC1=C2C3=CC(F)=C(CC(CC)CCCC)S3)=CC1=C(C4=CC(F)=C(CC(CC)CCCC)S4)C5=C2C=C(S5)C6=CC=C(C7=C8C(C(C9=C(CC(CC)CCCC)SC(CC(CC)CCCC)=C9C8=O)=O)=C(C%10=CC=C(C)S%10)S7)S6,-5.50 ,-3.61 ,O=C1C(C=C(Br)C(Br)=C2)=C2C(/C1=C/C(S3)=CC4=C3C5=C(C(C6=CC=C(CCCCCC)C=C6)4C7=CC=C(CCCCCC)C=C7)C8=C(C=C(C(C(C9=CC=C(CCCCCC)C=C9)%10C%11=CC=C(CCCCCC)C=C%11)=C([Se]%12)C%13=C%10C=C(/C=C%14/C(C%15=C(C=C(Br)C(Br)=C%15)C%14=O)=C(C#N)\C#N)S%13)C%12=C8)[Se]5)=C(C#N)/C#N,-5.65 ,-4.02 ,9.60,16.40,0.69,0.85,10.1002/solr.201800250
CC1=CC(CCCCCC)=C(C)S1,-5.00 ,-3.10 ,O=C(N(CC(CC)CCCC)C1=O)C2=C(C3=CC=C(C4=CC=CS4)S3)C=C(C(N5CC(CC)CCCC)=O)C6=C2C1=CC(C7=CC=C(C8=CC=CS8)S7)=C6C5=O,-5.83 ,-4.12 ,0.19,0.81,0.34,0.71,10.1021/cm2019668
O=C(OCC(CC)CCCC)C1=C(F)C2=C(C)SC(C3=CC4=C(C(C5=CC=C(CC(CC)CCCC)S5)=C(C=C(C)S6)C6=C4C7=CC=C(CC(CC)CCCC)S7)S3)=C2S1,-5.20 ,-3.60 ,O=C1C(C=C(F)C(F)=C2)=C2C(/C1=C/C3=CC4=C(S3)C(C(C5=CC=C(CCCCCC)C=C5)(C6=C7SC8=C6SC9=C8C(C(C=C%10)=CC=C%10CCCCCC)(C(C=C%11)=CC=C%11CCCCCC)C%12=C9SC%13=C%12SC%14=C%13C(C(C=C%15)=CC=C%15CCCCCC)(C(C=C%16)=CC=C%16CCCCCC)C%17=C%14SC%18=C%17SC(/C=C%19C(C%20=C(C\%19=C(C#N)/C#N)C=C(C(F)=C%20)F)=O)=C%18)C%21=CC=C(CCCCCC)C=C%21)=C7S4)=C(C#N)/C#N,-5.31 ,-4.06 ,11.20,23.30,0.69,0.69,10.1039/c9ta07917c
O=C(N1CC(CCCC)CCCCCC)C2=C(SC(C)=C2)C3=C(C=C(C4=C(CCCCCCCCCCCC)C=C(C5=CC=C(C6=CC(CCCCCCCCCCCC)=C(C)S6)S5)S4)S3)C1=O,-5.58 ,-3.77 ,O=C(C1=C(CCCCCC)C=C2C3=CC(CCCCCC)=C(C4=C5C(CCCCCC)=CC6=C43)C(N(C5=O)CCCCCCCC)=O)N(C(C7=C1C2=C6C=C7CCCCCC)=O)CCCCCCCC,-5.90 ,-3.83 ,0.58,1.51,0.39,1.08,10.1021/ja508814z
CC(SC1=C2C3=CC=C(CC(CC)CCCC)S3)=CC1=C(C4=CC=C(CC(CC)CCCC)S4)C5=C2C=C(S5)C6=CC=C(C7=C8C(C(C9=C(CC(CC)CCCC)SC(CC(CC)CCCC)=C9C8=O)=O)=C(C%10=CC=C(C)S%10)S7)S6,-5.23 ,-3.42 ,COCCOCC(C=C1)=CC=C1C2(C3=CC=C(COCCOC)C=C3)C4=CC5=C(C(C6=C5SC7=C6SC(/C=C8C(C(C=CC=C9)=C9C\8=C(C#N)\C#N)=O)=C7)(C%10=CC=C(COCCOC)C=C%10)C%11=CC=C(COCCOC)C=C%11)C=C4C%12=C2C(SC(/C=C%13C(C(C=CC=C%14)=C%14C\%13=C(C#N)/C#N)=O)=C%15)=C%15S%12,-5.68 ,-4.03 ,8.50,14.80,0.67,0.85,10.1039/c7ta10136h
CC(SC1=C2C3=CC=C(CC(CC)CCCC)S3)=CC1=C(C4=CC=C(CC(CC)CCCC)S4)C5=C2C=C(S5)C6=CC=C(C7=C8C(C(C9=C(CC(CC)CCCC)SC(CC(CC)CCCC)=C9C8=O)=O)=C(C%10=CC=C(C)S%10)S7)S6,-5.23 ,-3.42 ,CCCCCCC(C=C1)=CC=C1C2(C3=CC=C(CCCCCC)C=C3)C4=C(C=C(C5(CCCCCCCC)CCCCCCCC)C(C6=C5C(C7(CCCCCCCC)CCCCCCCC)=C(C8=CC(C(C(C=C9)=CC=C9CCCCCC)(C%10=C%11SC(/C=C%12/C(C%13=C(C%12=O)C=C(F)C(F)=C%13)=C(C#N)/C#N)=C%10)C(C=C%14)=CC=C%14CCCCCC)=C%11C=C78)S6)=C4)C%15=C2C=C(/C=C%16C(C(C=C(F)C(F)=C%17)=C%17C\%16=C(C#N)\C#N)=O)S%15,-5.51 ,-3.96 ,11.29,19.79,0.62,0.92,10.1039/c8tc06245e
CC1=C(CCCCCC)C=C(C)S1,-4.85 ,-2.84 ,O=C(C1=CC(C2=CC=C(C(C(C=C3)=CC=C3C(C=C4C(N(C(C5=C4C6=C7C=C5)=O)C(CCCCCC)CCCCCC)=O)=C6C8=CC=C(C9=C%10C=CC7=C98)C(N(C%10=O)C(CCCCCC)CCCCCC)=O)(C(C=C%11)=CC=C%11C(C=C%12C(N(C(C%13=C%12C%14=C%15C=C%13)=O)C(CCCCCC)CCCCCC)=O)=C%14C%16=CC=C(C%17=C%18C=CC%15=C%17%16)C(N(C%18=O)C(CCCCCC)CCCCCC)=O)C(C=C%19)=CC=C%19C(C=C%20C(N(C(C%21=C%20C%22=C%23C=C%21)=O)C(CCCCCC)CCCCCC)=O)=C%22C%24=CC=C(C%25=C%26C=CC%23=C%25%24)C(N(C%26=O)C(CCCCCC)CCCCCC)=O)C=C2)=C%27C%28=CC=C(C%29=C%30C=CC%31=C%29%28)C(N(C%30=O)C(CCCCCC)CCCCCC)=O)N(C(C%32=C1C%27=C%31C=C%32)=O)C(CCCCCC)CCCCCC,-6.00 ,-3.75 ,0.89,3.03,0.49,0.61,10.1002/adma.201600997
CC1=CC(C(C2=CC(F)=C(CC(CCCC)CC)S2)=C(SC(C3=CC=C(C4=C5C(C(C6=C(CC(CC)CCCC)SC(CC(CCCC)CC)=C6C5=O)=O)=C(C7=CC=C(C)S7)S4)S3)=C8)C8=C9C%10=CC(F)=C(CC(CC)CCCC)S%10)=C9S1,-5.45 ,-3.64 ,CCCCCCCCCCCc1c(/C=C2\C(=O)c3cc(F)c(F)cc3C2=C(C#N)C#N)sc2c1sc1c3c4nsnc4c4c5sc6c(CCCCCCCCCCC)c(/C=C7\C(=O)c8cc(F)c(F)cc8C7=C(C#N)C#N)sc6c5n(CC(CCCCCC)CCCCCCCC)c4c3n(CCc3ccc(OCC(CCCCCC)CCCCCCCC)cc3)c21,-5.79 ,-3.95 ,15.91,25.64,0.71,0.87,10.1021/acsami.1c04273
CC(S1)=CC=C1C2=C(C(C3=C(CC(CCCCCC)CCCC)SC(CC(CCCC)CCCCCC)=C3C4=O)=O)C4=C(S2)C(S5)=CC=C5C6=CC7=C(C8=CC=C(SCC(CCCC)CC)S8)C(SC(C)=C9)=C9C(C%10=CC=C(SCC(CC)CCCC)S%10)=C7S6,-5.43 ,-3.43 ,O=C1C2=CSC=C2C(/C1=C/C3=CC(SC4=C5C(C6=CC=C(CCCCCC)C=C6)(C7=CC=C(CCCCCC)C=C7)C8=CC(C9=C%10C%11=C(C=C(/C=C%12/C(C%13=CSC=C%13C%12=O)=C(C#N)/C#N)S%11)S9)=C(C=C48)C%10(C%14=CC=C(CCCCCC)C=C%14)C%15C=CC(CCCCCC)=CC%15)=C5S3)=C(C#N)\C#N,-5.62 ,-3.96 ,11.80,16.50,0.75,0.95,10.1002/solr.201700044
O=C1C(C2=C(C3=NC=C(C4=CC=C(C5=CC=C(C)S5)S4)S3)N1CC(CCCCCCCCCC)CCCCCCCCCCCC)=C(C6=NC=C(C)S6)N(CC(CCCCCCCCCC)CCCCCCCCCCCC)C2=O,-5.42 ,-3.95 ,O=C(C1=CC=C2C3=C(C#N)C=C(C(C3=C4C5=C2C1=C6C=C5)=C7C=C4C(C=C8C(N(C(C9=C8C%10=C%11C(C#N)=C9)=O)C(CCCCC)CCCCC)=O)=C%10C%12=CC=C(C%13=C%14C=CC%11=C%13%12)C(N(C%14=O)C(CCCCC)CCCCC)=O)C(N(C7=O)C(CCCCC)CCCCC)=O)N(C6=O)C(CCCCC)CCCCC,-6.35 ,-4.56 ,1.40,5.50,0.34,0.77,10.1039/C6TC01045H
FC1=C(C)C2=NSN=C2C(C3=CC(C(OCC(CCCCCCCCCC)CCCCCCCC)=O)=C(S3)C(S4)=CC(CC(CCCCCC)CCCCCCC)=C4C5=CC=C(C6=C(F)C(F)=C(C7=CC=C(C8=C(CC(CCCCCC)CCCCCCC)C=C(C9=C(C(OCC(CCCCCCCCCC)CCCCCCCC)=O)C=C(C)S9)S8)S7)C%10=NSN=C%106)S5)=C1F,-5.37 ,-3.57 ,O=C1C(C2=C3C(N1C(CCCC)CCCC)=O)=CC=C(C4=CC=C(C(N5C(CCCC)CCCC)=O)C6=C47)C2=C(C(C(C=C8)=CC=C8P(C9=CC=C(C%10=CC(C(N%11C(CCCC)CCCC)=O)=C%12C(C%11=O)=CC=C(C%13=CC=C(C(N%14C(CCCC)CCCC)=O)C%15=C%13%16)C%12=C%10C%16=CC=C%15C%14=O)C=C9)(C%17=CC=C(C%18=CC(C(N%19C(CCCC)CCCC)=O)=C%20C(C%19=O)=CC=C(C%21=CC=C(C(N%22C(CCCC)CCCC)=O)C%23=C%21%24)C%20=C%18C%24=CC=C%23C%22=O)C=C%17)=O)=C3)C7=CC=C6C5=O,-5.88 ,-3.70 ,11.01,14.89,0.75,0.99,10.1002/adfm.201906587
CCC[Si](CCC)(C1=CC=C(C(C2=C3C=C(C4=CC=C(C5=C(F)C(F)=C(C6=CC=C(C)S6)C7=NN(CC(CCCCCC)CCCCCCCC)N=C57)S4)S2)=C8C(SC(C)=C8)=C3C9=CC=C([Si](CCC)(CCC)CCC)S9)S1)CCC,-5.40 ,-3.24 ,CCCCCCC(C=C1)=CC=C1C2(C3=CC=C(CCCCCC)C=C3)C4=CC5=C(C(C6=C5SC7=C6SC(/C=C8C(C9=CSC=C9C\8=C(C#N)\C#N)=O)=C7)(C%10=CC=C(CCCCCC)C=C%10)C%11=CC=C(CCCCCC)C=C%11)C=C4C%12=C2C(SC(/C=C%13C(C%14=CSC=C%14C\%13=C(C#N)/C#N)=O)=C%15)=C%15S%12,-5.62 ,-3.96 ,11.63,17.52,0.74,0.90,10.1021/jacs.7b01493
CC(SC1=C2C3=CC=C(CC(CC)CCCC)S3)=CC1=C(C4=CC=C(CC(CC)CCCC)S4)C5=C2C=C(S5)C6=CC=C(C7=C8C(C(C9=C(CC(CC)CCCC)SC(CC(CC)CCCC)=C9C8=O)=O)=C(C%10=CC=C(C)S%10)S7)S6,-5.33 ,-2.92 ,CCCCCCC(C=C1)=CC=C1C(C2=C3SC4=C2SC(/C=C5C(C(C=CC(OC)=C6)=C6C\5=C(C#N)\C#N)=O)=C4)(C7=CC=C(CCCCCC)C=C7)C8=C3C=CC9=C8C=CC%10=C9C(C%11=C%10SC%12=C%11SC(/C=C%13C(C(C=CC(OC)=C%14)=C%14C\%13=C(C#N)\C#N)=O)=C%12)(C%15=CC=C(CCCCCC)C=C%15)C%16=CC=C(CCCCCC)C=C%16,-5.53 ,-3.70 ,8.61,13.52,0.66,0.97,10.1039/c7ta05809h
CC(S1)=CC2=C1C(OCC(CCCCCCCC)CCCCCC)=C(C=C(C3=CC=C(C(S4)=C5C(C(C6=C(CC(CC)CCCC)SC(CC(CC)CCCC)=C6C5=O)=O)=C4C7=CC=C(C)S7)S3)S8)C8=C2C9=CC=C(C%10=CC=C(SCC(CC)CCCC)C=C%10)C=C9,-5.39 ,-3.54 ,O=C(C1=C2C=CC=C1)C(/C2=C(C#N)\C#N)=C\C3=CC4=C(C(C5(C6=CC=C(C=C6)CCCCCC)C7=CC=C(C=C7)CCCCCC)=C(C8=C5C=C(C9=C8)C%10=C(C9(C%11=CC=C(C=C%11)CCCCCC)C%12=CC=C(C=C%12)CCCCCC)C(SC(/C=C(C(C%13=C%14C=CC=C%13)=O)/C%14=C(C#N)\C#N)=C%15)=C%15S%10)S4)S3,-5.48 ,-3.83 ,10.07,17.07,0.66,0.90,10.1002/adma.201705870
CC(S1)=CC=C1C2=C(C(C3=C(CC(CC)CCCC)SC(CC(CCCC)CC)=C3C4=O)=O)C4=C(S2)C(S5)=CC=C5C6=CC(SC7=C(C8=CC=C(CCCCCCCC)S8)C(C(SC(C)=C9)=C9S%10)=C%10C(C%11=CC=C(CCCCCCCC)S%11)=C7%12)=C%12S6,-5.36 ,-3.43 ,O=C(N(C(CCCCC)CCCCC)C1=O)C2=CC3=C(C4=C5C6=CC1=C24)C7=C(C3)C=C8C9=C7C5=C(C%10=C6C(C(C=C%11C(N(C(CCCCC)CCCCC)C%12=O)=O)=C%13C%14=C%15C(C%16=C(C%17)C=C%12C%11=C%13%16)=C%17C=C(C(N(C(CCCCC)CCCCC)C%18=O)=O)C%15=C%18C=C%14%19)=C%19C%20=C%10C%21=CC%22=C%23C(C(N(C(CCCCC)CCCCC)C%22=O)=O)=CC%24=C(C%23=C%25%21)C%26=C(C%24)C=C%27C%28=C%26C%25=C%20C=C%28C(N(C(CCCCC)CCCCC)C%27=O)=O)C=C9C(N(C(CCCCC)CCCCC)C8=O)=O,-5.97 ,-3.80 ,9.28,12.99,0.72,1.00,10.1021/jacs.6b04368
