Repository: JYZZ2021/DL

File: Data/Open OPV Database.csv (part 9 of 24)
Donor_smiles,HOMO_D(eV),LUMO_D(eV),Acceptor_smiles,HOMO_A(eV),LUMO_A(eV),PCE,Jsc(mA/cm2),FF,Voc(V),DOI
O=C(C1=C(CC(CC)CCCC)SC(CC(CC)CCCC)=C21)C3=C(C4=CC(CC(CC)CCCC)=C(C5=CC=C(C6=C(F)C=C(C7=CC=C(C)S7)C(F)=C6)S5)S4)SC(C8=CC(CC(CC)CCCC)=C(C)S8)=C3C2=O,-5.49 ,-3.61 ,CCCCCCC(C=C1)=CC=C1C2(C3=CC=C(CCCCCC)C=C3)C4=CC5=C(C(C6=C5SC7=C6SC(/C=C8C(C(C=CC=C9)=C9C\8=C(C#N)\C#N)=O)=C7)(C%10=CC=C(CCCCCC)C=C%10)C%11=CC=C(CCCCCC)C=C%11)C=C4C%12=C2C(SC(/C=C%13C(C(C=CC=C%14)=C%14C\%13=C(C#N)/C#N)=O)=C%15)=C%15S%12,-5.61 ,-3.94 ,6.60,13.24,0.49,0.96,10.1039/c8py01458b
CC1=CC(C(S1)=C2C3=CC=C(SCC(CCCC)CCCCCC)S3)=C(C4=C2C=C(C5=CC=C(C6=C(F)C(F)=C(C7=CC=C(C)S7)C8=NN(CC(CCCC)CCCCCC)N=C68)S5)S4)C9=CC=C(SCC(CCCC)CCCCCC)S9,-5.37 ,-3.47 ,CCCCCCC(C=C1)=CC=C1C2(C3=CC=C(CCCCCC)C=C3)C4=CC5=C(C(C6=C5SC7=C6SC(/C=C8C(C(C=CC=C9)=C9C\8=C(C#N)\C#N)=O)=C7)(C%10=CC=C(CCCCCC)C=C%10)C%11=CC=C(CCCCCC)C=C%11)C=C4C%12=C2C(SC(/C=C%13C(C(C=CC=C%14)=C%14C\%13=C(C#N)/C#N)=O)=C%15)=C%15S%12,-5.60 ,-3.85 ,10.50,19.00,0.62,0.89,10.1039/C7TA02075A
CC(SC1=C2C3=CC=C(CC(CC)CCCC)S3)=CC1=C(C4=CC=C(CC(CC)CCCC)S4)C5=C2C=C(S5)C6=CC=C(C7=C8C(C(C9=C(CC(CC)CCCC)SC(CC(CC)CCCC)=C9C8=O)=O)=C(C%10=CC=C(C)S%10)S7)S6,-5.21 ,-3.41 ,CCCCCCC(C=C1)=CC=C1C2(C3=CC=C(CCCCCC)C=C3)C4=CC5=C(C(C6=C5SC7=C6SC(C8=CC=C(/C=C9S/C(N(CCCC)C\9=O)=C(C#N)/C#N)C%10=NSN=C%108)=C7)(C%11=CC=C(CCCCCC)C=C%11)C%12=CC=C(CCCCCC)C=C%12)C=C4C%13=C2C(SC(C%14=CC=C(/C=C%15S/C(N(CCCC)C\%15=O)=C(C#N)/C#N)C%16=NSN=C%16%14)=C%17)=C%17S%13,-5.30 ,-3.71 ,7.43,14.75,0.54,0.90,10.1021/acsaem.8b00851
CC(S1)=CC2=C1C(C3=CC=C(C(CCC)(CCC)CCC)S3)=C(C=C(C4=CC=C(C5=C(F)C(F)=C(C6=CC=C(C)S6)C7=NN(CC(CCCCCCCC)CCCCCC)N=C75)S4)S8)C8=C2C9=CC=C(C(CCC)(CCC)CCC)S9,-5.40 ,-3.24 ,CCCCC(CCCCCC)CC(C=C(C1=CC=C(/C=C(C#N)/C#N)C2=NSN=C21)S3)=C3C4=NC(SC(C(SC(C(C5=NSN=C56)=CC=C6/C=C(C#N)\C#N)=C7)=C7CC(CCCC)CCCCCC)=N8)=C8S4,-5.70 ,-3.86 ,8.77,15.43,0.63,0.90,10.1039/C8TA09370A
CC1=CC(C(S1)=C2C3=CC=C(CC(CC)CCCC)S3)=C(C4=C2C=C(C5=CC=C(C6=C(F)C(F)=C(C7=CC=C(C)S7)C8=NN(CC(CCCCCC)CCCCCCCC)N=C68)S5)S4)C9=CC=C(CC(CC)CCCC)S9,-5.21 ,-2.90 ,CCCCCCC(C=C1)=CC=C1C(C2=C3SC(C4=C(OCC(CC)CCCC)C(C=C5C(C(C=CC=C6)=C6/C5=C(C#N)/C#N)=O)=CS4)=C2)(C7=CC=C(CCCCCC)C=C7)C8=C3C=C(C(C9=C%10SC(C%11=C(C(/C=C%12\C(C%13=C(C%12=O)C=CC=C%13)=C(C#N)\C#N)=CS%11)OCC(CCCC)CC)=C9)(C%14=CC=C(CCCCCC)C=C%14)C%15=CC=C(CCCCCC)C=C%15)C%10=C8,-5.31 ,-3.68 ,10.48,18.76,0.58,0.96,10.1021/acsami.9b03499
CC(SC1=C2C3=CC=C(CC(CC)CCCC)S3)=CC1=C(C4=CC=C(CC(CC)CCCC)S4)C5=C2C=C(S5)C6=CC=C(C7=C8C(C(C9=C(CC(CC)CCCC)SC(CC(CC)CCCC)=C9C8=O)=O)=C(C%10=CC=C(C)S%10)S7)S6,-5.54 ,-3.65 ,O=C(C(C=CC=C1)=C1C/2=C(C#N)/C#N)C2=C/C(S3)=CC4=C3C5=C(/C4=C(C6=CC=C(OCC(CC)CCCC)C=C6)/C7=CC=C(OCC(CC)CCCC)C=C7)C=C8C(/C(C9=C8SC(/C=C%10/C(C%11=C(C%10=O)C=CC=C%11)=C(C#N)/C#N)=C9)=C(C%12=CC=C(OCC(CC)CCCC)C=C%12)\C%13=CC=C(OCC(CC)CCCC)C=C%13)=C5,-5.52 ,-3.84 ,1.77,4.93,0.37,0.98,10.1039/c9tc02237f
FC1=C(C2=CC(CC(CCCCCCCCCCCC)CCCCCCCCCC)=C(C)S2)C3=NSN=C3C(C4=CC(CC(CCCCCCCCCCCC)CCCCCCCCCC)=C(C5=CC=C(C6=CC=C(C)S6)S5)S4)=C1F,-5.18 ,-3.49 ,O=C(N1CC(CCCCCC)CCCCCC)C(C=C2C(S3)=C(C)C=C3C4=CC(C)=C(S4)C(C=C(C5=C6C=CC7=C58)C(N(C6=O)CC(CCCCCC)CCCCCC)=O)=C8C9=CC=C%10C(N(C(C%11=C%10C9=C7C=C%11)=O)CC(CCCCCC)CCCCCC)=O)=C%12C(C%13=CC=C%12C1=O)=C2C%14=C(C%13=CC=C%15C(N(CC(CCCCCC)CCCCCC)C%16=O)=O)C%15=C%16C=C%14,-5.64 ,-3.54 ,3.10,6.80,0.51,0.89,10.1039/C5TA05339K
CC1=CC2=C(C(CCC(CCCCCC)CCCC)=C(C=C(C3=CC=C(C4=C(F)C(F)=C(C5=CC=C(C)S5)C6=NN(CC(CCCC)CCCCCC)N=C64)S3)S7)C7=C2CCC(CCCC)CCCCCC)S1,-5.36 ,-3.05 ,O=C(C1=C2C=C(C(F)=C1)F)C(/C2=C(C#N)\C#N)=C\C3=CC4=C(S3)C5=C(C=C(C6=C5)C7=C(C=C(S7)/C=C(C(C8=C9C=C(C(F)=C8)F)=O)/C9=C(C#N)\C#N)C6(C%10=CC=C(C=C%10)CCCCCC)C%11=CC=C(C=C%11)CCCCCC)C4(C%12=CC=C(C=C%12)CCCCCC)C%13=CC=C(C=C%13)CCCCCC,-5.82 ,-4.05 ,5.60,14.88,0.54,0.70,10.1021/acs.chemmater.8b02222
CC1=CC2=C(C3=CC=C(CC(CC)CCCC)S3)C4=C(C=C(C5=CC=C(C6=C(F)C(F)=C(C7=CC=C(C)S7)C8=C6N=C(C9=CC(F)=C(OCC(CC)CCCC)C(F)=C9)C(C%10=CC(F)=C(OCC(CC)CCCC)C(F)=C%10)=N8)S5)S4)C(C%11=CC=C(CC(CC)CCCC)S%11)=C2S1,-5.36 ,-3.57 ,O=C(C(C=CC=C1)=C1C/2=C(C#N)/C#N)C2=C/C(S3)=CC4=C3C5=C(N4CC(CC)CCCC)C6=C(C(SC(/C=C7/C(C(C=CC=C8)=C8C7=O)=C(C#N)/C#N)=C9)=C9N6CC(CC)CCCC)C%10=NN(CC(CC)CCCC)N=C5%10,-5.42 ,-3.88 ,6.30,12.67,0.59,0.84,10.1021/acsami.7b10995
CC1=CC2=C(C(CCC(CCCCCC)CCCC)=C(C=C(C3=CC=C(C4=C(F)C(F)=C(C5=CC=C(C)S5)C6=NN(CC(CCCC)CCCCCC)N=C64)S3)S7)C7=C2CCC(CCCC)CCCCCC)S1,-5.36 ,-3.05 ,FC1=CC(C/2=C(C#N)/C#N)=C(C=C1)C(C2=C/C3=CC(SC4=C5C(C6=CC=C(CCCCCC)S6)(C7=CC=C(CCCCCC)S7)C(C=C89)=C4C=C9C(C%10=CC=C(CCCCCC)S%10)(C%11=CC=C(CCCCCC)S%11)C%12=C8SC%13=C%12SC(/C=C%14C(C(C=CC(F)=C%15)=C%15C\%14=C(C#N)\C#N)=O)=C%13)=C5S3)=O,-5.74 ,-4.01 ,12.10,19.33,0.74,0.85,10.1039/c7qm00547d
CC1=C(F)C(F)=C(C2=CC=C(C3=CC=C(C4=CC=C(C)S4)C=C3)S2)C5=NC(C6=CC(OCCCCCCCC)=C(OCCCCCCCC)C=C6)=C(C7=CC=C(OCCCCCCCC)C(OCCCCCCCC)=C7)N=C51,-5.40 ,-3.67 ,CCCCCCC(C=C1)=CC=C1C2(C3=CC=C(CCCCCC)C=C3)C4=CC5=C(C(C6=C5SC7=C6SC(/C=C8C(C(C=CC=C9)=C9C\8=C(C#N)\C#N)=O)=C7)(C%10=CC=C(CCCCCC)C=C%10)C%11=CC=C(CCCCCC)C=C%11)C=C4C%12=C2C(SC(/C=C%13C(C(C=CC=C%14)=C%14C\%13=C(C#N)/C#N)=O)=C%15)=C%15S%12,-5.61 ,-3.94 ,8.13,16.60,0.58,0.82,10.1039/c8tc06206d
CC1=C(C(F)=C(C(OCC(CCCC)CC)=O)S2)C2=C(S1)C(S3)=CC(C3=C4OCC(CC)CCCC)=C(OCC(CCCC)CC)C5=C4C=C(C)S5,-5.15 ,-3.31 ,O=C(C(C1=C2C3=CC=C14)=CC=C2C(C5=C3C(C6=CC=C(C(C)C)C=C6)=CC7=C58)=CC=C8C(N(CC(CC)CCCC)C7=O)=O)N(CC(CCCC)CC)C4=O,-6.09 ,-4.09 ,0.52,2.14,0.30,0.86,10.1016/j.dyepig.2016.08.065
CC(SC1=C2C3=CC(F)=C(CC(CC)CCCC)S3)=CC1=C(C4=CC(F)=C(CC(CC)CCCC)S4)C5=C2C=C(C6=CC=C(C7=C8C(C(C9=C(CC(CC)CCCC)SC(CC(CC)CCCC)=C9C8=O)=O)=C(C%10=CC=C(C)S%10)S7)S6)S5,-5.45 ,-3.65 ,O=C1C2=C(C(/C1=C/C3=CC(C4(CCCCCCCC)CCCCCCCC)=C(C5=C4C=C(C6=C7C=C(C8=C9C=C(C%10=C%11C=C(/C=C%12/C(C%13=C(C%12=O)C=CC=C%13)=C(C#N)/C#N)S%10)C(C%11(CCCCCCCC)CCCCCCCC)=C8)C(C9(CCCCCCCC)CCCCCCCC)=C6)C(C7(CCCCCCCC)CCCCCCCC)=C5)S3)=C(C#N)\C#N)C=CC=C2,-5.51 ,-3.77 ,5.90,10.80,0.54,1.01,10.1002/aenm.201803657
O=C(OCC(CC)CCCC)C1=C(F)C2=C(C)SC(C3=CC4=C(C(C5=CC=C(CC(CC)CCCC)S5)=C(C=C(C)S6)C6=C4C7=CC=C(CC(CC)CCCC)S7)S3)=C2S1,-5.25 ,-3.59 ,CCCCCCC(C=C1)=CC=C1C2(C3=CC=C(CCCCCC)C=C3)C4=C(C5=C2C6=C(C7=C8C(C9(C%10=CC=C(CCCCCC)C=C%10)C%11=CC=C(CCCCCC)C=C%11)=C(C=C7C=C6)C%12=C9C=C(/C=C%13/C(C%14=C(C%13=O)C=C(F)C(F)=C%14)=C(C#N)/C#N)S%12)C(C=C8)=C5)SC(/C=C%15/C(C%16=C(C%15=O)C=C(F)C(F)=C%16)=C(C#N)/C#N)=C4,-5.79 ,-3.76 ,6.03,12.09,0.65,0.74,10.1002/chem.201900296
CCc1ccc(-c2c3cc(-c4ccc(-c5cc6c(s5)-c5sc(-c7ccc(-c8cc9c(-c%10ccc(CC)s%10)c%10sc(-c%11ccc(-c%12cc%13c(s%12)-c%12sc(-c%14ccc(-c%15cc%16c(-c%17ccc(CC)s%17)c%17sc(-c%18ccc(-c%19cc%20c(s%19)-c%19sc(-c%21cccc%22nsnc%21%22)cc%19[Si]%20(CC)CC)c%19nsnc%18%19)cc%17c(-c%17ccc(CC)s%17)c%16s%15)c%15nsnc%14%15)cc%12[Si]%13(CC)CC)c%12nsnc%11%12)cc%10c(-c%10ccc(CC)s%10)c9s8)c8nsnc78)cc5[Si]6(CC)CC)c5nsnc45)sc3c(-c3ccc(CC)s3)c3ccsc23)s1,-5.19 ,-3.63 ,CCc1cc(-c2sc3c(N(c4ccc(SC)cc4)c4ccc(SC)cc4)c(-c4cc(CC)c(/C=C5\C(=O)c6cc(F)c(F)cc6C5=C(C#N)C#N)s4)sc3c2N(c2ccc(SC)cc2)c2ccc(SC)cc2)sc1/C=C1\C(=O)c2cc(F)c(F)cc2C1=C(C#N)C#N,-5.50 ,-4.06 ,7.27,13.57,0.62,0.86,10.1021/acsami.9b15247
CCOC(=O)c1sc2c(-c3cc4c(-c5ccc(CC)s5)c5sc(-c6sc(-c7cc8c(-c9ccc(CC)s9)c9sc(-c%10sc(-c%11cc%12c(-c%13ccc(CC)s%13)c%13sccc%13c(-c%13ccc(CC)s%13)c%12s%11)c%11sc(C(=O)OCC)c(F)c%10%11)cc9c(-c9ccc(CC)s9)c8s7)c7sc(C(=O)OCC)c(F)c67)cc5c(-c5ccc(CC)s5)c4s3)scc2c1F,-5.20 ,-3.60 ,CCc1cc(/C=C2\C(=O)c3cc(F)c(F)cc3C2=C(C#N)C#N)sc1-c1cc2c(s1)-c1sc(-c3sc(/C=C4\C(=O)c5cc(F)c(F)cc5C4=C(C#N)C#N)cc3CC)cc1[Ge]2(CC)CC,-5.63 ,-4.07 ,9.16,19.20,0.66,0.72,10.1021/acsaem.0c01097
CC1=C(C(F)=C(C(OCC(CCCC)CC)=O)S2)C2=C(S1)C(S3)=CC(C3=C4C5=CC=C(CC(CCCC)CC)S5)=C(C6=CC=C(CC(CC)CCCC)S6)C7=C4C=C(C)S7,-5.22 ,-3.64 ,O=C(N1C(CCCCC)CCCCC)C2=C3C(C4=C(C5=C6C(C7=CC8=C9C(C%10=CC=C9C(N(C(CCCCC)CCCCC)C8=O)=O)=C7C%11=C%12C%10=CC=C%13C%12=C(C(N(C(CCCCC)CCCCC)C%13=O)=O)C=C%11%14)=C%14C5)C=C3C1=O)=C(C=C2)C%15=C(C4=C6C=C%16C(N(C(CCCCC)CCCCC)C%17=O)=O)C%16=C%17C=C%15,-5.96 ,-3.76 ,6.61,14.78,0.56,0.80,10.1021/acsaem.8b01484
CC1=CC(CCCCCC)=C(C)S1,-5.00 ,-3.10 ,O=C(N(CCCCCCCC)C1=O)C2=CC=C(C3=C4C(C5=CC=C(C6=CC=CS6)S5)=CC1C32)C7=C(C8=CC=C(C9=CC=CS9)S8)C=C%10C%11=C7C4=CC=C%11C(N(CCCCCCCC)C%10=O)=O,-5.38 ,-3.90 ,0.11,1.00,0.36,0.30,10.1007/s11664-017-5706-3
CC1=CC(C(C2=CC=C(CC(CCCC)CC)S2)=C(SC(C3=CC=C(C4=C5C(C(C6=C(CC(CC)CCCC)SC(CC(CCCC)CC)=C6C5=O)=O)=C(C7=CC=C(C)S7)S4)S3)=C8)C8=C9C%10=CC=C(CC(CC)CCCC)S%10)=C9S1,-5.34 ,-3.44 ,O=C(C(/C1=C(C#C)/C#C)=C\C2=CC(SC3=C4C(C5=CC=C(CCCCCC)C=C5)(C6=CC=C(CCCCCC)C=C6)C7=CC(C8=C9C%10=C(C=C(/C=C(/C%11=C(C#C)/C#C)C(C%12=C%11C=C(C)C(C)=C%12)=O)S%10)S8)=C(C=C37)C9(C%13=CC=C(CCCCCC)C=C%13)C%14C=CC(CCCCCC)=CC%14)=C4S2)C%15=C1C=C(C)C(C)=C%15,-5.56 ,-3.93 ,11.29,16.48,0.71,0.97,10.1002/adma.201602776
CC1=C(C(F)=C(C(OCC(CCCC)CC)=O)S2)C2=C(S1)C(S3)=CC(C3=C4OCC(CC)CCCC)=C(OCC(CCCC)CC)C5=C4C=C(C)S5,-5.15 ,-3.31 ,O=C(N1CC(CCCC)CC)C2=C3C(C4=C(C5=CC=C(C6=CC(C(N7CC(CC)CCCC)=O)=C8C(C9=CC=C8C7=O)=C6C%10=C(C9=C(OCCOC)C=C%11C(N(CC(CC)CCCC)C%12=O)=O)C%11=C%12C=C%10)S5)C=C3C1=O)=C(C=C2)C%13=C(C4=CC=C%14C(N(CC(CC)CCCC)C%15=O)=O)C%14=C%15C=C%13OCCOC,-5.65 ,-3.84 ,3.88,8.46,0.55,0.84,10.1021/acsami.6b03926
CC(SC1=C2C3=CC(F)=C(CC(CC)CCCC)S3)=CC1=C(C4=CC(F)=C(CC(CC)CCCC)S4)C5=C2C=C(C6=CC=C(C7=C8C(C(C9=C(CC(CC)CCCC)SC(CC(CC)CCCC)=C9C8=O)=O)=C(C%10=CC=C(C)S%10)S7)S6)S5,-5.45 ,-3.65 ,CCCCCCC(C=C1)=CC=C1C2(C3=CC=C(CCCCCC)C=C3)C4=CC5=C(C(C6=C5SC7=C6[Se]C(/C=C8C(C(C=C(F)C(F)=C9)=C9C\8=C(C#N)\C#N)=O)=C7)(C%10=CC=C(CCCCCC)C=C%10)C%11=CC=C(CCCCCC)C=C%11)C=C4C%12=C2C([Se]C(/C=C%13C(C(C=C(F)C(F)=C%14)=C%14C\%13=C(C#N)/C#N)=O)=C%15)=C%15S%12,-5.52 ,-3.90 ,13.05,20.29,0.75,0.84,10.1021/acs.chemmater.9b01242
O=C(OCC(CC)CCCC)C1=C(F)C2=C(C)SC(C3=CC4=C(C(C5=CC=C(CC(CC)CCCC)S5)=C(C=C(C)S6)C6=C4C7=CC=C(CC(CC)CCCC)S7)S3)=C2S1,-5.20 ,-3.56 ,O=C1C2=C(C(/C1=C/C3=CC(SC(C4=C5C=C(C6=C(C7(CCCCCCCC)CCCCCCCC)C=C8C(C(C9=C8SC%10=C9SC(/C=C%11C(C(C=CC=C%12)=C%12C\%11=C(C#N)/C#N)=O)=C%10)(CCCCCCCC)CCCCCCCC)=C6)C7=C4)=C%13C5(CCCCCCCC)CCCCCCCC)=C%13S3)=C(C#N)\C#N)C=CC=C2,-5.56 ,-3.95 ,8.47,17.22,0.54,0.87,10.1002/asia.201801669
CCC1=C(F)C=C(C2=C3C=C(C4=CC=C(C5=C6C(=O)C7=C(CC)SC(CC)=C7C(=O)C6=C(C6=CC=C(C)S6)S5)S4)SC3=C(C3=CC(F)=C(CC)S3)C3=C2SC(C)=C3)S1,-5.48 ,-3.64 ,CCc1c(/C=C2\C(=O)c3cc(Cl)c(Cl)cc3C2=C(C#N)C#N)sc2c1sc1c3c4nsnc4c4c5sc6c(CC)c(/C=C7\C(=O)c8c(Cl)c(Cl)c(Cl)c(Cl)c8C7=C(C#N)C#N)sc6c5n(CC)c4c3n(CC)c21,-5.65 ,-4.01 ,16.37,24.07,0.72,0.95,10.1002/adma.202001160
O=C(OCC(CC)CCCC)C1=C(F)C2=C(C)SC(C3=CC4=C(C(C5=CC=C(CC(CC)CCCC)S5)=C(C=C(C)S6)C6=C4C7=CC=C(CC(CC)CCCC)S7)S3)=C2S1,-5.20 ,-3.59 ,O=C(N(C(CCCCC)CCCCC)C1=O)C2=CC=C(C3=C4C(C5=CC6=C([C@H]7C(C=CC=C8)=C8[C@@H]6C9=C7C=CC=C9)C=C5%10)=CC1C32)C%11=CC=C%12C%13=C%11C4=C%10C=C%13C(N(C(CCCCC)CCCCC)C%12=O)=O,-6.05 ,-3.71 ,2.31,7.03,0.31,1.03,10.1002/asia.201700440
CC(SC1=C2C3=CC=C(CC(CCCC)CCCCCC)S3)=CC1=C(C4=CC=C(CC(CCCC)CCCCCC)S4)C5=C2C=C(S5)C6=CC=C(C7=C8C(C(C9=C(CC(CC)CCCC)SC(CC(CC)CCCC)=C9C8=O)=O)=C(C%10=CC=C(C)S%10)S7)S6,-5.38 ,-3.58 ,CCCCCCC(C=C1)=CC=C1C2(C3=CC=C(CCCCCC)C=C3)C4=CC5=C(C(C6=C5SC7=C6SC(/C=C8C(C(C=CC(C)=C9)=C9C\8=C(C#N)\C#N)=O)=C7)(C%10=CC=C(CCCCCC)C=C%10)C%11=CC=C(CCCCCC)C=C%11)C=C4C%12=C2C(SC(/C=C%13C(C(C=CC(C)=C%14)=C%14C\%13=C(C#N)/C#N)=O)=C%15)=C%15S%12,-5.58 ,-3.96 ,10.78,15.68,0.70,0.97,10.1039/C8TA00368H
CCC1=C(F)C=C(C2=C3C=C(C4=CC=C(C5=C6C(=O)C7=C(CC)SC(CC)=C7C(=O)C6=C(C6=CC=C(C)S6)S5)S4)SC3=C(C3=CC(F)=C(CC)S3)C3=C2SC(C)=C3)S1,-5.50 ,-3.60 ,CCc1c(/C=C2\C(=O)c3cc(F)c(F)cc3C2=C(C#N)C#N)sc2c3c4nn(CC)nc4c4c5sc(/C=C6\C(=O)c7cc(F)c(F)cc7C6=C(C#N)C#N)c(CC)c5n(CC)c4c3n(CC)c12,-5.58 ,-4.03 ,13.34,21.63,0.74,0.83,10.1002/solr.202100281
O=C(OCC(CC)CCCC)C1=C(F)C2=C(C)SC(C3=CC4=C(C(C5=CC=C(CC(CC)CCCC)S5)=C(C=C(C)S6)C6=C4C7=CC=C(CC(CC)CCCC)S7)S3)=C2S1,-5.24 ,-3.66 ,O=C(C(C=C(F)C(F)=C1)=C1C/2=C(C#N)\C#N)C2=C/C3=CC=C(/C(C(C=C/4)=NC4=C5\C6=CC(C(C)(C)C)=CC(C(C)(C)C)=C6)=C7C=C/C8=C(C9=CC(C(C)(C)C)=CC(C(C)(C)C)=C9)/C%10=N/C(C=C%10)=C(C%11=CC=C(/C=C%12C(C(C=C(F)C(F)=C%13)=C%13C\%12=C(C#N)\C#N)=O)S%11)\C%14=CC=C5N%14[Zn]N8\7)S3,-5.82 ,-4.32 ,5.48,12.07,0.57,0.77,10.1021/acsami.9b15975
CC1=CC(C(C2=CC=C(CC(CCCC)CC)S2)=C(SC(C3=CC=C(C4=C5C(C(C6=C(CC(CC)CCCC)SC(CC(CCCC)CC)=C6C5=O)=O)=C(C7=CC=C(C)S7)S4)S3)=C8)C8=C9C%10=CC=C(CC(CC)CCCC)S%10)=C9S1,-5.34 ,-3.44 ,O=C(C1=C(C/2=C(C#N)\C#N)C=CC(C)=C1)C2=C/C3=CC4=C(S3)C5=C(S4)C6=C(C=C(C7=C6)C8=C(C7(C9=CC=C(CCCCCC)C=C9)CCCCCCCC)C(SC(/C=C%10/C(C(C=CC(C)=C%11)=C%11C%10=O)=C(C#N)\C#N)=C%12)=C%12S8)C5(C%13=CC=C(CCCCCC)C=C%13)CCCCCCCC,-5.59 ,-3.88 ,11.19,16.58,0.74,0.91,10.1021/acsami.8b19596
CCC1=C(F)C=C(C2=C3C=C(C4=CC=C(C5=C6C(=O)C7=C(CC)SC(CC)=C7C(=O)C6=C(C6=CC=C(C)S6)S5)S4)SC3=C(C3=CC(F)=C(CC)S3)C3=C2SC(C)=C3)S1,-5.45 ,-3.64 ,CCc1cc(-c2ccc(/C=C3\C(=O)c4cc(F)c(F)cc4C3=C(C#N)C#N)[se]2)sc1-c1sc(-c2ccc(/C=C3\C(=O)c4cc(F)c(F)cc4C3=C(C#N)C#N)[se]2)cc1CC,-5.52 ,-3.83 ,12.05,20.63,0.67,0.88,10.1016/j.cej.2021.132298
CC(SC1=C2C3=CC(Cl)=C(CC(CC)CCCC)S3)=CC1=C(C4=CC(Cl)=C(CC(CC)CCCC)S4)C5=C2C=C(S5)C6=CC=C(C7=C8C(C(C9=C(CC(CC)CCCC)SC(CC(CC)CCCC)=C9C8=O)=O)=C(C%10=CC=C(C)S%10)S7)S6,-5.50 ,-3.60 ,O=C1C2=C(C(/C1=C/C3=CC(SC(C4=C5C=C6C(SC7=C8SC(/C=C9/C(C%10=C(C9=O)C(Cl)=CC=C%10)=C(C#N)\C#N)=C7)=C8C(C(C=C%11)=CC=C%11CCCCCC)(C6=C4)C(C=C%12)=CC=C%12CCCCCC)=C%13C5(C(C=C%14)=CC=C%14CCCCCC)C(C=C%15)=CC=C%15CCCCCC)=C%13S3)=C(C#N)\C#N)C=CC=C2Cl,-5.30 ,-3.71 ,11.21,18.47,0.65,0.94,10.1021/acs.jpclett.9b01931
CCC1=C2C=C(C3=CC=C(C4=C(F)C(F)=C(C5=CC=C(C)S5)C5=NN(CC)N=C45)S3)SC2=C(CC)C2=C1SC(C)=C2,-5.38 ,-3.17 ,CCc1ccc(C2(c3ccc(CC)cc3)c3cc(/C=C4\C(=O)c5cc(F)c(F)cc5C4=C(C#N)C#N)sc3-c3sc4c(c(CC)cc5c4cc(CC)c4c6c(sc45)-c4sc(/C=C5\C(=O)c7cc(F)c(F)cc7C5=C(C#N)C#N)cc4C6(c4ccc(CC)cc4)c4ccc(CC)cc4)c32)cc1,-5.41 ,-3.78 ,12.30,19.70,0.69,0.90,10.1002/adma.201704713
CC(SC1=C2C3=CC=C(CC(CC)CCCC)S3)=CC1=C(C4=CC=C(CC(CC)CCCC)S4)C5=C2C=C(S5)C6=CC=C(C7=C8C(C(C9=C(CC(CC)CCCC)SC(CC(CC)CCCC)=C9C8=O)=O)=C(C%10=CC=C(C)S%10)S7)S6,-5.41 ,-3.57 ,O=C(N(C(CCCCC)CCCCC)C1=O)C2=CC=C(C3=C4C=CC1C32)C5=C(C6=CC(C7=CC(C8=C(C9=C%10C=CC%11C9C(C(N(C(CCCCC)CCCCC)C%11=O)=O)=C8)C%12=CC=C%13C%14=C%12C%10=CC=C%14C(N(C(CCCCC)CCCCC)C%13=O)=O)=CC(C(C=C%15C(N(C(CCCCC)CCCCC)C%16=O)=O)=C%17C%18=C%15C%16=CC=C%18C%19=CC=C(C%20=O)C%21C%19=C%17C=CC%21C(N%20C(CCCCC)CCCCC)=O)=C7)=CC(C%22=C(C%23=CC=C(C%24=O)C%25C%23=C%26C=CC%25C(N%24C(CCCCC)CCCCC)=O)C(C%26=CC=C%27C(N(C(CCCCC)CCCCC)C%28=O)=O)=C%27C%28=C%22)=C6)C=C%29C%30=C5C4=CC=C%30C(N(C(CCCCC)CCCCC)C%29=O)=O,-5.84 ,-3.77 ,7.30,13.60,0.60,0.90,10.1021/acsami.7b16406
CC1=C(CCCCCC)C=C(C)S1,-4.85 ,-2.84 ,CCCCCCC(C=C(/C=C(C#N)/C#N)S1)=C1C2=CC3=C(S2)C4=C(C=C(C5=C(CCCCCC)C=C(/C=C(C#N)/C#N)S5)S4)N3CCCCCCCC,-5.69 ,-3.82 ,0.66,2.60,0.32,0.78,10.1016/j.yexcr.2015.07.016
CCc1ccc(-c2cc3c4cc(-c5cc(CC)c(-c6cc(CC)c(-c7ccc(/C=C8/SC(=S)N(CC)C8=O)s7)s6)s5)sc4c(-c4ccc(CC)s4)cc3c3sc(-c4cc(CC)c(-c5cc(CC)c(-c6ccc(/C=C7\SC(=S)N(CC)C7=O)s6)s5)s4)cc23)s1,-5.23 ,-3.50 ,CCc1ccc(CC2(c3ccc(CC)cc3)c3cc4c5c(cccc5c3-c3sc5cc(/C=C6\C(=O)c7ccccc7C6=C(C#N)C#N)sc5c32)C(c2ccc(CC)cc2)(c2ccc(CC)cc2)c2c-4sc3cc(/C=C4\C(=O)c5ccccc5C4=C(C#N)C#N)sc23)cc1,-5.52 ,-3.89 ,8.79,15.43,0.68,0.84,10.1002/adma.201702547
CC1=C(CCCCCC)C=C(C)S1,-4.85 ,-2.84 ,O=C1N(CCCCCCCC)C(C2=C1C(C3=CC=CS3)=C(C4=C5C(C=CC=C65)=C(C#N)C=C4)C6=C2C7=CC=CS7)=O,-6.08 ,-3.48 ,1.86,4.40,0.56,0.76,10.1002/adma.201103927
FC1=C(C2=NSN=C2C(C3=CC=C(C4=CC=C(CCCCCC)S4)S3)=C1)C(S5)=CC6=C5C(SC(C7=C(F)C=C(C8=CC=C(C9=CC=C(CCCCCC)S9)S8)C%10=NSN=C7%10)=C%11)=C%11C6(C(CCCC)CC)C(CC)CCCC,-5.12 ,-3.34 ,O=C(N(CC(CC)CCCC)C1=O)C2=CC=CC3=C(C4=CC=C(/C(C#N)=C/C5=C(OC)C=C(/C=C(C#N)/C6=CC=C(S6)C7=C8C(C(C(N(CC(CC)CCCC)C9=O)=O)=CC=C8)=C9C=C7)C(OC)=C5)S4)C=CC1=C23,-5.75 ,-3.66 ,5.44,9.88,0.65,0.85,10.1002/adma.201405429
CCC1=CC=C(C2=C3SC(C)=CC3=C(C3=CC=C(CC)S3)C3=C2C=C(C2=C(F)C=C(C4=CC5=C(S4)C4=C(C=C(C6=CC(F)=C(C)C7=NSN=C67)S4)[Si]5(CC)CC)C4=NSN=C24)S3)S1,-5.27 ,-3.72 ,CCOc1c(OCC)c(-c2ccc(/C=C3\SC(=S)N(CC)C3=O)s2)c2nsnc2c1-c1ccc(/C=C2\SC(=S)N(CC)C2=O)s1,-5.61 ,-3.73 ,6.62,12.60,0.52,1.01,10.1038/s41467-019-10098-z
CC(S1)=CC=C1C(C2=NSN=C32)=CC=C3C4=CC=C(C5=CC(N(C(CCCCCCCC)CCCCCCCC)C6=C7C=CC(C)=C6)=C7C=C5)S4,-5.40 ,-3.60 ,O=C(C1=C2C3=CC=C(/C=C4C(N(CC)/C(S/4)=C(C#N)/C#N)=O)[Se]3)N(C(C5=CC=C(/C=C6C(N(CC)/C(S/6)=C(C#N)/C#N)=O)[Se]5)=C1C(N2CC(CCCC)CC)=O)CC(CCCC)CC,-5.75 ,-4.00 ,10.12,13.72,0.67,0.98,10.1016/j.solener.2021.04.049
O=C(OCC(CC)CCCC)C1=C(F)C2=C(C)SC(C3=CC4=C(C(C5=CC=C(CC(CC)CCCC)S5)=C(C=C(C)S6)C6=C4C7=CC=C(CC(CC)CCCC)S7)S3)=C2S1,-5.22 ,-3.66 ,O=C(N1C(CCCCCC)CCCCCC)C2=C3C4=C(C=C2)C5=CC=C6C7=C(C(N(C(CCCCCC)CCCCCC)C6=O)=O)C=C(C#CC8=CC(C#CC9=CC(C(N%10C(CCCCCC)CCCCCC)=O)=C%11C(C%12=CC=C%11C%10=O)=C9C%13=CC=C%14C%15=C(C(N(C(CCCCCC)CCCCCC)C%14=O)=O)C=CC%12=C%13%15)=C%16C=CC%17=C(C#CC%18=CC(C(N%19C(CCCCCC)CCCCCC)=O)=C%20C%21=C%18C%22=CC=C%23C%24=C(C(N(C(CCCCCC)CCCCCC)C%23=O)=O)C=CC(C%21=CC=C%20C%19=O)=C%22%24)C=C(C#CC%25=CC(C(N%26C(CCCCCC)CCCCCC)=O)=C%27C%28=C%25C%29=CC=C%30C%31=C(C(N(C(CCCCCC)CCCCCC)C%30=O)=O)C=CC(C%28=CC=C%27C%26=O)=C%29%31)C%32=C%17C%16=C8C=C%32)C(C4=CC=C3C1=O)=C57,-5.90 ,-3.86 ,7.59,17.20,0.56,0.80,10.1039/c9tc02013f
CC(SC1=C2C3=CC=C(CC(CCCC)CCCCCC)S3)=CC1=C(C4=CC=C(CC(CCCC)CCCCCC)S4)C5=C2C=C(S5)C6=C(CCCCCCCC)C=C(C7=NN=C(C8=CC(CCCCCCCC)=C(C)S8)S7)S6,-5.35 ,-2.78 ,CCCCCCC(C=C1)=CC=C1C2(C3=CC=C(CCCCCC)C=C3)C4=CC5=C(C(C6=C5SC7=C6SC(/C=C8C(C(C=CC=C9)=C9C\8=C(C#N)\C#N)=O)=C7)(C%10=CC=C(CCCCCC)C=C%10)C%11=CC=C(CCCCCC)C=C%11)C=C4C%12=C2C(SC(/C=C%13C(C(C=CC=C%14)=C%14C\%13=C(C#N)/C#N)=O)=C%15)=C%15S%12,-5.48 ,-3.83 ,11.72,17.15,0.68,1.01,10.1002/adma.201703973
CC1=CC2=C(S1)C(C3=CC(F)=C(CC(CC)CCCC)C3)=C4C(SC(C5=C(CC(CCCC)CCCCCC)C=C(C6=CC7=C(C(SC(C8=CC(CC(CCCC)CCCCCC)=C(C)S8)=C9)=C9C%10=NSN=C%107)S6)S5)=C4)=C2C%11=CC(F)=C(CC(CCCC)CC)S%11,-5.53 ,-3.47 ,O=C(C(C=C(F)C(F)=C1)=C1C/2=C(C#N)/C#N)C2=C/C(S3)=CC(CCCCCCCC)=C3C4=C(C5=CC=C(CCCCCC)C=C5)C(SC(C6=C(CCCCCCCC)C=C(S6)/C=C7C(C(C=C(F)C(F)=C8)=C8C\7=C(C#N)\C#N)=O)=C9C%10=CC=C(CCCCCC)C=C%10)=C9S4,-5.79 ,-3.93 ,4.41,10.20,0.46,0.93,10.1007/s11426-021-1159-y
CC1=CC2=C(C3=CC=C(SCC(CC)CCCC)S3)C=C(C4=C5C=C(C6=C(CCCCCCCC)C=C(C7=C8C(C(C9=C(CC(CC)CCCC)SC(CC(CC)CCCC)=C9C8=O)=O)=C(C%10=CC(CCCCCCCC)=C(C)S%10)S7)S6)S4)C(C=C5C%11=CC=C(SCC(CC)CCCC)S%11)=C2S1,-5.24 ,-3.46 ,O=C(C(C=CC=C1)=C1C/2=C(C#N)\C#N)C2=C/C(S3)=CC4=C3C5=C(C4(CCCCCC)CCCCCC)C=C6C(C(CCCCCC)(CCCCCC)C7=C6SC(/C=C8C(C(C=CC=C9)=C9C\8=C(C#N)/C#N)=O)=C7)=C5,-5.69 ,-3.91 ,9.72,15.65,0.71,0.88,10.1002/marc.201700872
CC(SC1=C2C3=CC(F)=C(CC(CC)CCCC)S3)=CC1=C(C4=CC(F)=C(CC(CC)CCCC)S4)C5=C2C=C(S5)C6=CC=C(C7=C8C(C(C9=C(CC(CC)CCCC)SC(CC(CC)CCCC)=C9C8=O)=O)=C(C%10=CC=C(C)S%10)S7)S6,-5.48 ,-3.65 ,CCCCCCC(C=C1)=CC=C1C2(C3=CC=C(CCCCCC)C=C3)C4=CC5=C(C(C6=C5SC7=C6SC(/C=C8C(C(C=CC(C#CC)=C9)=C9C\8=C(C#N)\C#N)=O)=C7)(C%10=CC=C(CCCCCC)C=C%10)C%11=CC=C(CCCCCC)C=C%11)C=C4C%12=C2C(SC(/C=C%13C(C(C=CC(C#CC)=C%14)=C%14C\%13=C(C#N)/C#N)=O)=C%15)=C%15S%12,-5.63 ,-3.90 ,10.90,16.50,0.67,0.99,10.1002/aenm.201802131
CC1=C(C(F)=C(C(OCC(CCCC)CC)=O)S2)C2=C(S1)C(S3)=CC(C3=C4C5=CC=C(CC(CCCC)CC)S5)=C(C6=CC=C(CC(CC)CCCC)S6)C7=C4C=C(C)S7,-5.22 ,-3.64 ,O=C(C(C=CC=C1)=C1C/2=C(C#N)\C#N)C2=C/C3=CC(S4)=C(S3)C5=C4C6=C(C5(C7=CC(F)=C(OCCCCCC)C=C7)C8=CC=C(OCCCCCC)C(F)=C8)C=C9C(C(C%10=CC=C(OCCCCCC)C(F)=C%10)(C%11=CC(F)=C(OCCCCCC)C=C%11)C%12=C9SC%13=C%12SC(/C=C%14C(C(C=CC=C%15)=C%15C\%14=C(C#N)/C#N)=O)=C%13)=C6,-5.61 ,-3.72 ,6.17,12.99,0.57,0.78,10.1021/acssuschemeng.7b03606
CC1=CC(C(C2=CC(F)=C(CC(CCCC)CC)S2)=C(SC(C3=CC=C(C4=C5C(C(C6=C(CC(CC)CCCC)SC(CC(CCCC)CC)=C6C5=O)=O)=C(C7=CC=C(C)S7)S4)S3)=C8)C8=C9C%10=CC(F)=C(CC(CC)CCCC)S%10)=C9S1,-5.45 ,-3.64 ,O=C(C(C=C(F)C=C1)=C1C/2=C(C#N)/C#N)C2=C/C(S3)=CC4=C3C5=C(C4(CCCCCC)CCCCCC)C(OCCCCCC)=C6C(C(CCCCCC)(CCCCCC)C7=C6SC(/C=C8C(C(C=C(F)C=C9)=C9C\8=C(C#N)\C#N)=O)=C7)=C5OCCCCCC,-5.81 ,-3.91 ,12.53,19.05,0.76,0.86,10.1002/adfm.201906855
CC1=CC(C(C2=CC(F)=C(CC(CCCC)CC)S2)=C(SC(C3=CC=C(C4=C5C(C(C6=C(CC(CC)CCCC)SC(CC(CCCC)CC)=C6C5=O)=O)=C(C7=CC=C(C)S7)S4)S3)=C8)C8=C9C%10=CC(F)=C(CC(CC)CCCC)S%10)=C9S1,-5.45 ,-3.64 ,O=C1C2=C(C=C(F)C(F)=C2)C(/C1=C/C3=CC(OCC(CCCCCCCC)CCCCCC)=C(C4=CC(N(CC(CCCCCC)CCCC)C(C=C(C5=C(OCC(CCCCCCCC)CCCCCC)C=C(/C=C6/C(C(C=C(F)C(F)=C7)=C7C6=O)=C(C#N)/C#N)S5)S8)=C8B9C%10=CC=CC=C%10)=C9S4)S3)=C(C#N)\C#N,-5.71 ,-3.97 ,10.02,16.41,0.68,0.90,10.1039/D2TA09188G
CC1=C(CC(CCCCCCCC)CCCCCCCCCC)C=C(C2=C(F)C(F)=C(C3=CC(CC(CCCCCCCCCC)CCCCCCCC)=C(C4=CC=C(C5=CC=C(C)S5)S4)S3)C6=NSN=C62)S1,-5.34 ,-3.69 ,O=C(/C(S1)=C/C(C2=NSN=C32)=CC=C3C(S4)=CC5=C4C6=CC(C(CC(CC)CCCC)(CC(CC)CCCC)C7=C8SC(C9=CC=C(/C=C%10SC(N(CC)C\%10=O)=S)C%11=NSN=C9%11)=C7)=C8C=C6C5(CC(CC)CCCC)CC(CC)CCCC)N(CC)C1=S,-5.51 ,-3.88 ,11.10,17.20,0.63,1.02,10.1021/acsenergylett.7b00390
CC1=CC(C(C2=CC(F)=C(CC(CCCC)CC)S2)=C(SC(C3=CC=C(C4=C5C(C(C6=C(CC(CC)CCCC)SC(CC(CCCC)CC)=C6C5=O)=O)=C(C7=CC=C(C)S7)S4)S3)=C8)C8=C9C%10=CC(F)=C(CC(CC)CCCC)S%10)=C9S1,-5.45 ,-3.64 ,CCCCCCCCC1=CC=C(c2c(/C=C3\C(=O)c4cc(F)c(F)cc4C3=C(C#N)C#N)sc3c2sc2c4c5nsnc5c5c6sc7c(C8=CC=C(CCCCCCCC)C8)c(/C=C8\C(=O)c9cc(F)c(F)cc9C8=C(C#N)C#N)sc7c6n(CC(CC)CCCC)c5c4n(CC(CC)CC)c32)C1,-5.60 ,-3.94 ,15.50,24.30,0.76,0.84,10.1016/j.nanoen.2020.105087
CC(SC1=C2C3=CC=C(CC(CC)CCCC)S3)=CC1=C(C4=CC=C(CC(CC)CCCC)S4)C5=C2C=C(S5)C6=CC=C(C7=C8C(C(C9=C(CC(CC)CCCC)SC(CC(CC)CCCC)=C9C8=O)=O)=C(C%10=CC=C(C)S%10)S7)S6,-5.23 ,-3.18 ,CCCCCCC(C=C1)=CC=C1C2(C3=CC=C(CCCCCC)C=C3)C4=CC5=C(C(C6=C5SC7=C6SC(/C=C8C(C9=CSC=C9C\8=C(C#N)\C#N)=O)=C7)(C%10=CC=C(CCCCCC)C=C%10)C%11=CC=C(CCCCCC)C=C%11)C=C4C%12=C2C(SC(/C=C%13C(C%14=CSC=C%14C\%13=C(C#N)/C#N)=O)=C%15)=C%15S%12,-5.61 ,-3.96 ,10.74,17.53,0.73,0.84,10.1002/adma.201800052
CC[Si]1(CC)c2ccsc2-c2sc(-c3ccc(-c4cc5c(s4)-c4sc(-c6ccc(-c7cc8c(s7)-c7sc(-c9cccc%10nsnc9%10)cc7[Si]8(CC)CC)c7nsnc67)cc4[Si]5(CC)CC)c4nsnc34)cc21,-5.30 ,-3.50 ,CCc1ccc(C2(c3ccc(CC)cc3)c3cc4c(cc3-c3sc5cc(/C=C6\C(=O)c7cc(F)c(F)cc7C6=C(C#N)C#N)sc5c32)C(c2ccc(CC)cc2)(c2ccc(CC)cc2)c2c-4sc3cc(/C=C4\C(=O)c5cc(F)c(F)cc5C4=C(C#N)C#N)sc23)cc1,-5.66 ,-4.14 ,6.57,14.07,0.62,0.76,10.1039/C7TC00706J
CC(SC1=C2C3=CC=C(CC(CC)CCCC)S3)=CC1=C(C4=CC=C(CC(CC)CCCC)S4)C5=C2C=C(S5)C6=CC=C(C7=C8C(C(C9=C(CC(CC)CCCC)SC(CC(CC)CCCC)=C9C8=O)=O)=C(C%10=CC=C(C)S%10)S7)S6,-5.33 ,-2.92 ,O=C(C(C=CC=C1)=C1C/2=C(C#N)/C#N)C2=C/C3=CC4=C(S3)C5=C(C=CC6=C5C=CC7=C6C(SC(/C=C8C(C(C=CC=C9)=C9C\8=C(C#N)\C#N)=O)=C%10)=C%10C7(CCCCCC)CCCCCC)C4(CCCCCC)CCCCCC,-5.87 ,-3.92 ,3.39,7.71,0.46,0.96,10.1021/acs.chemmater.7b02887
CC1=CC(C(C2=CC(F)=C(CC(CCCC)CC)S2)=C(SC(C3=CC=C(C4=C5C(C(C6=C(CC(CC)CCCC)SC(CC(CCCC)CC)=C6C5=O)=O)=C(C7=CC=C(C)S7)S4)S3)=C8)C8=C9C%10=CC(F)=C(CC(CC)CCCC)S%10)=C9S1,-5.45 ,-3.64 ,O=C1C2=C(C=C(F)C=C2)C(/C1=C/C(S3)=C(CCCCCCCCCCC)C4=C3C(N5CC(CC)CCCC)=C(S4)C6=C5C(N(CC(CC)CCCC)C7=C8SC9=C7SC(/C=C%10C(C(C=C(Cl)C(Cl)=C%11)=C%11C\%10=C(C#N)/C#N)=O)=C9CCCCCCCCCCC)=C8C%12=NSN=C%126)=C(C#N)\C#N,-5.85 ,-3.83 ,16.23,25.54,0.74,0.86,10.1002/adfm.202000456
CC1=CC(C(C2=CC(F)=C(CC(CCCC)CC)S2)=C(SC(C3=CC=C(C4=C5C(C(C6=C(CC(CC)CCCC)SC(CC(CCCC)CC)=C6C5=O)=O)=C(C7=CC=C(C)S7)S4)S3)=C8)C8=C9C%10=CC(F)=C(CC(CC)CCCC)S%10)=C9S1,-5.45 ,-3.64 ,O=C(C(C=C(F)C(F)=C1)=C1C/2=C(C#N)\C#N)C2=C/C3=C(CCCCCC)C(S4)=C(S3)C5=C4C6=C(C5(C7=CC=C(CCCCCC)C=C7)C8=CC=C(CCCCCC)C=C8)C(C)=C9C(C(C%10=CC=C(CCCCCC)C=C%10)(C%11=CC=C(CCCCCC)C=C%11)C%12=C9SC%13=C%12SC(/C=C%14C(C(C=C(F)C(F)=C%15)=C%15C\%14=C(C#N)/C#N)=O)=C%13CCCCCC)=C6C,-5.71 ,-3.94 ,15.57,22.29,0.78,0.90,10.1016/j.scib.2020.05.022
FC1=C(C2=CC=C(C)S2)C3=NC(OCC(CCCCCC)CCCCCCCC)=CN=C3C(C)=C1F,-5.54 ,-2.98 ,CCCCCCC(C1=C2SC(/C=C3C(C(C=CC(F)=C4)=C4C\3=C(C#N)\C#N)=O)=C1)(CCCCCC)C5=C2C(OC)=C(C(CCCCCC)(CCCCCC)C6=C7SC(/C=C8/C(C9=C(C8=O)C=CC(F)=C9)=C(C#N)/C#N)=C6)C7=C5OC,-5.80 ,-3.93 ,13.46,19.87,0.75,0.91,10.1038/s41467-019-08508-3
CCc1ccc(-c2c3cc(-c4ccc(-c5sc(-c6ccc(-c7cc8c(-c9ccc(CC)s9)c9sc(-c%10ccc(-c%11sc(-c%12ccc(-c%13cc%14c(-c%15ccc(CC)s%15)c%15sc(-c%16ccc(-c%17sc(-c%18cccs%18)c%18c%17C(=O)c%17c(CC)sc(CC)c%17C%18=O)s%16)cc%15c(-c%15ccc(CC)s%15)c%14s%13)s%12)c%12c%11C(=O)c%11c(CC)sc(CC)c%11C%12=O)s%10)cc9c(-c9ccc(CC)s9)c8s7)s6)c6c5C(=O)c5c(CC)sc(CC)c5C6=O)s4)sc3c(-c3ccc(CC)s3)c3ccsc23)s1,-5.42 ,-3.50 ,CCc1csc(-c2nc3sc(-c4cc(CC)c(-c5ccc6c(c5)C(=C(C#N)C#N)/C(=C/c5sc7c(sc8c9c%10nsnc%10c%10c%11sc%12c(CC)c(/C=C%13\C(=O)c%14ccc(-c%15sc(-c%16nc%17sc(-c%18cc(CC)c(-c%19ccc%20c(c%19)C(=C(C#N)C#N)/C(=C/c%19sc%21c(sc%22c%23c%24nsnc%24c%24c%25sc%26c(CC)c(/C=C%27\C(=O)c%28ccccc%28C%27=C(C#N)C#N)sc%26c%25n(CC)c%24c%23n(CC)c%21%22)c%19CC)C%20=O)s%18)nc%17s%16)cc%15CC)cc%14C%13=C(C#N)C#N)sc%12c%11n(CC)c%10c9n(CC)c78)c5CC)C6=O)s4)nc3s2)c1,-5.70 ,-3.76 ,12.73,20.82,0.68,0.89,10.1021/acs.chemmater.1c02302
CCCCC(CC)CC(S1)=C(F)C=C1C2=C3C(C=C(C4=CC=C(C5=C6C=C(F)SC6=C(C7=CC=C(C)S7)C8=NN(CC(CCCCCCCC)CCCCCC)N=C58)S4)S3)=C(C9=CC(F)=C(CC(CC)CCCC)S9)C%10=C2C=C(C)S%10,-5.37 ,-3.58 ,CCCCCCC(C=C1)=CC=C1C2(C3=CC=C(CCCCCC)C=C3)C4=CC5=C(C(C6=C5SC7=C6SC(/C=C8C(C(C=CC=C9)=C9C\8=C(C#N)\C#N)=O)=C7)(C%10=CC=C(CCCCCC)C=C%10)C%11=CC=C(CCCCCC)C=C%11)C=C4C%12=C2C(SC(/C=C%13C(C(C=CC=C%14)=C%14C\%13=C(C#N)/C#N)=O)=C%15)=C%15S%12,-5.48 ,-3.83 ,6.59,13.94,0.62,0.77,10.1021/acsomega.8b02053
CCc1ccc(-c2c3cc(-c4ccc(-c5sc(-c6ccc(-c7cc8c(-c9ccc(CC)s9)c9sc(-c%10ccc(-c%11sc(-c%12ccc(-c%13cc%14c(-c%15ccc(CC)s%15)c%15sc(-c%16ccc(-c%17sc(-c%18cccs%18)c%18c%17C(=O)c%17c(CC)sc(CC)c%17C%18=O)s%16)cc%15c(-c%15ccc(CC)s%15)c%14s%13)s%12)c%12c%11C(=O)c%11c(CC)sc(CC)c%11C%12=O)s%10)cc9c(-c9ccc(CC)s9)c8s7)s6)c6c5C(=O)c5c(CC)sc(CC)c5C6=O)s4)sc3c(-c3ccc(CC)s3)c3ccsc23)s1,-5.33 ,-3.53 ,CCn1nc2c3cc(/C=C4\C(=O)c5cc(Cl)c(Cl)cc5C4=C(C#N)C#N)sc3c3sc4c5c6nsnc6c6c7sc8c9sc(/C=C%10\C(=O)c%11cc(Cl)c(Cl)cc%11C%10=C(C#N)C#N)cc9c9nn(CC)nc9c8c7n(CC)c6c5n(CC)c4c3c2n1,-5.68 ,-3.99 ,11.79,20.30,0.71,0.81,10.1002/cssc.202100592
CCc1ccc(-c2c3cc(-c4ccc(-c5sc(-c6ccc(-c7cc8c(-c9ccc(CC)s9)c9sc(-c%10ccc(-c%11sc(-c%12ccc(-c%13cc%14c(-c%15ccc(CC)s%15)c%15sc(-c%16ccc(-c%17sc(-c%18cccs%18)c%18c%17C(=O)c%17c(CC)sc(CC)c%17C%18=O)s%16)cc%15c(-c%15ccc(CC)s%15)c%14s%13)s%12)c%12c%11C(=O)c%11c(CC)sc(CC)c%11C%12=O)s%10)cc9c(-c9ccc(CC)s9)c8s7)s6)c6c5C(=O)c5c(CC)sc(CC)c5C6=O)s4)sc3c(-c3ccc(CC)s3)c3ccsc23)s1,-5.36 ,-3.43 ,CCc1ccc(C2(c3ccc(CC)cc3)c3cc4c(cc3-c3sc(/C=C5\C(=O)c6ccccc6C5=C(C#N)C#N)cc32)C(c2ccc(CC)cc2)(c2ccc(CC)cc2)c2cc(/C=C3\C(=O)c5ccccc5C3=C(C#N)C#N)sc2-4)cc1,-5.69 ,-3.91 ,8.71,15.05,0.65,0.89,10.1021/jacs.6b00853
CCc1ccc(-c2c3cc(-c4ccc(-c5sc(-c6ccc(-c7cc8c(-c9ccc(CC)cc9)c9sc(-c%10ccc(-c%11sc(-c%12ccc(-c%13cc%14c(-c%15ccc(CC)cc%15)c%15sc(-c%16ccc(-c%17sc(-c%18cccs%18)c%18c%17C(=O)c%17c(CC)sc(CC)c%17C%18=O)s%16)cc%15c(-c%15ccc(CC)cc%15)c%14s%13)s%12)c%12c%11C(=O)c%11c(CC)sc(CC)c%11C%12=O)s%10)cc9c(-c9ccc(CC)cc9)c8s7)s6)c6c5C(=O)c5c(CC)sc(CC)c5C6=O)s4)sc3c(-c3ccc(CC)cc3)c3ccsc23)cc1,-5.43 ,-3.36 ,N#CC(C#N)=C1/C(=C/c2cc3sc4c(c3s2)C(c2ccccc2)(c2ccccc2)c2cc3c(cc2-4)C(c2ccccc2)(c2ccccc2)c2c-3sc3c2sc2cc(/C=C4\C(=O)c5ccccc5C4=C(C#N)C#N)sc23)C(=O)c2ccccc21,-5.64 ,-3.87 ,7.91,12.47,0.64,1.00,10.1002/solr.201800246
CC(SC1=C2C3=CC=C(CC(CC)CCCC)S3)=CC1=C(C4=CC=C(CC(CC)CCCC)S4)C5=C2C=C(C(S6)=CC7=C6C=C(C8=C(C(N9CC(CCCCCCCC)CCCCCCCCCC)=O)C(C9=O)=C(C%10=CC%11=C(C=C(C(SC%12=C%13C%14=CC=C(CC(CC)CCCC)S%14)=CC%12=C(C%15=CC=C(CC(CC)CCCC)S%15)C%16=C%13C=C(C%17=C%18C(C(F)=C(C(OCC(CC)CCCC)=O)S%18)=C(C)S%17)S%16)S%11)S%10)N8CCCCCCCC)S7)S5,-5.31 ,-3.66 ,CCCCCCC(C=C1)=CC=C1C(C2=C3SC(C4=C(OCC(CC)CCCC)C=C(/C=C5C(C(C=C(F)C(F)=C6)=C6C\5=C(C#N)\C#N)=O)S4)=C2)(C7=CC=C(CCCCCC)C=C7)C8=C3C=C(C(C9=C%10SC(C(S%11)=C(C=C%11/C=C%12/C(C(C=C%13F)=C(C%12=O)C=C%13F)=C(C#N)/C#N)OCC(CCCC)CC)=C9)(C%14=CC=C(CCCCCC)C=C%14)C%15=CC=C(CCCCCC)C=C%15)C%10=C8,-5.44 ,-4.19 ,8.73,21.44,0.55,0.74,10.1021/acsaem.9b00520
CCOC(=O)c1sc2c(-c3cc4c(-c5ccc(CC)s5)c5sc(-c6sc(-c7cc8c(-c9ccc(CC)s9)c9sc(-c%10sc(-c%11cc%12c(-c%13ccc(CC)s%13)c%13sccc%13c(-c%13ccc(CC)s%13)c%12s%11)c%11sc(C(=O)OCC)c(F)c%10%11)cc9c(-c9ccc(CC)s9)c8s7)c7sc(C(=O)OCC)c(F)c67)cc5c(-c5ccc(CC)s5)c4s3)scc2c1F,-5.30 ,-3.33 ,CCSc1cc(/C=C2\C(=O)c3cc(F)c(F)cc3C2=C(C#N)C#N)sc1-c1cc2c(s1)-c1cc3c(cc1C2(c1ccc(CC)cc1)c1ccc(CC)cc1)-c1sc(-c2sc(/C=C4\C(=O)c5cc(F)c(F)cc5C4=C(C#N)C#N)cc2SCC)cc1C3(c1ccc(CC)cc1)c1ccc(CC)cc1,-5.54 ,-4.05 ,13.20,25.30,0.69,0.75,10.1039/C8TA11484F
CCSC1=C(SCC)C=C2C(=O)C3=C(C4=CC=C(C5=CC6=C(C7=CC(F)=C(CC)S7)C7=C(C=C(C)S7)C(C7=CC(F)=C(CC)S7)=C6S5)S4)SC(C4=CC=C(C)S4)=C3C(=O)C2=C1,-5.48 ,-3.52 ,CCc1ccc(C2(c3ccc(CC)cc3)c3cc4c(cc3-c3sc5cc(/C=C6\C(=O)c7cc(F)c(F)cc7C6=C(C#N)C#N)sc5c32)C(c2ccc(CC)cc2)(c2ccc(CC)cc2)c2c-4sc3cc(/C=C4\C(=O)c5cc(F)c(F)cc5C4=C(C#N)C#N)sc23)cc1,-5.66 ,-4.14 ,13.10,21.03,0.70,0.89,10.1039/c8ee03608j
CC1=CC(C(C2=CC=C(CC(CCCC)CC)S2)=C(SC(C3=CC=C(C4=C5C(C(C6=C(CC(CC)CCCC)SC(CC(CCCC)CC)=C6C5=O)=O)=C(C7=CC=C(C)S7)S4)S3)=C8)C8=C9C%10=CC=C(CC(CC)CCCC)S%10)=C9S1,-5.34 ,-3.44 ,O=C(C(C=C(F)C(F)=C1)=C1C/2=C(C#N)/C#N)C2=C/C3=CC(CC(CC)CCCC)=C(C4=CC(C5=C(C(C)C)C=C(C(C)C)C=C5C(C)C)=C(C6=C(C7=C(C(C)C)C=C(C(C)C)C=C7C(C)C)C=C(S6)C8=C(CC(CC)CCCC)C=C(S8)/C=C9C(C(C=C(F)C(F)=C%10)=C%10C\9=C(C#N)\C#N)=O)S4)S3,-5.67 ,-3.96 ,9.88,20.30,0.64,0.74,10.1038/s41467-021-25394-w
CCOC1=CC=C(C2=C3C=C(C4=CC=C(C5=C6C(=O)C7=C(CC)SC(CC)=C7C(=O)C6=C(C6=CC=C(C)S6)S5)S4)SC3=C(C3=CC=C(OCC)C=C3)C3=C2SC(C)=C3)C=C1,-5.38 ,-3.57 ,CCN1C(=O)c2ccc3c4c(ccc(c24)C1=O)C(=O)N(c1ccc(-c2ccc(-c4cc5c6c(c(-c7ccc(-c8ccc(N9C(=O)c%10ccc%11c%12c(ccc(c%10%12)C9=O)C(=O)N(CC)C%11=O)cc8)s7)cc7c6c4C(=O)N(CC)C7=O)C(=O)N(CC)C5=O)s2)cc1)C3=O,-5.70 ,-4.15 ,6.37,12.87,0.66,0.75,10.1007/s11426-019-9618-7
CC1=CC(C(S1)=C2C3=CC=C(CC(CC)CCCC)S3)=C(C4=C2C=C(C5=CC=C(C6=C(F)C(F)=C(C7=CC=C(C)S7)C8=NN(CC(CCCCCC)CCCCCCCC)N=C68)S5)S4)C9=CC=C(CC(CC)CCCC)S9,-5.21 ,-2.99 ,CCCCCCC(C=C1)=CC=C1C2(C3=CC=C(CCCCCC)C=C3)C4=CC5=C(C(C6=C5SC7=C6SC(/C=C8C(C(C=CC(C)=C9)=C9C\8=C(C#N)\C#N)=O)=C7)(C%10=CC=C(CCCCCC)C=C%10)C%11=CC=C(CCCCCC)C=C%11)C=C4C%12=C2C(SC(/C=C%13C(C(C=CC(C)=C%14)=C%14C\%13=C(C#N)/C#N)=O)=C%15)=C%15S%12,-5.56 ,-3.98 ,9.40,17.10,0.65,0.84,10.1002/adma.201700437
CC(SC1=C2C3=CC=C(CC(CC)CCCC)S3)=CC1=C(C4=CC=C(CC(CC)CCCC)S4)C5=C2C=C(S5)C6=CC=C(C7=C8C(C(C9=C(CC(CC)CCCC)SC(CC(CC)CCCC)=C9C8=O)=O)=C(C%10=CC=C(C)S%10)S7)S6,-5.54 ,-3.65 ,O=C(C(C=CC=C1)=C1C/2=C(C#N)/C#N)C2=C/C(S3)=CC4=C3C5=C(/C4=C(C6=CC(OCC(CC)CCCC)=CC=C6)/C7=CC=CC(OCC(CC)CCCC)=C7)C=C8C(/C(C9=C8SC(/C=C%10/C(C%11=C(C%10=O)C=CC=C%11)=C(C#N)/C#N)=C9)=C(C%12=CC=CC(OCC(CC)CCCC)=C%12)\C%13=CC(OCC(CC)CCCC)=CC=C%13)=C5,-5.63 ,-3.78 ,5.85,11.58,0.51,0.99,10.1039/c9tc02237f
CC1=CC(C(S1)=C2C3=CC(F)=C(SCC(CCCC)CCCCCC)S3)=C(C4=C2C=C(C5=C(CCCCCCCC)C=C(C6=C(F)C(F)=C(C7=CC(CCCCCCCC)=C(C)S7)C8=NSN=C68)S5)S4)C9=CC(F)=C(SCC(CCCC)CCCCCC)S9,-5.41 ,-3.60 ,CCCCCCC(C=C1)=CC=C1C2(C3=CC=C(CCCCCC)C=C3)C4=CC5=C(C(C6=C5SC7=C6SC(/C=C8C(C(C=CC=C9)=C9C\8=C(C#N)\C#N)=O)=C7)(C%10=CC=C(CCCCCC)C=C%10)C%11=CC=C(CCCCCC)C=C%11)C=C4C%12=C2C(SC(/C=C%13C(C(C=CC=C%14)=C%14C\%13=C(C#N)/C#N)=O)=C%15)=C%15S%12,-5.48 ,-3.83 ,11.66,16.88,0.65,1.01,10.1002/adfm.201706404
CCc1ccc(-c2c3cc(-c4ccc(-c5sc(-c6ccc(-c7cc8c(-c9ccc(CC)s9)c9sc(-c%10ccc(-c%11sc(-c%12ccc(-c%13cc%14c(-c%15ccc(CC)s%15)c%15sc(-c%16ccc(-c%17sc(-c%18cccs%18)c%18c%17C(=O)c%17c(CC)sc(CC)c%17C%18=O)s%16)cc%15c(-c%15ccc(CC)s%15)c%14s%13)s%12)c%12c%11C(=O)c%11c(CC)sc(CC)c%11C%12=O)s%10)cc9c(-c9ccc(CC)s9)c8s7)s6)c6c5C(=O)c5c(CC)sc(CC)c5C6=O)s4)sc3c(-c3ccc(CC)s3)c3ccsc23)s1,-5.33 ,-3.48 ,CCc1c(/C=C2\C(=O)c3sccc3C2=C(C#N)C#N)sc2c1sc1c3c4nsnc4c4c5sc6c(CC)c(/C=C7\C(=O)c8sc(-c9ccc(-c%10cc%11c(s%10)C(=O)/C(=C\c%10sc%12c(sc%13c%14c%15nsnc%15c%15c%16sc%17c(CC)c(/C=C%18\C(=O)c%19sc(-c%20cccs%20)cc%19C%18=C(C#N)C#N)sc%17c%16n(CC)c%15c%14n(CC)c%12%13)c%10CC)C%11=C(C#N)C#N)s9)cc8C7=C(C#N)C#N)sc6c5n(CC)c4c3n(CC)c21,-5.66 ,-3.82 ,13.54,20.66,0.70,0.93,10.1021/acs.chemmater.0c04253
O=C1N(C(C2=CC=C(S2)C)=C3C1=C(N(C3=O)CC(CCCCCC)CCCCCCCC)C4=CC=C(C5=CC(CCCCCC)=C(C6=CC=C(C7=C(CCCCCC)C=C(C)S7)S6)S5)S4)CC(CCCCCCCC)CCCCCC,-5.25 ,-3.80 ,CCCCCCC(C=C1)=CC=C1C2(C3=CC=C(CCCCCC)C=C3)C4=CC5=C(C(C6=C5SC7=C6SC(/C=C8C(C(C=CC=C9)=C9C\8=C(C#N)\C#N)=O)=C7)(C%10=CC=C(CCCCCC)C=C%10)C%11=CC=C(CCCCCC)C=C%11)C=C4C%12=C2C(SC(/C=C%13C(C(C=CC=C%14)=C%14C\%13=C(C#N)/C#N)=O)=C%15)=C%15S%12,-5.61 ,-4.02 ,4.10,9.60,0.61,0.69,10.1039/c7cp00494j
CC1=CC2=C(S1)C(C3=CC(F)=C(CC(CC)CCCC)S3)=C4C(SC(C5=C(CC(CCCC)CCCCCC)C=C(C6=CC7=C(C(SC(C8=CC(CC(CCCC)CCCCCC)=C(C)C8)=C9)=C9C%10=C7N=CC=N%10)S6)S5)=C4)=C2C%11=CC(F)=C(CC(CC)CCCC)S%11,-5.41 ,-2.82 ,CCCCCCCCCc1c(/C=C2\C(=O)c3ccc(Cl)cc3C2=C(C#N)C#N)sc2c1sc1c3c4nsnc4c4c5sc6c(CCCCCCCCC)c(/C=C7\C(=O)c8ccc(Cl)cc8C7=C(C#N)C#N)sc6c5n(CC(CCCC)CCCCCC)c4c3n(CC(CCCC)CCCCCC)c21,-5.57 ,-3.74 ,17.70,25.60,0.78,0.87,10.1002/adma.202102420
CC1=CC(C(C2=CC=C(CC(CCCC)CCCCCC)C=C2)=C(SC(C3=CC=C(C4=C5C(C(C6=C(CC(CC)CCCC)SC(CC(CCCC)CC)=C6C5=O)=O)=C(C7=CC=C(C)S7)S4)S3)=C8)C8=C9C%10=CC=C(CC(CCCCCC)CCCC)C=C%10)=C9S1,-5.43 ,-3.36 ,O=C1C2=C(C=CC=C2)C(/C1=C/C3=CC(S4)=C(S3)C5=C4C6=C(C5(C7=CC=C(CCCCCC)C=C7)C8=CC=C(CCCCCC)C=C8)C=C9C(C(C%10=CC=C(CCCCCC)C=C%10)(C%11=CC=C(CCCCCC)C=C%11)C%12=C9SC(/C=C%13C(C(C=CC=C%14)=C%14C\%13=C(C#N)\C#N)=O)=C%12)=C6)=C(C#N)/C#N,-5.78 ,-3.95 ,10.50,15.60,0.70,0.96,10.1039/C8TC01229F
CCCCCCC(C=C1)=CC=C1C2(C3=CC=C(CCCCCC)C=C3)C4=C(SC(C5=CC=C(/C=C(C#N)/C#N)C6=NSN=C65)=C4)C7=CC=C(C8=CC=C(C9=CC=C(/C=C(C#N)/C#N)C%10=NSN=C%109)S8)C=C72,-5.22 ,-3.64 ,O=C(N(CC)/C(S/1)=C(C#N)\C#N)C1=C/C(C2=NSN=C23)=CC=C3C(S4)=CC=C4C(C=C5)=CC6=C5C(SC(C7=CC=C(/C=C8S/C(N(CC)C/8=O)=C(C#N)\C#N)C9=NSN=C79)=C%10)=C%10C6(CC(CCCC)CC)CC(CCCC)CC,-5.60 ,-3.82 ,4.26,9.21,0.51,0.91,10.1007/s40843-017-9059-3
CCOc1ccc(-c2nc3cc(F)c(F)c(-c4ccc(-c5cc(F)c(-c6cccs6)cc5F)s4)c3nc2-c2ccc(OCC)c(OCC)c2)cc1OCC,-5.54 ,-2.98 ,CCC1(CC)c2cc3c(cc2-c2sc(/C=C4\C(=O)c5ccccc5C4=C(C#N)C#N)cc21)C(CC)(CC)c1cc(/C=C2\C(=O)c4ccccc4C2=C(C#N)C#N)sc1-3,-5.70 ,-3.82 ,9.70,15.99,0.61,1.00,10.1021/acsami.8b04432
O=C(OCC(CC)CCCC)C1=C(F)C2=C(C)SC(C3=CC4=C(C(C5=CC=C(CC(CC)CCCC)S5)=C(C=C(C)S6)C6=C4C7=CC=C(CC(CC)CCCC)S7)S3)=C2S1,-5.38 ,-3.11 ,CCCCCCC(C=C1)=CC=C1C2(C(C(SC(/C=C3C(C(C=C(F)C(F)=C4)=C4C\3=C(C#N)/C#N)=O)=C5)=C5S6)=C6C7=CC(O8)=C(C9=C(C8(C%10=CC=C(CCCCCC)C=C%10)C%11=CC=C(CCCCCC)C=C%11)C(SC(/C=C%12C(C(C=C(F)C(F)=C%13)=C%13C\%12=C(C#N)\C#N)=O)=C%14)=C%14S9)C=C7O2)C%15=CC=C(CCCCCC)C=C%15,-5.78 ,-4.06 ,8.32,17.36,0.72,0.67,10.1039/c8qm00285a
CCc1ccc(-c2c3cc(-c4ccc(-c5c(F)c(F)c(-c6ccc(-c7cc8c(-c9ccc(CC)s9)c9sc(-c%10ccc(-c%11c(F)c(F)c(-c%12ccc(-c%13cc%14c(-c%15ccc(CC)s%15)c%15sc(-c%16ccc(-c%17c(F)c(F)c(-c%18cccs%18)c%18nn(CC)nc%17%18)s%16)cc%15c(-c%15ccc(CC)s%15)c%14s%13)s%12)c%12nn(CC)nc%11%12)s%10)cc9c(-c9ccc(CC)s9)c8s7)s6)c6nn(CC)nc56)s4)sc3c(-c3ccc(CC)s3)c3ccsc23)s1,-5.18 ,-3.22 ,CCc1ccc(C2(c3ccc(CC)cc3)c3cc4c(cc3-c3sc(-c5ccc(/C=c6/sc(=C(C#N)C#N)n(CC)c6=O)c6nn(CC)nc56)cc32)C(c2ccc(CC)cc2)(c2ccc(CC)cc2)c2cc(-c3ccc(/C=c5/sc(=C(C#N)C#N)n(CC)c5=O)c5nn(CC)nc35)sc2-4)cc1,-5.49 ,-3.61 ,7.30,12.70,0.62,1.00,10.1002/adma.201502775
CC(SC1=C2C3=CC=C(CC(CC)CCCC)S3)=CC1=C(C4=CC=C(CC(CC)CCCC)S4)C5=C2C=C(S5)C6=CC=C(C7=C8C(C(C9=C(CC(CC)CCCC)SC(CC(CC)CCCC)=C9C8=O)=O)=C(C%10=CC=C(C)S%10)S7)S6,-5.21 ,-3.41 ,CCCCCCC(C=C1)=CC=C1C(C2=CC=C(CCCCCC)C=C2)(O3)C4=CC(C5=C6C=C(/C=C7C(C(C=CC=C8)=C8C\7=C(C#N)\C#N)=O)S5)=C(C(C9=CC=C(CCCCCC)C=C9)(O6)C%10=CC=C(CCCCCC)C=C%10)C=C4C%11=C3C=C(/C=C%12C(C(C=CC=C%13)=C%13C\%12=C(C#N)/C#N)=O)S%11,-5.53 ,-4.00 ,7.73,14.58,0.68,0.78,10.1002/adfm.201705927
CCc1cc(C2=c3sc4cc(-c5ccc(-c6c7c(c(-c8cccs8)c8nn(CC)nc68)C(=O)N(CC)C7=O)s5)sc4c3=C(c3cc(CC)c(CC)s3)C3SC4=C[C@H](c5ccc(-c6c7c(c(-c8ccc(-c9cc%10sc%11c(c%10s9)=C(c9cc(CC)c(CC)s9)C9SC%10=C[C@H](c%12ccc(-c%13c%14c(c(-c%15ccc(-c%16cc%17sc%18c(c%17s%16)=C(c%16cc(CC)c(CC)s%16)[C@H]%16SC%17=CCSC%17=C%16C=%18c%16cc(CC)c(CC)s%16)s%15)c%15nn(CC)nc%13%15)C(=O)N(CC)C%14=O)s%12)SC%10=C9C=%11c9cc(CC)c(CC)s9)s8)c8nn(CC)nc68)C(=O)N(CC)C7=O)s5)SC4=C23)sc1CC,-5.39 ,-3.51 ,CCc1ccc(C2(c3ccc(CC)cc3)c3cc4c(cc3-c3sc5cc(/C=C6\C(=O)c7ccccc7C6=C(C#N)C#N)sc5c32)C(c2ccc(CC)cc2)(c2ccc(CC)cc2)c2c-4sc3cc(/C=C4\C(=O)c5ccccc5C4=C(C#N)C#N)sc23)cc1,-5.51 ,-3.78 ,9.43,16.84,0.32,0.91,10.1002/adma.201606396
CC(SC1=C2C3=CC=C(CC(CC)CCCC)S3)=CC1=C(C4=CC=C(CC(CC)CCCC)S4)C5=C2C=C(C6=C(F)C=C(C7=C8C(C(C9=C(CC(CC)CCCC)SC(CC(CC)CCCC)=C9C8=O)=O)=C(C%10=CC(F)=C(C)S%10)S7)S6)S5,-5.47 ,-3.46 ,CCCCCCCCC(C1=C2SC3=C1SC(/C=C4C(C(C=CC=C5)=C5C\4=C(C#N)\C#N)=O)=C3)(CCCCCCCC)C6=C2SC7=C6SC(/C=C8/C(C9=C(C8=O)C=CC=C9)=C(C#N)/C#N)=C7,-5.62 ,-3.98 ,11.50,24.90,0.56,0.78,10.1002/adfm.201904956
CC1=CC(C(C2=CC=C(CC(CCCC)CC)S2)=C(SC(C3=CC=C(C4=C5C(C(C6=C(CC(CC)CCCC)SC(CC(CCCC)CC)=C6C5=O)=O)=C(C7=CC=C(C)S7)S4)S3)=C8)C8=C9C%10=CC=C(CC(CC)CCCC)S%10)=C9S1,-5.34 ,-3.44 ,O=C(C(C=C(F)C(F)=C1)=C1C/2=C(C#N)/C#N)C2=C/C3=C(OCCCCCCCC)C(OCCCCCCCC)=C(C(S4)=C(N(C5=CC=C(CC)C=C5)C6=CC=C(CC)C=C6)C7=C4C(SC(C(S8)=C(OCCCCCCCC)C(OCCCCCCCC)=C8/C=C9C(C(C=C(F)C(F)=C%10)=C%10C\9=C(C#N)\C#N)=O)=C%11N(C%12=CC=C(CC)C=C%12)C%13=CC=C(CC)C=C%13)=C%11S7)S3,-5.48 ,-3.90 ,14.13,23.65,0.70,0.85,10.1021/acsami.2c04530
O=C(OCC(CC)CCCC)C1=C(F)C2=C(C)SC(C3=CC4=C(C(C5=CC=C(CC(CC)CCCC)S5)=C(C=C(C)S6)C6=C4C7=CC=C(CC(CC)CCCC)S7)S3)=C2S1,-5.23 ,-3.19 ,S=C(N(C/1=O)CCCCCCCC)SC1=C/C2=CC=C(C3=CC=C(/C=C(C(N(CCCCCCCC)C(N4CCCCCCCC)=O)=O)\C4=O)S3)S2,-5.81 ,-3.63 ,0.91,3.12,0.36,0.81,10.1002/bkcs.11739
CC1=C(C(F)=C(C(OCC(CCCC)CC)=O)S2)C2=C(S1)C(S3)=CC(C3=C4C5=CC=C(CC(CCCC)CC)S5)=C(C6=CC=C(CC(CC)CCCC)S6)C7=C4C=C(C)S7,-5.22 ,-3.64 ,O=C(N1CC(CCCCCCCC)CCCCCC)C(C=C2C3=CC=C(C4=CC=C(C(C=C(C5=C6C=CC7=C58)C(N(C6=O)CC(CCCCCCCC)CCCCCC)=O)=C8C9=CC=C%10C(N(C(C%11=C%10C9=C7C=C%11)=O)CC(CCCCCC)CCCCCCCC)=O)S4)S3)=C%12C(C%13=CC=C%12C1=O)=C2C%14=C(C%13=CC=C%15C(N(CC(CCCCCCCC)CCCCCC)C%16=O)=O)C%15=C%16C=C%14,-5.80 ,-3.85 ,3.57,8.95,0.49,0.82,10.1039/C6TA04344E
CC(SC1=C2C3=CC=C(CC(CC)CCCC)S3)=CC1=C(C4=CC=C(CC(CC)CCCC)S4)C5=C2C=C(S5)C6=CC(CCCCCCCCCC)=C(C7=CC8=C(C9=C(C(N(CC(CCCCCC)CCCCCCCC)C8=O)=O)C=C(C%10=C(CCCCCCCCCC)C=C(C)S%10)S9)S7)S6,-5.47 ,-3.60 ,CCCCCCC(C=C1)=C(F)C=C1C2(C3=CC=C(CCCCCC)C(F)=C3)C4=CC5=C(C(C6=C5SC7=C6SC(/C=C8C(C(C=CC=C9)=C9C\8=C(C#N)\C#N)=O)=C7)(C%10=CC=C(CCCCCC)C(F)=C%10)C%11=CC=C(CCCCCC)C(F)=C%11)C=C4C%12=C2C(SC(/C=C%13C(C(C=CC=C%14)=C%14C\%13=C(C#N)/C#N)=O)=C%15)=C%15S%12,-5.73 ,-3.93 ,9.01,13.49,0.71,0.94,10.1039/c9tc02700a
CC(SC1=C2C3=CC=C(SCC(CCCC)CCCCCC)S3)=CC1=C(C4=CC=C(SCC(CCCC)CCCCCC)S4)C5=C2C(SC(C6=CC=C(C7=C(F)C(F)=C(C8=CC=C(C)S8)C9=NN(CC(CCCCCC)CCCCCCCC)N=C97)S6)=C%10)=C%10S5,-5.40 ,-3.59 ,O=C1C2=C(C=C3C(C=CC=C3)=C2)C(/C1=C\C4=CC(C(C5=CC=C(CCCCCC)C=C5)(C6=C7SC8=C(C(C=C9)=CC=C9SCC(CCCC)CC)C%10=C(C(C%11=CC=C(C=C%11)SCC(CC)CCCC)=C68)SC(C%12=C%13C=C(/C=C%14\C(C(C=C%15C(C=CC=C%15)=C%16)=C%16C%14=O)=C(C#N)/C#N)S%12)=C%10C%13(C%17=CC=C(CCCCCC)C=C%17)C%18=CC=C(CCCCCC)C=C%18)C%19=CC=C(CCCCCC)C=C%19)=C7S4)=C(C#N)\C#N,-5.50 ,-3.80 ,10.03,18.25,0.61,0.88,10.1021/acsami.9b14981
CC1=CC(C(C2=CC(F)=C(CC(CCCC)CC)S2)=C(SC(C3=CC=C(C4=C5C(C(C6=C(CC(CC)CCCC)SC(CC(CCCC)CC)=C6C5=O)=O)=C(C7=CC=C(C)S7)S4)S3)=C8)C8=C9C%10=CC(F)=C(CC(CC)CCCC)S%10)=C9S1,-5.45 ,-3.64 ,O=C(C(C=C(F)C(F)=C1)=C1C/2=C(C#N)\C#N)C2=C/C3=CC(S4)=C(S3)C5=C4C6=C(C5(C7=CC=C(CCCCCC)C=C7)C8=CC=C(CCCCCC)C=C8)C(C)=C9C(C(C%10=CC=C(CCCCCC)C=C%10)(C%11=CC=C(CCCCCC)C=C%11)C%12=C9SC%13=C%12SC(/C=C%14C(C(C=C(F)C(F)=C%15)=C%15C\%14=C(C#N)/C#N)=O)=C%13)=C6C,-5.69 ,-4.19 ,14.17,22.12,0.73,0.88,10.1021/acs.chemmater.9b04911
O=C(OCC(CC)CCCC)C1=C(F)C2=C(C)SC(C3=CC4=C(C(C5=CC=C(CC(CC)CCCC)S5)=C(C=C(C)S6)C6=C4C7=CC=C(CC(CC)CCCC)S7)S3)=C2S1,-5.22 ,-3.64 ,O=C(N(C(CCCCCC)CCCCCC)C1=O)C2=CC=C3C4=C(C5=C(C(C=C6)=CC=C6C7=C(C8=CC=C(C9=C(C%10=C%11C=CC%12=C%10C(C(N(C(CCCCCC)CCCCCC)C%12=O)=O)=C9)C%13=C(C%11=CC=C%14C(N(C(CCCCCC)CCCCCC)C%15=O)=O)C%14=C%15C=C%13)C=C8)C(C%16=CC=C(C%17=C(C%18=C%19C=CC%20=C%18C(C(N(C(CCCCCC)CCCCCC)C%20=O)=O)=C%17)C%21=C(C%19=CC=C%22C(N(C(CCCCCC)CCCCCC)C%23=O)=O)C%22=C%23C=C%21)C=C%16)=C(C%24=CC=C(C%25=C(C%26=C%27C=CC%28=C%26C(C(N(C(CCCCCC)CCCCCC)C%28=O)=O)=C%25)C%29=C(C%27=CC=C%30C(N(C(CCCCCC)CCCCCC)C%31=O)=O)C%30=C%31C=C%29)C=C%24)C(C%32=CC=C(C%33=C(C%34=C%35C=CC%36=C%34C(C(N(C(CCCCCC)CCCCCC)C%36=O)=O)=C%33)C%37=C(C%35=CC=C%38C(N(C(CCCCCC)CCCCCC)C%39=O)=O)C%38=C%39C=C%37)C=C%32)=C7C%40=CC=C(C%41=C(C%42=C%43C=CC%44=C%42C(C(N(C(CCCCCC)CCCCCC)C%44=O)=O)=C%41)C%45=C(C%43=CC=C%46C(N(C(CCCCCC)CCCCCC)C%47=O)=O)C%46=C%47C=C%45)C=C%40)C=C(C(N(C(CCCCCC)CCCCCC)C%48=O)=O)C%49=C%48C=CC3=C5%49)C=CC1=C42,-5.69 ,-3.93 ,6.63,15.11,0.48,0.92,10.1039/c8tc03081b
CCOC(=O)c1sc2c(-c3cc4c(-c5ccc(CC)s5)c5sc(-c6sc(-c7cc8c(-c9ccc(CC)s9)c9sc(-c%10sc(-c%11cc%12c(-c%13ccc(CC)s%13)c%13sccc%13c(-c%13ccc(CC)s%13)c%12s%11)c%11sc(C(=O)OCC)c(F)c%10%11)cc9c(-c9ccc(CC)s9)c8s7)c7sc(C(=O)OCC)c(F)c67)cc5c(-c5ccc(CC)s5)c4s3)scc2c1F,-5.18 ,-3.16 ,CCN1C(=O)c2cc(-c3ccc(-c4ccc(C)s4)s3)c3c4c(cc(C)c(c24)C1=O)C(=O)N(CC)C3=O,-5.49 ,-4.05 ,7.28,13.02,0.55,1.02,10.1038/s41560-018-0263-4
CC(SC1=C2C3=CC(F)=C(CC(CC)CCCC)S3)=CC1=C(C4=CC(F)=C(CC(CC)CCCC)S4)C5=C2C=C(S5)C6=CC=C(C7=C8C(C(C9=C(CC(CC)CCCC)SC(CC(CC)CCCC)=C9C8=O)=O)=C(C%10=CC=C(C)S%10)S7)S6,-5.50 ,-3.68 ,O=C1C2=C(C=C(Cl)C(Cl)=C2)C(/C1=C/C3=CC(C(C4=CC=C(CCCCCC)C=C4)(C5=C6SC7=C(CCCCCCCC)C8=C(C(OCCCCCCCC)=C57)SC(C9=C%10C=C(/C=C%11/C(C(C=C(Cl)C(Cl)=C%12)=C%12C%11=O)=C(C#N)/C#N)S9)=C8C%10(C%13=CC=C(CCCCCC)C=C%13)C%14=CC=C(CCCCCC)C=C%14)C%15=CC=C(CCCCCC)C=C%15)=C6S3)=C(C#N)\C#N,-5.57 ,-3.98 ,13.50,21.60,0.70,0.86,10.1016/j.nanoen.2019.104209
