Repository: JYZZ2021/DL

File: Data/Open OPV Database.csv (part 10 of 24)
Donor_smiles,HOMO_D(eV),LUMO_D(eV),Acceptor_smiles,HOMO_A(eV),LUMO_A(eV),PCE,Jsc(mA/cm2),FF,Voc(V),DOI
CC(SC1=C2C3=CC=C(CC(CC)CCCC)S3)=CC1=C(C4=CC=C(CC(CC)CCCC)S4)C5=C2C=C(S5)C6=CC=C(C7=C8C(C(C9=C(CC(CC)CCCC)SC(CC(CC)CCCC)=C9C8=O)=O)=C(C%10=CC=C(C)S%10)S7)S6,-5.33 ,-3.53 ,CCCCCCC(C=C1)=CC=C1C2(C3=CC=C(CCCCCC)C=C3)C4=C(C5=CC=C(CC(CC)CCCC)S5)C6=C(C(C7=C6SC8=C7SC(/C=C9C(C%10=CSC=C%10C\9=C(C#N)\C#N)=O)=C8)(C%11=CC=C(CCCCCC)C=C%11)C%12=CC=C(CCCCCC)C=C%12)C(C%13=CC=C(CC(CC)CCCC)S%13)=C4C%14=C2C(SC(/C=C%15C(C%16=CSC=C%16C\%15=C(C#N)/C#N)=O)=C%17)=C%17S%14,-5.62 ,-3.89 ,11.87,18.95,0.73,0.86,10.1039/c9ta00597h
CC1=CC2=C(S1)C(C3=CC(F)=C(CC(CC)CCCC)C3)=C4C(SC(C5=C(CC(CCCC)CCCCCC)C=C(C6=CC7=C(C(SC(C8=CC(CC(CCCC)CCCCCC)=C(C)S8)=C9)=C9C%10=NSN=C%107)S6)S5)=C4)=C2C%11=CC(F)=C(CC(CCCC)CC)S%11,-5.53 ,-3.47 ,O=C(C(C=C(F)C(F)=C1)=C1C/2=C(C#N)/C#N)C2=C/C(O3)=CC=C3C4=C(C5=C(OCCCCCC)C=CC=C5OCCCCCC)C(SC(C6=CC=C(O6)/C=C7C(C(C=C(F)C(F)=C8)=C8C\7=C(C#N)\C#N)=O)=C9C%10=C(OCCCCCC)C=CC=C%10OCCCCCC)=C9S4,-5.62 ,-3.58 ,10.43,19.66,0.59,0.90,10.1016/j.xcrp.2022.101169
CC1=CC(C(C2=CC=C(CC(CCCC)CC)S2)=C(SC(C3=CC=C(C4=C5C(C(C6=C(CC(CC)CCCC)SC(CC(CCCC)CC)=C6C5=O)=O)=C(C7=CC=C(C)S7)S4)S3)=C8)C8=C9C%10=CC=C(CC(CC)CCCC)S%10)=C9S1,-5.34 ,-3.44 ,FC1=C(C(OCC(CCCC)CC)=O)SC2=C(/C=C3C(C(C=C(Cl)C(Cl)=C4)=C4C\3=C(C#N)/C#N)=O)SC(C(S5)=C(C6=CC=C(CCCCCC)C=C6)C=C5C(C=C(C(C7=CC(C8=CC=C(CCCCCC)C=C8)=C(C9=C%10C(SC(C(OCC(CCCC)CC)=O)=C%10F)=C(/C=C%11C(C(C=C(Cl)C(Cl)=C%12)=C%12C\%11=C(C#N)/C#N)=O)S9)S7)=C%13)COC(CCCCCC)CCCCCCCC)=C%13OCC(CCCCCC)CCCCCCCC)=C21,-5.59 ,-4.03 ,10.26,22.25,0.61,0.75,10.1016/j.cclet.2023.109099
CCCCC(CC)C[Si]1(CC(CC)CCCC)C2=C(SC(C3=CC=C(C4=CC=C(C5=CC=C(CCCCCC)S5)S4)C6=C3N=C(C7=CC(OCCCCCCCC)=CC=C7)C(C8=CC=CC(OCCCCCCCC)=C8)=N6)=C2)C9=C1C=C(C%10=CC=C(C%11=CC=C(C%12=CC=C(CCCCCC)S%12)S%11)C%13=C%10N=C(C%14=CC(OCCCCCCCC)=CC=C%14)C(C%15=CC=CC(OCCCCCCCC)=C%15)=N%13)S9,-5.42 ,-3.68 ,O=C(C1=C2C3=CC=C(/C=C4C(N(CC)/C(S/4)=C(C#N)/C#N)=O)S3)N(C(C5=CC=C(/C=C6C(N(CC)/C(S/6)=C(C#N)/C#N)=O)S5)=C1C(N2CC(CCCC)CC)=O)CC(CCCC)CC,-5.72 ,-4.15 ,7.76,12.15,0.68,0.94,10.1039/C7TA03815A
O=C(OCC(CC)CCCC)C1=C(F)C2=C(C)SC(C3=CC4=C(C(C5=CC=C(CC(CC)CCCC)S5)=C(C=C(C)S6)C6=C4C7=CC=C(CC(CC)CCCC)S7)S3)=C2S1,-5.22 ,-3.64 ,O=C(N(C(CCCCC)CCCCC)C1=O)C2=CC=C3C4=C(C5=CC(C6=CC=C(C7=CC=C(C8=C9C=C(C%10=CC=C(C%11=CC(C%12=CC=C(C(N(C(CCCCC)CCCCC)C%13=O)=O)C%14=C%13C=CC%15=C%12%14)=C(C%15=CC=C%16C(N%17C(CCCCC)CCCCC)=O)C%16=C%11C%17=O)S%10)C=C8)C(C9(CCCCCCCC)CCCCCCCC)=C7)S6)=C(C(N(C(CCCCC)CCCCC)C%18=O)=O)C%19=C%18C=CC3=C5%19)C=CC1=C42,-5.71 ,-3.81 ,2.22,6.81,0.39,0.84,10.1039/c8tc03303j
CC(S1)=CC=C1C2=C(C(C3=C(CC(CC)CCCC)SC(CC(CCCC)CC)=C3C4=O)=O)C4=C(S2)C(S5)=CC=C5C6=CC(SC7=C(C8=CC=C(CCCCCCCC)S8)C(C(SC(C)=C9)=C9S%10)=C%10C(C%11=CC=C(CCCCCCCC)S%11)=C7%12)=C%12S6,-5.36 ,-3.43 ,O=C(C1=C2C3=C4C5=C6C(C3=C(C7=CC(C(N8C(CCCCC)CCCCC)=O)=C9C(C%10=C%11C=C9C8=O)=C7C%12=C%13C%10=C(S%11)C=C(C(N(C(CCCCC)CCCCC)C%14=O)=O)C%13=C%14C=C%12)C=C2%15)=CC=C%16C6=C(C(N(C(CCCCC)CCCCC)C%16=O)=O)C=C5SC4=C1)N(C(CCCCC)CCCCC)C%15=O,-6.07 ,-3.88 ,7.16,11.98,0.66,0.90,10.1021/jacs.5b06414
FC1=C(CC(CCCC)CC)SC(C2=C3C(SC(C4=CC=C(C5=C6C(C(C7=C(CC(CC)CCCC)SC(CC(CC)CCCC)=C7C6=O)=O)=C(C8=CC=C(C)S8)S5)S4)=C3)=C(C9=CC(F)=C(CC(CC)CCCC)S9)C%10=C2SC(C)=C%10)=C1,-5.48 ,-3.64 ,O=C(C(C=C(F)C(F)=C1)=C1C/2=C(C#N)/C#N)C2=C/C3=CC(N(C4=CC=C(F)C=C4)CCCCCCCC)=C(C5=CC(C6=C(C(C)C)C=C(C(C)C)C=C6C(C)C)=C(C7=C(C8=C(C(C)C)C=C(C(C)C)C=C8C(C)C)C=C(S7)C9=C(N(C%10=CC=C(F)C=C%10)CCCCCCCC)C=C(S9)/C=C%11C(C(C=C(F)C(F)=C%12)=C%12C\%11=C(C#N)\C#N)=O)S5)S3,-5.51 ,-4.07 ,12.42,23.21,0.72,0.74,10.1002/cjoc.202200579
CC1=CC(CCCCCC)=C(C)S1,-5.00 ,-3.10 ,O=C(N1C2=CC(C(CCCCCC)(CCCCCC)C3C4C=CC=C3)=C4C=C2)C(C5=C6C=CC=C5C1=O)=CC=C6C#CC(S7)=C(F)C(F)=C7C(C8=NSN=C98)=CC%10=C9C=C(C%11=C(F)C(F)=C(C#CC%12=CC=C%13C(N(C(C%14=CC=CC%12=C%14%13)=O)C(C=C%15)=CC%16=C%15C%17C=CC=CC%17C%16(CCCCCC)CCCCCC)=O)S%11)C%18=NSN=C%10%18,-6.29 ,-3.57 ,0.26,1.20,0.31,0.71,10.1021/acsomega.8b00350
CC(S1)=CC=C1C(S2)=C(C(C3=C(CC(CC)CCCC)SC(CC(CC)CCCC)=C3C4=O)=O)C4=C2C5=CC=C(C6=CC(B(C7=CC=CC=C7)N(CC(CCCCCC)CCCCCCCC)C8=C9C=C%10C(C(SC(C)=C%11)=C%11B(C%12=CC=CC=C%12)N%10CC(CCCCCC)CCCCCCCC)=C8)=C9S6)S5,-5.52 ,-3.46 ,O=C(C(C=C(F)C(F)=C1)=C1C/2=C(C#N)/C#N)C2=C/C3=C(CCCCCCCCCCC)C(SC4=C5N(CC(CCCC)CCCCCC)C6=C4C7=NSN=C7C8=C6N(CC(CCCC)CCCCCC)C9=C8SC%10=C9SC(/C=C%11/C(C%12=C(C%11=O)C=C(F)C(F)=C%12)=C(C#N)\C#N)=C%10CCCCCCCCCCC)=C5S3,-5.79 ,-4.10 ,16.10,25.40,0.71,0.87,10.1002/anie.202016265
CC(S1)=CC=C1C2=C(C(C3=C(CC(CC)CCCC)SC(CC(CCCC)CC)=C3C4=O)=O)C4=C(S2)C(S5)=CC=C5C6=CC(SC7=C(C8=CC=C(CCCCCCCC)S8)C(C(SC(C)=C9)=C9S%10)=C%10C(C%11=CC=C(CCCCCCCC)S%11)=C7%12)=C%12S6,-5.36 ,-3.43 ,O=C(C1=CC(C2=C3C=CS2)=C4C5=C3C=C(C(N(CC(CCCCCCCC)CCCCCCCCCC)C6=O)=O)C7=C6C=C(C8=CC(C(N(C(C9=CC%10=C%11C%12=C(C=C%13%14)C%15=C%10C=CS%15)=O)CC(CCCCCCCCCC)CCCCCCCC)=O)=C9C%11=C8C%16=C%12C%14=C(C=C%16)C(N(C%13=O)CC(CCCCCCCCCC)CCCCCCCC)=O)C(C%17=C4C1=C%18C=C%17)=C57)N(CC(CCCCCCCC)CCCCCCCCCC)C%18=O,-5.86 ,-3.79 ,6.71,10.32,0.68,0.95,10.1039/C6QM00194G
CCN1N=C2C(C3=CC=C(C)S3)=C(F)C(F)=C(C3=CC=C(C4=CC5=C(C6=CC=C([Si](CC)(CC)CC)S6)C6=C(C=C(C)S6)C(C6=CC=C([Si](CC)(CC)CC)S6)=C5S4)S3)C2=N1,-5.45 ,-3.32 ,CCc1ccc(C2(c3ccc(CC)cc3)c3cc4c(cc3-c3sc(/C=C5\C(=O)c6cc7ccccc7cc6C5=C(C#N)C#N)cc32)C(c2ccc(CC)cc2)(c2ccc(CC)cc2)c2cc(/C=C3\C(=O)c5cc6ccccc6cc5C3=C(C#N)C#N)sc2-4)cc1,-5.81 ,-3.97 ,10.90,16.70,0.74,0.88,10.1039/D0TA10953C
CCOC(=O)/C(C#N)=C\c1cc(CC)c(-c2ccc(-c3sc(-c4cc5c(-c6cc(Cl)c(CC)s6)c6sc(-c7cc(CC)c(-c8ccc(-c9sc(/C=C(\C#N)C(=O)OCC)cc9CC)s8)s7)cc6c(-c6cc(Cl)c(CC)s6)c5s4)cc3CC)s2)s1,-5.42 ,-3.34 ,CCn1nc2c(n1)c1c3sc(/C=C4\C(=O)c5ccc(Br)cc5C4=C(C#N)C#N)cc3n(CC)c1c1c2c2sc(/C=C3\C(=O)c4ccc(Br)cc4C3=C(C#N)C#N)cc2n1CC,-5.85 ,-3.92 ,6.20,15.10,0.42,0.99,10.1039/C9QM00212J
FC(C(F)=C(C1=CC=C(S1)C)C2=NSN=C23)=C3C4=CC=C(C5=C(CC(CCCCCC)CCCCCCC)C=C(C6=C(C(OCC(CCCCCCCC)CCCCCCCCC)=O)C=C(C7=C(F)C(F)=C(C8=CC(C(OCC(CCCCCCCC)CCCCCCCCC)=O)=C(C9=CC(CC(CCCCCC)CCCCCCC)=C(C)S9)S8)C%10=NSN=C7%10)S6)S5)S4,-5.46 ,-3.66 ,O=C(N(C(CCCCCC)CCCCCC)C1=O)C2=CC(C(S3)=CC=C3C4=C(C5=CC=C(C6=CC7C8C9=C6C%10=CC=C(C(N%11C(CCCCCC)CCCCCC)=O)C%12=C%10C(C9=CC=C8C(N(C(CCCCCC)CCCCCC)C7=O)=O)=CC=C%12C%11=O)S5)C=C(C%13=CC=C(C(C=C%14C(N(C(CCCCCC)CCCCCC)C%15=O)=O)=C%16C%17=C%14C%15=CC=C%17C%18=CC=C(C%19=O)C%20C%18=C%16C=CC%20C(N%19C(CCCCCC)CCCCCC)=O)S%13)C(C%21=CC=C(C%22=CC%23C%24C%25=C%22C%26=CC=C(C(N%27C(CCCCCC)CCCCCC)=O)C%28=C%26C(C%25=CC=C%24C(N(C(CCCCCC)CCCCCC)C%23=O)=O)=CC=C%28C%27=O)S%21)=C4)=C(C%29=C%30C=CC1C%292)C%31=CC=C%32C%33=C%31C%30=CC=C%33C(N(C(CCCCCC)CCCCCC)C%32=O)=O,-5.92 ,-3.68 ,7.11,12.06,0.53,1.05,10.1021/jacs.7b09998
O=C(OCC(CC)CCCC)C1=C(F)C2=C(C)SC(C3=CC4=C(C(C5=CC=C(CC(CC)CCCC)S5)=C(C=C(C)S6)C6=C4C7=CC=C(CC(CC)CCCC)S7)S3)=C2S1,-5.17 ,-3.59 ,O=C(N(CC(CC)CCCCC)C1=O)C2=CC(C(S3)=CC=C3C4=C(C5=C6C=CC7C5C(C(N(CC(CC)CCCCC)C7=O)=O)=C4)C8=CC=C9C%10=C8C6=C(OCCOC)C=C%10C(N(CC(CC)CCCC)C9=O)=O)=C(C%11=C%12C=CC1C%112)C%13=CC=C%14C%15=C%13C%12=C(OCCOC)C=C%15C(N(CC(CC)CCCC)C%14=O)=O,-5.64 ,-3.84 ,5.87,11.14,0.58,0.88,10.1021/acsami.6b03926
CCc1ccc(-c2c3cc(-c4ccc(-c5sc(-c6ccc(-c7cc8c(-c9ccc(CC)cc9)c9sc(-c%10ccc(-c%11sc(-c%12ccc(-c%13cc%14c(-c%15ccc(CC)cc%15)c%15sc(-c%16ccc(-c%17sc(-c%18cccs%18)c%18c%17C(=O)c%17c(CC)sc(CC)c%17C%18=O)s%16)cc%15c(-c%15ccc(CC)cc%15)c%14s%13)s%12)c%12c%11C(=O)c%11c(CC)sc(CC)c%11C%12=O)s%10)cc9c(-c9ccc(CC)cc9)c8s7)s6)c6c5C(=O)c5c(CC)sc(CC)c5C6=O)s4)sc3c(-c3ccc(CC)cc3)c3ccsc23)cc1,-5.47 ,-3.46 ,CCc1ccc(C2(c3ccc(CC)cc3)c3cc4c(cc3-c3sc5cc(/C=C6\C(=O)c7cc(F)c(F)cc7C6=C(C#N)C#N)sc5c32)C(c2ccc(CC)cc2)(c2ccc(CC)cc2)c2c-4sc3cc(/C=C4\C(=O)c5cc(F)c(F)cc5C4=C(C#N)C#N)sc23)cc1,-5.74 ,-4.11 ,10.90,19.03,0.71,0.79,10.1016/j.nanoen.2019.01.039
FC(C(F)=C(C1=NON=C12)C3=CC(CC(CCCCCC)CCCCCCCC)=C(S3)C4=CC(CC(CCCCCC)CCCCCCCC)=C(S4)C5=CC=C(C6=CC=C(C7=C(C(F)=C(C8=CC=C(C)S8)C9=NSN=C97)F)S6)S5)=C2C(S%10)=CC(CC(CCCCCC)CCCCCCCC)=C%10C%11=CC(CC(CCCCCC)CCCCCCCC)=C(C)S%11,-5.48 ,-3.39 ,O=C(C(C=CC=C1)=C1C/2=C(C#N)\C#N)C2=C/C3=CC(S4)=C(S3)C5=C4C6=CC(C(C7=C8SC9=C7SC(/C=C%10C(C(C=CC=C%11)=C%11C\%10=C(C#N)\C#N)=O)=C9)(C%12=CC=C(CCCCCC)S%12)C%13=CC=C(CCCCCC)S%13)=C8C=C6C(C%14=CSC(CCCCCC)=C%14)5C%15=CC=C(CCCCCC)S%15,-5.66 ,-3.96 ,9.00,15.29,0.60,0.96,10.1002/aenm.201602119
CC1=C(C=C(C(C(CC)CCCC)=O)S2)C2=C(S1)C(S3)=CC(C3=C4C5=CC=C(CC(CCCC)CC)S5)=C(C6=CC=C(CC(CC)CCCC)S6)C7=C4C=C(C)S7,-5.11 ,-3.25 ,O=C(N1CC(CCCC)CC)C2=C3C(C4=C(C5=CC=C(C6=CC(C(N7CC(CC)CCCC)=O)=C8C(C9=CC=C8C7=O)=C6C%10=C(C9=C(OCCOC)C=C%11C(N(CC(CC)CCCC)C%12=O)=O)C%11=C%12C=C%10)S5)C=C3C1=O)=C(C=C2)C%13=C(C4=CC=C%14C(N(CC(CC)CCCC)C%15=O)=O)C%14=C%15C=C%13OCCOC,-5.65 ,-3.84 ,6.08,12.83,0.56,0.84,10.1021/cm504140c
CC1=CC2=C(S1)C(OCCCCCCCCCCCC)=C3C(SC(C4=CC(C(C=C(C)S5)=C5C(C(N6CC(CCCCCCCC)CCCCCCCCCC)=O)=C7C6=O)=C7S4)=C3)=C2OCCCCCCCCCCCC,-5.46 ,-3.53 ,O=C1C2=C(C=C(F)C(F)=C2)C(/C1=C/C(S3)=CC4=C3C5=C(C4(CCCCCC)CCCCCC)C=C(C6=CC=C(C(S7)=CC8=C7C(S9)=C(C8(CCCCCC)CCCCCC)C=C9/C=C%10C(C(C=C%11F)=C(C\%10=C(C#N)\C#N)C=C%11F)=O)C%12=NN(C%13=CC(C(F)(F)F)=CC(C(F)(F)F)=C%13)N=C6%12)S5)=C(C#N)\C#N,-5.59 ,-4.02 ,15.17,24.22,0.72,0.87,10.1039/D2TC02289C
CCc1ccc(-c2c3cc(-c4sc(-c5cc6c(-c7ccc(CC)s7)c7sc(-c8sc(-c9cc%10c(-c%11ccc(CC)s%11)c%11sc(-c%12scc%13c%12C(=O)N(CC)C%13=O)cc%11c(-c%11ccc(CC)s%11)c%10s9)c9c8C(=O)N(CC)C9=O)cc7c(-c7ccc(CC)s7)c6s5)c5c4C(=O)N(CC)C5=O)sc3c(-c3ccc(CC)s3)c3ccsc23)s1,-5.60 ,-3.75 ,CCc1ccc(C2(c3ccc(CC)cc3)c3cc4c(cc3-c3sc5cc(/C=C6\C(=O)c7ccc(Br)cc7C6=C(C#N)C#N)sc5c32)C(c2ccc(CC)cc2)(c2ccc(CC)cc2)c2c-4sc3cc(/C=C4\C(=O)c5ccc(Br)cc5C4=C(C#N)C#N)sc23)cc1,-5.73 ,-4.20 ,9.40,15.40,0.66,0.93,10.1039/C7QM00025A
CC(SC1=C2C3=CC=C(SCC(CC)CCCC)S3)=CC1=C(C4=CC=C(SCC(CC)CCCC)S4)C5=C2C=C(C6=CC=C(C7=C8C(C=C(C(OCC(CCCCCCCC)CCCCCCCCCC)=O)S8)=C(C9=CC=C(C)S9)S7)S6)S5,-5.08 ,-3.44 ,CCCCCCC(C=C1)=CC=C1C2(C3=CC=C(CCCCCC)C=C3)C4=CC5=C(C(C6=C5SC7=C6SC(/C=C8C(C(C=CC=C9)=C9C\8=C(C#N)\C#N)=O)=C7)(C%10=CC=C(CCCCCC)C=C%10)C%11=CC=C(CCCCCC)C=C%11)C=C4C%12=C2C(SC(/C=C%13C(C(C=CC=C%14)=C%14C\%13=C(C#N)/C#N)=O)=C%15)=C%15S%12,-5.48 ,-3.83 ,5.35,14.61,0.50,0.73,10.1021/acs.jpcc.6b11848
CC1=C(C=C(C(C(CC)CCCC)=O)S2)C2=C(S1)C(S3)=CC(C3=C4C5=CC=C(CC(CCCC)CC)S5)=C(C6=CC=C(CC(CC)CCCC)S6)C7=C4C=C(C)S7,-5.11 ,-3.25 ,O=C1C(C2=C3C(N1CC(CC)CCCC)=O)=CC=C(C4=C(OCCCC)C=C(C(N5CC(CC)CCCC)=O)C6=C47)C2=C(C(C(C=C8)=CC=C8N(C9=CC=C(C%10=CC(C(N%11CC(CC)CCCC)=O)=C%12C(C%11=O)=CC=C(C%13=C(OCCCC)C=C(C(N%14CC(CC)CCCC)=O)C%15=C%13%16)C%12=C%10C%16=CC=C%15C%14=O)C=C9)C%17=CC=C(C%18=CC(C(N%19CC(CC)CCCC)=O)=C%20C(C%19=O)=CC=C(C%21=C(OCCCC)C=C(C(N%22CC(CC)CCCC)=O)C%23=C%21%24)C%20=C%18C%24=CC=C%23C%22=O)C=C%17)=C3)C7=CC=C6C5=O,-5.40 ,-3.70 ,3.32,11.92,0.34,0.88,10.1002/adma.201400525
CC1=CC2=C(C3=CC=C(SCC(CC)CCCC)S3)C=C(C4=C5C=C(C6=C(CCCCCCCC)C(SC(C7=C8C(C(C9=C(CC(CC)CCCC)SC(CC(CC)CCCC)=C9C8=O)=O)=C(C(S%10)=CC%11=C%10C(CCCCCCCC)=C(C)S%11)S7)=C%12)=C%12S6)S4)C(C=C5C%13=CC=C(SCC(CC)CCCC)S%13)=C2S1,-5.29 ,-3.40 ,O=C(C(C=CC=C1)=C1C/2=C(C#N)\C#N)C2=C/C(S3)=CC4=C3C5=C(C4(CCCCCC)CCCCCC)C=C6C(C(CCCCCC)(CCCCCC)C7=C6SC(/C=C8C(C(C=CC=C9)=C9C\8=C(C#N)/C#N)=O)=C7)=C5,-5.69 ,-3.91 ,8.12,15.15,0.60,0.91,10.1002/marc.201700872
CC1=CC=C(C2=C(C3=C(C4=NN(CCCCCCCC)N=C42)C5=CC=C(C6=CC7=C(S6)C8=C(C(C9=CC=C(CC(CC)CCCC)S9)=C%10C(SC(C)=C%11)=C%11SC%10=C8C%12=CC=C(CC(CC)CCCC)S%12)S7)S5)C(N(CCCCCCCC)C3=O)=O)S1,-5.39 ,-3.51 ,CCCCCCC(C=C1)=CC=C1C2(C3=CC=C(CCCCCC)C=C3)C4=CC5=C(C(C6=C5SC7=C6SC(/C=C8C(C(C=CC=C9)=C9C\8=C(C#N)\C#N)=O)=C7)(C%10=CC=C(CCCCCC)C=C%10)C%11=CC=C(CCCCCC)C=C%11)C=C4C%12=C2C(SC(/C=C%13C(C(C=CC=C%14)=C%14C\%13=C(C#N)/C#N)=O)=C%15)=C%15S%12,-5.51 ,-3.78 ,10.24,18.29,0.64,0.87,10.1002/adma.201606396
CC1=CC(C(S1)=C2C3=CC=C(CC(CCCC)CCCCCC)S3)=C(C4=C2C=C(C5=C(CCCCCCCC)C=C(C6=C(F)C(F)=C(C7=CC(CCCCCCCC)=C(C)S7)C8=NSN=C68)S5)S4)C9=CC=C(CC(CCCC)CCCCCC)S9,-5.14 ,-3.35 ,CCCCCCC(C=C1)=CC=C1C2(C3=CC=C(CCCCCC)C=C3)C4=CC5=C(C(C6=C5SC7=C6SC(/C=C8C(C(C=CC=C9)=C9C\8=C(C#N)\C#N)=O)=C7)(C%10=CC=C(CCCCCC)C=C%10)C%11=CC=C(CCCCCC)C=C%11)C=C4C%12=C2C(SC(/C=C%13C(C(C=CC=C%14)=C%14C\%13=C(C#N)/C#N)=O)=C%15)=C%15S%12,-5.48 ,-3.83 ,7.15,13.51,0.61,0.80,10.1002/adfm.201706404
CC1=CC(C(S1)=C2C3=CC=C([Si](CCC)(CCC)CCC)S3)=C(C4=C2C=C(C5=C(CC(CCCCCCCC)CCCCCCCCCC)C=C(C6=C(F)C(F)=C(C7=CC(CC(CCCCCCCC)CCCCCCCCCC)=C(C)S7)C8=NSN=C68)S5)S4)C9=CC=C([Si](CCC)(CCC)CCC)S9,-5.01 ,-3.26 ,O=C(C(C=CC=C1)=C1C/2=C(C#N)\C#N)C2=C/C3=CC(S4)=C(S3)C5=C4C6=CC(C(C7=C8SC9=C7SC(/C=C%10C(C(C=CC=C%11)=C%11C\%10=C(C#N)\C#N)=O)=C9)(C%12=CC=CC(CCCCCC)=C%12)C%13=CC(CCCCCC)=CC=C%13)=C8C=C6C(C%14=CC(CCCCCC)=CC=C%14)5C%15=CC=CC(CCCCCC)=C%15,-5.54 ,-3.95 ,7.76,12.70,0.64,0.96,10.1039/c8ee01546e
CC1=CC(CC(CC)CCCC)=C(C2=NC(SC(C3=C(CC(CCCC)CC)C=C(C4=CC([Si](CC(CC)CCCC)(CC(CCCC)CC)C5=C6SC(C)=C5)=C6S4)S3)=N7)=C7S2)S1,-5.10 ,-3.30 ,O=C(N(CC(CCCCCCCCCC)CCCCCCCCCCCC)C1=O)C2=C(C1=CC=C3C4=NC5=C(C6=C(OCCO7)C7=C(C(C8=N9)=C%10N=C(C%11=CC=C%12C(N(C%13=O)CC(CCCCCCCCCCCC)CCCCCCCCCC)=O)C(C%14=C%11C%12=C%13C=C%14)=NC%10=C(C8=NC(C%15=C%16C%17=C%18C=C%15)=C9C%16=CC=C%17C(N(C%18=O)CC(CCCCCCCCCCCC)CCCCCCCCCC)=O)C%19=CC=CC=C%19)S6)C%20=NC%21=C%22C%23=C%24C(C%25=CC=C%24%21)=C(C(N(CC(CCCCCCCCCC)CCCCCCCCCCCC)C%25=O)=O)C=C%23)C3=C(C4=NC5=C(C%26=CC=CC=C%26)C%20=N%22)C=C2,-5.76 ,-3.65 ,8.10,13.82,0.63,0.93,10.1002/adma.201503801
O=C1N(CC(CCCCCC)CCCCCCCC)C2=C(C=CC(C3=CC(CC(CCCCCC)CCCCCCCC)=C(C4=CC(F)=C(C5=C(F)C=C(C)S5)S4)S3)=C2)C6=C1C=C(C7=CC(CC(CCCCCC)CCCCCCCC)=C(C)S7)C=C6,-5.43 ,-2.42 ,CCCCCCC(C=C1)=CC=C1C2(C3=CC=C(CCCCCC)C=C3)C4=CC5=C(C(C6=C5SC7=C6SC(/C=C8C(C(C=C(F)C(F)=C9)=C9C\8=C(C#N)\C#N)=O)=C7)(C%10=CC=C(CCCCCC)C=C%10)C%11=CC=C(CCCCCC)C=C%11)C=C4C%12=C2C(SC(/C=C%13C(C(C=C(F)C(F)=C%14)=C%14C\%13=C(C#N)/C#N)=O)=C%15)=C%15S%12,-5.65 ,-4.04 ,8.54,16.15,0.64,0.82,10.1039/c9qm00622b
CC1=C(C(F)=C(C(OCC(CCCC)CC)=O)S2)C2=C(S1)C(S3)=CC(C3=C4C5=CC=C(CC(CCCC)CC)S5)=C(C6=CC=C(CC(CC)CCCC)S6)C7=C4C=C(C)S7,-5.22 ,-3.64 ,O=C(C1=CC=C2C(C1=C3C=C4)=C4C5=CC=C6C7=C5C2=CC=C7C(N(C(CCCCC)CCCCC)C6=O)=O)N(C8C(N9C(C%10=C%11C(C%12=CC=C%11C9=O)=C(C=C%10)C%13=CC=C%14C%15=C%13C%12=CC=C%15C(N(C(CCCCC)CCCCC)C%14=O)=O)=O)CCCC8)C3=O,-6.16 ,-3.88 ,4.34,10.63,0.51,0.80,10.1039/C5RA26777C
CCc1ccc(-c2c3cc(-c4ccc(-c5sc(-c6ccc(-c7cc8c(-c9ccc(CC)s9)c9sc(-c%10ccc(-c%11sc(-c%12ccc(-c%13cc%14c(-c%15ccc(CC)s%15)c%15sc(-c%16ccc(-c%17sc(-c%18cccs%18)c%18c%17C(=O)c%17c(CC)sc(CC)c%17C%18=O)s%16)cc%15c(-c%15ccc(CC)s%15)c%14s%13)s%12)c%12c%11C(=O)c%11c(CC)sc(CC)c%11C%12=O)s%10)cc9c(-c9ccc(CC)s9)c8s7)s6)c6c5C(=O)c5c(CC)sc(CC)c5C6=O)s4)sc3c(-c3ccc(CC)s3)c3ccsc23)s1,-5.28 ,-3.48 ,CCOc1ccc(C2(c3ccc(OCC)cc3)c3cc(/C=C4\C(=O)c5cc6ccccc6cc5C4=C(C#N)C#N)sc3-c3ccc4cc5c6c(ccc5cc4c32)-c2sc(/C=C3\C(=O)c4cc5ccccc5cc4C3=C(C#N)C#N)cc2C6(c2ccc(OCC)cc2)c2ccc(OCC)cc2)cc1,-5.44 ,-3.80 ,10.91,17.11,0.69,0.92,10.1002/aenm.201803541
CCC1=C(F)C=C(C2=C3C=C(C4=CC=C(C5=C6C(=O)C7=C(CC)SC(CC)=C7C(=O)C6=C(C6=CC=C(C)S6)S5)S4)SC3=C(C3=CC(F)=C(CC)S3)C3=C2SC(C)=C3)S1,-5.45 ,-3.65 ,CCc1ccc(C2(c3ccc(CC)cc3)c3cc4c5c(cccc5c3-c3sc5cc(/C=C6\C(=O)c7cc(F)c(F)cc7C6=C(C#N)C#N)sc5c32)C(c2ccc(CC)cc2)(c2ccc(CC)cc2)c2c-4sc3cc(/C=C4\C(=O)c5cc(F)c(F)cc5C4=C(C#N)C#N)sc23)cc1,-5.60 ,-4.03 ,10.19,21.49,0.58,0.82,10.1021/acsaem.0c00689
CC(S1)=C(CC(CCCCCCCCCCCC)CCCCCCCCCCCC)C=C1C2=C3C(C=CS3)=C(C4=CC(CC(CCCCCCCCCC)CCCCCCCCCC)=C(C5=CC=C(C6=C(F)C(F)=C(C7=CC=C(C)S7)C8=NN(CCC)N=C68)S5)S4)C9=C2C=CS9,-5.47 ,-3.42 ,O=C(/C(S1)=C/C2=CC=C(C3=CC(C4(CCCCCCCC)CCCCCCCC)=C(C5=C4C=C(C6=C(C7(CCCCCCCC)CCCCCCCC)C=C(C8=CC=C(/C=C9SC(N(CC)C\9=O)=S)C%10=NSN=C%108)S6)C7=C5)S3)C%11=NSN=C2%11)N(CC)C1=S,-5.51 ,-3.88 ,11.60,16.26,0.64,1.08,10.1021/jacs.7b01606
CC1=CC=C(C(S2)=C3C(C(C4=C(CC(CCCC)CC)SC(CC(CCCC)CC)=C4C3=O)=O)=C2C5=CC=C(C6=CC7=C(C8=C(C9=CC=C(CCCCCCCC)S9)C(SC%10=C%11SC(C)=C%10)=C%11C(C%12=CC=C(CCCCCCCC)S%12)=C8S7)S6)S5)S1,-5.36 ,-3.43 ,O=C(N(C(CCCCC)CCCCC)C1=O)C2=CCC(C3=C4C5=CC1=C32)=C6C(C7=CC8=C9C%10=C7C%11=CC=C(C(N%12C(CCCCC)CCCCC)=O)C%13=C%11C(C%10=C%14C=C9C(N(C(CCCCC)CCCCC)C8=O)=O)=C(S%14)C=C%13C%12=O)C=C%15C%16=C6C4=C(S5)C=C%16C(N(C(CCCCC)CCCCC)C%15=O)=O,-6.05 ,-3.85 ,7.16,11.65,0.66,0.90,10.1021/jacs.5b06414
CC1=CC(CCCCCC)=C(C)S1,-5.20 ,-3.20 ,CCCCCCC(C=C1)=CC=C1C(C2=C3SC(C4=CC=C(/C=C5C(N(CC)C(S\5)=S)=O)C6=C4N=C(C7=CC=CC=C7)C(C8=CC=CC=C8)=N6)=C2)(C9=CC=C(CCCCCC)C=C9)C%10=C3C=C(C(C%11=C%12SC(C%13=CC=C(/C=C%14C(N(CC)C(S\%14)=S)=O)C%15=C%13N=C(C%16=CC=CC=C%16)C(C%17=CC=CC=C%17)=N%15)=C%11)(C%18=CC=C(CCCCCC)C=C%18)C%19=CC=C(CCCCCC)C=C%19)C%12=C%10,-5.42 ,-3.68 ,4.03,6.02,0.67,1.00,10.1021/acsami.8b00216
CC1=CC(C(C2=CC=C(CC(CCCC)CC)S2)=C(SC(C3=CC=C(C4=C5C(C(C6=C(CC(CC)CCCC)SC(CC(CCCC)CC)=C6C5=O)=O)=C(C7=CC=C(C)S7)S4)S3)=C8)C8=C9C%10=CC=C(CC(CC)CCCC)S%10)=C9S1,-5.34 ,-3.44 ,O=C(C(C=C(F)C(F)=C1)=C1C/2=C(C#N)/C#N)C2=C/C3=C(CCCCCCCC)C=C(C4=C(N(C5=CC=C(SC)C=C5)C6=CC=C(SC)C=C6)C(SC(C(S7)=CC(CCCCCCCC)=C7/C=C8/C(C(C=C9F)=C(C8=O)C=C9F)=C(C#N)/C#N)=C%10N(C%11=CC=C(SC)C=C%11)C%12=CC=C(SC)C=C%12)=C%10S4)S3,-5.50 ,-4.06 ,6.67,15.38,0.65,0.67,10.1021/acsami.1c09597
CCc1ccc(-c2c3cc(-c4ccc(-c5sc(-c6ccc(-c7cc8c(-c9ccc(CC)s9)c9sc(-c%10ccc(-c%11sc(-c%12ccc(-c%13cc%14c(-c%15ccc(CC)s%15)c%15sc(-c%16ccc(-c%17sc(-c%18cccs%18)c%18c%17C(=O)c%17c(CC)sc(CC)c%17C%18=O)s%16)cc%15c(-c%15ccc(CC)s%15)c%14s%13)s%12)c%12c%11C(=O)c%11c(CC)sc(CC)c%11C%12=O)s%10)cc9c(-c9ccc(CC)s9)c8s7)s6)c6c5C(=O)c5c(CC)sc(CC)c5C6=O)s4)sc3c(-c3ccc(CC)s3)c3ccsc23)s1,-5.33 ,-3.53 ,CCC1(CC)c2cc(/C=C3\C(=O)c4ccccc4C3=C(C#N)C#N)sc2-c2sc(-c3cc(F)c(-c4cc5c(s4)-c4sc(/C=C6\C(=O)c7ccccc7C6=C(C#N)C#N)cc4C5(CC)CC)cc3F)cc21,-5.49 ,-3.77 ,10.14,15.66,0.72,0.91,10.1002/adma.201705208
CC1=CC(C(C2=CC(F)=C(CC(CCCC)CC)S2)=C(SC(C3=CC=C(C4=C5C(C(C6=C(CC(CC)CCCC)SC(CC(CCCC)CC)=C6C5=O)=O)=C(C7=CC=C(C)S7)S4)S3)=C8)C8=C9C%10=CC(F)=C(CC(CC)CCCC)S%10)=C9S1,-5.45 ,-3.64 ,CCCCCCCCCCCc1c(/C=C2\C(=O)c3cc(F)c(F)cc3C2=C(C#N)C#N)sc2c1sc1c3c4nsnc4c4c5sc6c(CCCCCCCCCCC)c(/C=C7\C(=O)c8cc(F)c(F)cc8C7=C(C#N)C#N)sc6c5n(CC(CCCC)CCCCCC)c4c3n(CC(CC)CCCC)c21,-5.80 ,-3.97 ,16.82,26.12,0.76,0.85,10.1021/acsami.1c19627
CCc1cc(C)sc1-c1sc(-c2cc(CC)c(-c3sc(-c4cc(CC)c(-c5sc(C)cc5CC)s4)cc3CC)s2)cc1CC,-5.20 ,-3.20 ,CCC1(CC)c2cc(-c3ccc(/C=C4\C(=O)c5cscc5C4=C(C#N)C#N)o3)ccc2-c2ccc(-c3ccc(/C=C4\C(=O)c5cscc5C4=C(C#N)C#N)o3)cc21,-5.51 ,-3.83 ,7.10,13.20,0.64,0.84,10.1002/cjoc.202100323
CC1=CC2=C(C3=CC=C(CC(CC)CCCC)S3)C4=C(C=C(C5=CC=C(C6=C(F)C(F)=C(C7=CC=C(C)S7)C8=C6N=C(C9=CC(F)=C(OCC(CC)CCCC)C(F)=C9)C(C%10=CC(F)=C(OCC(CC)CCCC)C(F)=C%10)=N8)S5)S4)C(C%11=CC=C(CC(CC)CCCC)S%11)=C2S1,-5.36 ,-3.57 ,O=C(C1=C2C=CC=C1)C(/C2=C(C#N)\C#N)=C\C3=CC4=C(C(C5(C6=CC=C(C=C6)CCCCCC)C7=CC=C(C=C7)CCCCCC)=C(C8=C5C=C(C9=C8)C%10=C(C9(C%11=CC=C(C=C%11)CCCCCC)C%12=CC=C(C=C%12)CCCCCC)C(SC(/C=C(C(C%13=C%14C=CC=C%13)=O)/C%14=C(C#N)\C#N)=C%15)=C%15S%10)S4)S3,-5.48 ,-3.83 ,10.11,16.49,0.71,0.88,10.1002/advs.201700152
CC1=CC2=C(S1)C(C3=CC=CC(OCC(CCCC)CC)=C3)=C4C(SC(C5=CC=C(C6=C(F)C(F)=C(C7=NN(CC(CCCCCC)CCCCCCCC)N=C76)C8=CC=C(C)S8)S5)=C4)=C2C9=CC=CC(OCC(CCCC)CC)=C9,-5.33 ,-3.01 ,O=C(C1=C2C=CC=C1)C(/C2=C(C#N)\C#N)=C\C3=CC4=C(C(C5(C6=CC=C(C=C6)CCCCCC)C7=CC=C(C=C7)CCCCCC)=C(C8=C5C=C(C9=C8)C%10=C(C9(C%11=CC=C(C=C%11)CCCCCC)C%12=CC=C(C=C%12)CCCCCC)C(SC(/C=C(C(C%13=C%14C=CC=C%13)=O)/C%14=C(C#N)\C#N)=C%15)=C%15S%10)S4)S3,-5.48 ,-3.83 ,10.50,18.70,0.62,0.91,10.1039/C7TA06476D
CCC1=C(F)C=C(C2=C3C=C(C4=CC=C(C5=C6C(=O)C7=C(CC)SC(CC)=C7C(=O)C6=C(C6=CC=C(C)S6)S5)S4)SC3=C(C3=CC(F)=C(CC)S3)C3=C2SC(C)=C3)S1,-5.52 ,-3.55 ,CCc1c(/C=C2\C(=O)c3cc(Cl)c(Cl)cc3C2=C(C#N)C#N)sc2c1sc1c3c4nsnc4c4c5sc6c7sc(/C=C8\C(=O)c9cc(Cl)c(Cl)cc9C8=C(C#N)C#N)cc7n(CC)c6c5n(CC)c4c3n(CC)c21,-5.60 ,-3.90 ,12.51,20.70,0.72,0.83,10.1021/acsami.1c02652
CCc1ccc(-c2c3cc(-c4ccc(C5=C6C(=O)N(CC)C(c7cccs7)=C6C(=O)N5CC)s4)sc3c(-c3ccc(CC)s3)c3cc(-c4ccc(C5=C6C(=O)N(CC)C(c7cccs7)=C6C(=O)N5CC)s4)sc23)s1,-5.23 ,-3.46 ,CCc1ccc(C2(c3ccc(CC)cc3)Oc3cc(/C=C4\C(=O)c5ccccc5C4=C(C#N)C#N)sc3-c3cc4c(cc32)-c2sc(/C=C3\C(=O)c5ccccc5C3=C(C#N)C#N)cc2OC4(c2ccc(CC)cc2)c2ccc(CC)cc2)cc1,-5.53 ,-4.00 ,6.91,13.50,0.61,0.85,10.1021/acs.chemmater.7b04499
CC1=CC(C(S1)=C2C3=CC=C(SCCCCCCCCCCCC)S3)=C(C4=C2C=C(C5=CC=C(C6=C(F)C(F)=C(C7=CC=C(C)O7)C8=NN(CC(CCCCCC)CCCCCCCC)N=C68)O5)S4)C9=CC=C(SCCCCCCCCCCCC)S9,-5.45 ,-2.91 ,CCCCCCC(C=C1)=CC=C1C2(C3=CC=C(CCCCCC)C=C3)C4=CC5=C(C(C6=C5SC7=C6SC(/C=C8C(C(C=CC=C9)=C9C\8=C(C#N)\C#N)=O)=C7)(C%10=CC=C(CCCCCC)C=C%10)C%11=CC=C(CCCCCC)C=C%11)C=C4C%12=C2C(SC(/C=C%13C(C(C=CC=C%14)=C%14C\%13=C(C#N)/C#N)=O)=C%15)=C%15S%12,-5.48 ,-3.88 ,8.24,13.12,0.66,0.95,10.1007/s11426-017-9030-9
CC1=CC(C(C2=CC(F)=C(CC(CCCC)CC)S2)=C(SC(C3=CC=C(C4=C5C(C(C6=C(CC(CC)CCCC)SC(CC(CCCC)CC)=C6C5=O)=O)=C(C7=CC=C(C)S7)S4)S3)=C8)C8=C9C%10=CC(F)=C(CC(CC)CCCC)S%10)=C9S1,-5.45 ,-3.64 ,CCCCCCCCCCCOc1c(/C=C2\C(=O)c3cc(Cl)c(Cl)cc3C2=C(C#N)C#N)sc2c1sc1c3c4nsnc4c4c5sc6c(CCCCCCCCCCC)c(/C=C7\C(=O)c8cc(Cl)c(Cl)cc8C7=C(C#N)C#N)sc6c5n(CC(CCCC)CCCCCC)c4c3n(CC(CCCC)CCCCCC)c21,-5.84 ,-3.90 ,17.10,23.85,0.79,0.91,10.1002/aenm.202003777
CC1=CC2=C(S1)C(C(S3)=CC=C3CC(CCCC)CC)=C4C(SC(C(S5)=CC=C5C(N6CC(CCCCCC)CCCC)=C7C(C6=O)=C(C8=CC=C(C)S8)N(CC(CCCC)CCCCCC)C7=O)=C4)=C2C(S9)=CC=C9CC(CCCC)CC,-5.22 ,-3.65 ,CCCCCCC(C=C1)=CC=C1C2(C3=CC=C(CCCCCC)C=C3)C4=CC5=C(C(C6=C5SC7=C6SC(/C=C8C(C(C=CC=C9)=C9C\8=C(C#N)\C#N)=O)=C7)(C%10=CC=C(CCCCCC)C=C%10)C%11=CC=C(CCCCCC)C=C%11)C=C4C%12=C2C(SC(/C=C%13C(C(C=CC=C%14)=C%14C\%13=C(C#N)/C#N)=O)=C%15)=C%15S%12,-5.62 ,-3.96 ,3.70,7.40,0.59,0.84,10.1002/adfm.201902441
CC1=CC(C(C2=CC(F)=C(CC(CCCC)CC)S2)=C(SC(C3=CC=C(C4=C5C(C(C6=C(CC(CC)CCCC)SC(CC(CCCC)CC)=C6C5=O)=O)=C(C7=CC=C(C)S7)S4)S3)=C8)C8=C9C%10=CC(F)=C(CC(CC)CCCC)S%10)=C9S1,-5.45 ,-3.64 ,FC1=CC(C(S2)=CC3=C2C(S4)=C(OC3(C5=CC=C(CCCCCC)C=C5)C6=CC=C(CCCCCC)C=C6)C=C4/C=C7C(C(C=C8F)=C(C\7=C(C#N)/C#N)C=C8F)=O)=C(F)C=C1C9=CC(C(C%10=CC=C(CCCCCC)C=C%10)(C%11=CC=C(CCCCCC)C=C%11)OC%12=C%13SC(/C=C%14/C(C(C=C(F)C(F)=C%15)=C%15C%14=O)=C(C#N)\C#N)=C%12)=C%13S9,-5.51 ,-3.96 ,3.97,10.16,0.45,0.86,10.1021/acsami.1c06299
CC(SC1=C2OCCCCCCCCCCCC)=CC1=C(OCCCCCCCCCCCC)C3=C2C=C(S3)C4=CC=C(C5=CC=C(C6=CC=C(C)S6)C7=NSN=C57)S4,-5.10 ,-3.48 ,CCCCCCCCC(CCCCCCCC)N1C2=C(SC(C(S3)=C(CCCCC)C=C3C(SC(/C=C4/C(C(C=CC=C5)=C5C4=O)=C(C#N)\C#N)=C6)=C6CCCCCC)=C2)C7=C1C=C(C8=C(CCCCCC)C=C(C9=C(CCCCCC)C=C(/C=C%10/C(C(C=CC=C%11)=C%11C%10=O)=C(C#N)\C#N)S9)S8)S7,-5.24 ,-4.01 ,6.94,13.77,0.63,0.80,10.1039/C7TA04703G
CC1=CC(C(C2=CC=C(CC(CCCC)CC)S2)=C(SC(C3=CC=C(C4=C5C(C(C6=C(CC(CC)CCCC)SC(CC(CCCC)CC)=C6C5=O)=O)=C(C7=CC=C(C)S7)S4)S3)=C8)C8=C9C%10=CC=C(CC(CC)CCCC)S%10)=C9S1,-5.34 ,-3.44 ,O=C1C2=C(C=C(F)C(F)=C2)C(/C1=C/C(C=C3OCC(CCCC)CC)=C(OCC(CC)CCCC)C=C3C(S4)=CC5=C4C(SC(C6=CC(OCC(CC)CCCC)=C(/C=C7/C(C(C=C(F)C(F)=C8)=C8C7=O)=C(C#N)/C#N)C=C6OCC(CCCC)CC)=C9)=C9C5(CC(CC)CCCC)CC(CC)CCCC)=C(C#N)\C#N,-5.59 ,-3.83 ,13.26,22.77,0.70,0.83,10.1021/acsami.1c22520
O=C(OCC(CC)CCCC)C1=C(F)C2=C(C)SC(C3=CC4=C(C(C5=CC=C(CC(CC)CCCC)S5)=C(C=C(C)S6)C6=C4C7=CC=C(CC(CC)CCCC)S7)S3)=C2S1,-5.20 ,-3.59 ,O=C(N(C(CCCCC)CCCCC)C1=O)C2=CC=C(C3=C4C(C5=CC6=C([C@H]7C(C=C(C8=C(C9=C%10C=C(C%11=O)C%12C9=C%13C=CC%12C(N%11C(CCCCC)CCCCC)=O)C(C%13=CC=C%14C(N(C(CCCCC)CCCCC)C%15=O)=O)=C%14C%15=C8)C%10=C%16)=C%16[C@@H]6C%17=C7C=C(C(C=C%18C(N(C(CCCCC)CCCCC)C%19=O)=O)=C%20C%21=C%18C%19=CC=C%21C%22=CC=C(C%23=O)C%24C%22=C%20C%25=CC%24C(N%23C(CCCCC)CCCCC)=O)C%25=C%17)C=C5%26)=CC1C32)C%27=CC=C%28C%29=C%27C4=C%26C=C%29C(N(C(CCCCC)CCCCC)C%28=O)=O,-6.10 ,-3.73 ,5.26,12.74,0.45,0.90,10.1002/asia.201700440
CC(SC1=C2C3=CC=C(CC(CC)CCCC)S3)=CC1=C(C4=CC=C(CC(CC)CCCC)S4)C5=C2C=C(S5)C6=CC=C(C7=C8C(C(C9=C(CC(CC)CCCC)SC(CC(CC)CCCC)=C9C8=O)=O)=C(C%10=CC=C(C)S%10)S7)S6,-5.23 ,-3.18 ,O=C(C(C=CC=C1)=C1C/2=C(C#N)\C#N)C2=C/C(S3)=CC4=C3C5=CC(C(C6=C7SC8=C6SC(/C=C9C(C(C=CC=C%10)=C%10C\9=C(C#N)\C#N)=O)=C8)(C%11=CC=C(CCCCCC)S%11)C%12=CC=C(CCCCCC)S%12)=C7C=C5C(C%13=CC=C(CCCCCC)S%13)4C%14=CC=C(CCCCCC)S%14,-5.71 ,-4.01 ,10.41,16.75,0.77,0.81,10.1002/adma.201800052
CC(SC1=C2C3=CC=C(CC(CC)CCCC)S3)=CC1=C(C4=CC=C(CC(CC)CCCC)S4)C5=C2C=C(S5)C6=CC=C(C7=C8C(C(C9=C(CC(CC)CCCC)SC(CC(CC)CCCC)=C9C8=O)=O)=C(C%10=CC=C(C)S%10)S7)S6,-5.23 ,-3.18 ,CCCCCCC(C=C1)=CC=C1C(C2=C3SC(/C=C4C(C(C=CC=C5)=C5C\4=C(C#N)/C#N)=O)=C2)(C6=CC=C(CCCCCC)C=C6)C7=C(C3=CC=C89)C8=C(C%10=CC=C%11C%12=C(C(C%13=C%11SC(/C=C%14C(C(C=CC=C%15)=C%15C\%14=C(C#N)\C#N)=O)=C%13)(C%16=CC=C(CCCCCC)C=C%16)C%17=CC=C(CCCCCC)C=C%17)C=CC9=C%12%10)C=C7,-5.31 ,-3.87 ,2.17,6.43,0.41,0.83,10.1002/aenm.201970096
CCc1ccc(-c2c3cc(-c4ccc(-c5sc(-c6ccc(-c7cc8c(-c9ccc(CC)s9)c9sc(-c%10ccc(-c%11sc(-c%12ccc(-c%13cc%14c(-c%15ccc(CC)s%15)c%15sc(-c%16ccc(-c%17sc(-c%18cccs%18)c%18c%17C(=O)c%17c(CC)sc(CC)c%17C%18=O)s%16)cc%15c(-c%15ccc(CC)s%15)c%14s%13)s%12)c%12c%11C(=O)c%11c(CC)sc(CC)c%11C%12=O)s%10)cc9c(-c9ccc(CC)s9)c8s7)s6)c6c5C(=O)c5c(CC)sc(CC)c5C6=O)s4)sc3c(-c3ccc(CC)s3)c3ccsc23)s1,-5.39 ,-3.50 ,CCn1nc2c(n1)c1c3sc4cc(/C=C5\C(=O)c6cscc6C5=C(C#N)C#N)sc4c3n(CC)c1c1c2c2sc3cc(/C=C4\C(=O)c5cscc5C4=C(C#N)C#N)sc3c2n1CC,-5.43 ,-4.04 ,13.40,23.56,0.69,0.82,10.1038/s41467-019-08386-9
CC(SC1=C2C3=CC(F)=C(CC(CC)CCCC)S3)=CC1=C(C4=CC(F)=C(CC(CC)CCCC)S4)C5=C2C=C(S5)C6=CC=C(C7=C8C(C(C9=C(CC(CC)CCCC)SC(CC(CC)CCCC)=C9C8=O)=O)=C(C%10=CC=C(C)S%10)S7)S6,-5.45 ,-3.65 ,CCCCCCC(C=C1)=CC=C1C2(C3=CC=C(CCCCCC)C=C3)C4=CC5=C(C(C6=C5SC7=C6SC(/C=C8C(C(C=C(Cl)C(Cl)=C9)=C9C\8=C(C#N)\C#N)=O)=C7)(C%10=CC=C(CCCCCC)C=C%10)C%11=CC=C(CCCCCC)C=C%11)C=C4C%12=C2C(SC(/C=C%13C(C(C=C(Cl)C(Cl)=C%14)=C%14C\%13=C(C#N)/C#N)=O)=C%15)=C%15S%12,-5.75 ,-4.09 ,13.45,22.67,0.75,0.79,10.1002/adma.201800613
CC(SC1=C2C3=CC=C(CC(CC)CCCC)S3)=CC1=C(C4=CC=C(CC(CC)CCCC)S4)C5=C2C=C(S5)C6=CC=C(C7=C8C(C(C9=C(CC(CC)CCCC)SC(CC(CC)CCCC)=C9C8=O)=O)=C(C%10=CC=C(C)S%10)S7)S6,-5.36 ,-3.54 ,O=C(C(C=C(F)C(F)=C1)=C1C/2=C(C#N)/C#N)C2=C/C(S3)=CC4=C3C5=C(C(C=C(CCCCCCCCCCCC)C6=C7C(CCCCCCCCCCCC)=CC8=C6SC9=C8C(C%10=CC=C(CCCCCC)C=C%10)(C%11=CC=C(CCCCCC)C=C%11)C%12=C9SC(/C=C%13C(C(C=C(F)C(F)=C%14)=C%14C\%13=C(C#N)\C#N)=O)=C%12)=C7S5)C4(C%15=CC=C(CCCCCC)C=C%15)C%16=CC=C(CCCCCC)C=C%16,-5.43 ,-3.94 ,7.52,15.19,0.56,0.88,10.1021/acs.chemmater.8b01089
CCC[Si](CCC)(C1=CC=C(C(C2=C3C=C(C4=CC=C(C5=C(F)C(F)=C(C6=CC=C(C)S6)C7=NN(CC(CCCCCC)CCCCCCCC)N=C57)S4)S2)=C8C(SC(C)=C8)=C3C9=CC=C([Si](CCC)(CCC)CCC)S9)S1)CCC,-5.39 ,-3.24 ,O=C(C(C=CC=C1)=C1C/2=C(C#N)\C#N)C2=C/C3=CC(S4)=C(S3)C5=C4C6=CC(C(C7=C8SC9=C7SC(/C=C%10C(C(C=CC=C%11)=C%11C\%10=C(C#N)\C#N)=O)=C9)(C%12=CC=CC(CCCCCC)=C%12)C%13=CC(CCCCCC)=CC=C%13)=C8C=C6C(C%14=CC(CCCCCC)=CC=C%14)5C%15=CC=CC(CCCCCC)=C%15,-5.53 ,-3.95 ,11.73,17.53,0.71,0.94,10.1021/acs.macromol.9b00484
CC1=CC(CCCCCC)=C(C)S1,-5.20 ,-3.20 ,O=C(C1=C(C2=CC=C(C3=CC4=C(C=C3)C5=C(C=C(C(S6)=CC=C6C(N7CC(CC)CCCC)=C(C(C7=O)=C8C9=CC=CS9)C(N8CC(CC)CCCC)=O)C=C5)C4%10C(C=C(C(S%11)=CC=C%11C(N%12CC(CC)CCCC)=C(C(C%12=O)=C%13C%14=CC=CS%14)C(N%13CC(CC)CCCC)=O)C=C%15)=C%15C%16=C%10C=C(C(S%17)=CC=C%17C(N%18CC(CC)CCCC)=C(C(C%18=O)=C%19C%20=CC=CS%20)C(N%19CC(CC)CCCC)=O)C=C%16)S2)N%21CC(CC)CCCC)N(CC(CC)CCCC)C(C%22=CC=CS%22)=C1C%21=O,-5.51 ,-3.84 ,5.42,7.74,0.60,1.17,10.1039/c7qm00084g
CC(SC1=C2C3=CC(F)=C(CC(CC)CCCC)S3)=CC1=C(C4=CC(F)=C(CC(CC)CCCC)S4)C5=C2C=C(C6=CC=C(C7=C8C(C(C9=C(CC(CC)CCCC)SC(CC(CC)CCCC)=C9C8=O)=O)=C(C%10=CC=C(C)S%10)S7)S6)S5,-5.50 ,-3.61 ,O=C1C2=C(C=C(Cl)C(Cl)=C2)C(/C1=C/C3=CC(C(C4=CC=C(CCCCCC)C=C4)(C5=C6SC7=C(C8=CC=C(CC(CCCC)CC)S8)C9=C(C(C%10=CC=C(CC(CC)CCCC)S%10)=C57)SC(C%11=C%12C=C(/C=C%13/C(C(C=C(Cl)C(Cl)=C%14)=C%14C%13=O)=C(C#N)\C#N)S%11)=C9C%12(C%15=CC=C(CCCCCC)C=C%15)C%16=CC=C(CCCCCC)C=C%16)C%17=CC=C(CCCCCC)C=C%17)=C6S3)=C(C#N)\C#N,-5.67 ,-3.90 ,10.35,17.60,0.64,0.90,10.1039/c9ta06311k
CC1=CC(C(C2=CC=C(CC(CCCC)CCCCCC)C=C2)=C(SC(C3=CC=C(C4=C5C(C(C6=C(CC(CC)CCCC)SC(CC(CCCC)CC)=C6C5=O)=O)=C(C7=CC=C(C)S7)S4)S3)=C8)C8=C9C%10=CC=C(CC(CCCCCC)CCCC)C=C%10)=C9S1,-5.43 ,-3.36 ,O=C1C2=CSC=C2C(/C1=C/C3=CC(SC4=C5C(C6=CC=C(CCCCCC)C=C6)(C7=CC=C(CCCCCC)C=C7)C8=CC(C9=C%10C%11=C(C=C(/C=C%12/C(C%13=CSC=C%13C%12=O)=C(C#N)/C#N)S%11)S9)=C(C=C48)C%10(C%14=CC=C(CCCCCC)C=C%14)C%15C=CC(CCCCCC)=CC%15)=C5S3)=C(C#N)\C#N,-5.62 ,-3.96 ,12.70,17.00,0.79,0.94,10.1016/j.mattod.2019.10.023
CCc1ccc(-c2c3cc(-c4ccc(-c5sc(-c6ccc(-c7cc8c(-c9ccc(CC)s9)c9sc(-c%10ccc(-c%11sc(-c%12ccc(-c%13cc%14c(-c%15ccc(CC)s%15)c%15sc(-c%16ccc(-c%17sc(-c%18cccs%18)c%18c%17C(=O)c%17c(CC)sc(CC)c%17C%18=O)s%16)cc%15c(-c%15ccc(CC)s%15)c%14s%13)s%12)c%12c%11C(=O)c%11c(CC)sc(CC)c%11C%12=O)s%10)cc9c(-c9ccc(CC)s9)c8s7)s6)c6c5C(=O)c5c(CC)sc(CC)c5C6=O)s4)sc3c(-c3ccc(CC)s3)c3ccsc23)s1,-5.29 ,-3.43 ,CCC1(CC)c2cc3c(cc2-c2sc(/C=C4\C(=O)c5cc(F)c(F)cc5C4=C(C#N)C#N)cc21)C(CC)(CC)c1cc(-c2ccc(-c4c(C#N)c(C#N)c(-c5ccc(-c6cc7c(s6)-c6cc8c(cc6C7(CC)CC)-c6sc(/C=C7\C(=O)c9cc(F)c(F)cc9C7=C(C#N)C#N)cc6C8(CC)CC)s5)c5nsnc45)s2)sc1-3,-5.58 ,-3.92 ,12.33,22.11,0.70,0.79,10.1021/acsami.0c13277
CCOC(=O)c1sc2c(-c3cc4c(-c5ccc(CC)s5)c5sc(-c6sc(-c7cc8c(-c9ccc(CC)s9)c9sc(-c%10sc(-c%11cc%12c(-c%13ccc(CC)s%13)c%13sccc%13c(-c%13ccc(CC)s%13)c%12s%11)c%11sc(C(=O)OCC)c(F)c%10%11)cc9c(-c9ccc(CC)s9)c8s7)c7sc(C(=O)OCC)c(F)c67)cc5c(-c5ccc(CC)s5)c4s3)scc2c1F,-5.26 ,-3.62 ,CCN1C(=O)/C(=C\c2ccc(-c3cc4c(s3)-c3c(ccc5c6c(ccc35)C(CC)(CC)c3cc(-c5ccc(/C=C7/SC(=S)N(CC)C7=O)c7nsnc57)sc3-6)C4(CC)CC)c3nsnc23)SC1=S,-5.67 ,-3.75 ,9.51,15.72,0.56,1.08,10.1021/acs.chemmater.7b03770
CC(SC1=C2C3=CC=C(CC(CC)CCCC)S3)=CC1=C(C4=CC=C(CC(CC)CCCC)S4)C5=C2C=C(S5)C6=CC=C(C7=C8C(C(C9=C(CC(CC)CCCC)SC(CC(CC)CCCC)=C9C8=O)=O)=C(C%10=CC=C(C)S%10)S7)S6,-5.33 ,-3.53 ,O=C(C(C=CC=C1)=C1C/2=C(C#N)/C#N)C2=C/C3=CC(C4(CCCCCCCC)CCCCCCCC)=C(S3)C(C4=C5)=CC6=C5C7=CC(C(C8=C9SC(/C=C%10/C(C%11=C(C%10=O)C=CC=C%11)=C(C#N)/C#N)=C8)(CCCCCCCC)CCCCCCCC)=C9C=C7C6(CCCCCCCC)CCCCCCCC,-5.43 ,-3.71 ,10.06,15.81,0.66,0.94,10.1002/adma.201604964
CC1=CC(C(OCC(CCCCCCCC)CCCCCC)=O)=C(/C=C/C2=C(C(OCC(CCCCCCCC)CCCCCC)=O)C=C(C3=CC=C(C4=CC=C(C)S4)S3)S2)S1,-5.38 ,-3.02 ,O=C(C(C=C(F)C(F)=C1)=C1C/2=C(C#N)/C#N)C2=C/C3=CC(CC(CC)CCCC)=C(C4=CC(C5=C(C)C=C(OCCCCOC)C=C5C)=C(C6=C(C7=C(C)C=C(OCCCCOC)C=C7C)C=C(S6)C8=C(CC(CC)CCCC)C=C(S8)/C=C9C(C(C=C(F)C(F)=C%10)=C%10C\9=C(C#N)\C#N)=O)S4)S3,-5.58 ,-3.98 ,16.00,24.70,0.80,0.81,10.1002/anie.202214088
CC1=CC(N2CCCCCCCC)=C(C3=C2C=C(C4=CC=C(C5=C(OCCCCCCCCCCCC)C(OCCCCCCCCCCCC)=C(C6=CC=C(C)S6)C7=NSN=C75)S4)C=C3)C=C1,-5.23 ,-3.26 ,O=C(N(CCCCCCCC)C1=O)C2=CC=C(C#CC#CC3=CC=C(C(N(CCCCCCCC)C4=O)=O)C5=C4C=CC=C53)C6=CC=CC1=C26,-6.00 ,-3.56 ,1.73,4.10,0.43,1.06,10.1039/C5CC08023A
CCSc1sc(-c2c3cc(-c4cc(CC)c(-c5cc(CC)c(-c6ccc(/C=C7/SC(=S)N(CC)C7=O)s6)s5)s4)sc3c(-c3cc(F)c(SCC)s3)c3cc(-c4cc(CC)c(-c5cc(CC)c(-c6ccc(/C=C7/SC(=S)N(CC)C7=O)s6)s5)s4)sc23)cc1F,-5.59 ,-3.61 ,CCc1c(/C=C2\C(=O)c3cc(F)c(F)cc3C2=C(C#N)C#N)sc2c1sc1c3c4nsnc4c4c5sc6cc(/C=C7\C(=O)c8cc(F)c(F)cc8C7=C(C#N)C#N)sc6c5n(CC)c4c3n(CC)c21,-5.70 ,-4.08 ,13.69,23.16,0.70,0.85,10.1002/adma.201904283
CCc1ccc(-c2c3cc(-c4ccc(-c5sc(-c6ccc(-c7cc8c(-c9ccc(CC)s9)c9sc(-c%10ccc(-c%11sc(-c%12ccc(-c%13cc%14c(-c%15ccc(CC)s%15)c%15sc(-c%16ccc(-c%17sc(-c%18cccs%18)c%18c%17C(=O)c%17c(CC)sc(CC)c%17C%18=O)s%16)cc%15c(-c%15ccc(CC)s%15)c%14s%13)s%12)c%12c%11C(=O)c%11c(CC)sc(CC)c%11C%12=O)s%10)cc9c(-c9ccc(CC)s9)c8s7)s6)c6c5C(=O)c5c(CC)sc(CC)c5C6=O)s4)sc3c(-c3ccc(CC)s3)c3ccsc23)s1,-5.25 ,-3.48 ,CCC1(CC)c2cc3c(cc2-c2sc(/C=C4\C(=O)c5ccccc5C4=C(C#N)C#N)cc21)C(CC)(CC)c1cc(-c2cc4c(s2)-c2cc5c(cc2C4(CC)CC)-c2sc(/C=C4\C(=O)c6ccccc6C4=C(C#N)C#N)cc2C5(CC)CC)sc1-3,-5.28 ,-3.91 ,8.18,13.23,0.66,0.94,10.1016/j.orgel.2021.106329
CCc1ccc(-c2c3cc(-c4ccc(-c5sc(-c6ccc(-c7cc8c(-c9ccc(CC)s9)c9sc(-c%10ccc(-c%11sc(-c%12ccc(-c%13cc%14c(-c%15ccc(CC)s%15)c%15sc(-c%16ccc(-c%17sc(-c%18cccs%18)c%18c%17C(=O)c%17c(CC)sc(CC)c%17C%18=O)s%16)cc%15c(-c%15ccc(CC)s%15)c%14s%13)s%12)c%12c%11C(=O)c%11c(CC)sc(CC)c%11C%12=O)s%10)cc9c(-c9ccc(CC)s9)c8s7)s6)c6c5C(=O)c5c(CC)sc(CC)c5C6=O)s4)sc3c(-c3ccc(CC)s3)c3ccsc23)s1,-5.38 ,-3.50 ,CCc1c(/C=C2\C(=O)c3ccccc3C2=C(C#N)C#N)sc2c1sc1c3c4nsnc4c4c5sc6c(CC)c(/C=C7\C(=O)c8ccc(-c9ccc(-c%10ccc%11c(c%10)C(=C(C#N)C#N)/C(=C/c%10sc%12c(sc%13c%14c%15nsnc%15c%15c%16sc%17c(CC)c(/C=C%18\C(=O)c%19ccc(-c%20cccs%20)cc%19C%18=C(C#N)C#N)sc%17c%16n(CC)c%15c%14n(CC)c%12%13)c%10CC)C%11=O)s9)cc8C7=C(C#N)C#N)sc6c5n(CC)c4c3n(CC)c21,-5.64 ,-3.82 ,14.40,22.30,0.70,0.90,10.1016/j.nanoen.2020.104718
CCc1ccc(-c2c3cc(-c4ccc(-c5sc(-c6ccc(-c7cc8c(-c9ccc(CC)s9)c9sc(-c%10ccc(-c%11sc(-c%12ccc(-c%13cc%14c(-c%15ccc(CC)s%15)c%15sc(-c%16ccc(-c%17sc(-c%18cccs%18)c%18c%17C(=O)c%17c(CC)sc(CC)c%17C%18=O)s%16)cc%15c(-c%15ccc(CC)s%15)c%14s%13)s%12)c%12c%11C(=O)c%11c(CC)sc(CC)c%11C%12=O)s%10)cc9c(-c9ccc(CC)s9)c8s7)s6)c6c5C(=O)c5c(CC)sc(CC)c5C6=O)s4)sc3c(-c3ccc(CC)s3)c3ccsc23)s1,-5.42 ,-3.55 ,CCOc1cc(-c2cc(-c3ccc(CC)cc3)c(/C=C3\C(=O)c4cc(F)c(F)cc4C3=C(C#N)C#N)s2)c(OCC)cc1-c1cc(-c2ccc(CC)cc2)c(/C=C2\C(=O)c3cc(F)c(F)cc3C2=C(C#N)C#N)s1,-5.87 ,-3.89 ,6.20,16.80,0.51,0.72,10.1039/C8TA11006A
CC(SC1=C2C3=CC=C(CC(CC)CCCC)S3)=CC1=C(C4=CC=C(CC(CC)CCCC)S4)C5=C2C=C(S5)C6=CC=C(C7=C8C(C(C9=C(CC(CC)CCCC)SC(CC(CC)CCCC)=C9C8=O)=O)=C(C%10=CC=C(C)S%10)S7)S6,-5.20 ,-3.00 ,CCCCCCC(C=C1)=CC=C1C2(C3=CC=C(CCCCCC)C=C3)C4=CC5=C(C(C6=C5SC7=C6SC(/C=C8C(C(C=C(Cl)C(Cl)=C9)=C9C\8=C(C#N)\C#N)=O)=C7)(C%10=CC=C(CCCCCC)C=C%10)C%11=CC=C(CCCCCC)C=C%11)C=C4C%12=C2C(SC(/C=C%13C(C(C=C(Cl)C(Cl)=C%14)=C%14C\%13=C(C#N)/C#N)=O)=C%15)=C%15S%12,-5.50 ,-3.90 ,9.60,21.50,0.57,0.74,10.1039/c8tc02701c
CC(SC1=C2C3=CC=C(CC(CC)CCCC)S3)=CC1=C(C4=CC=C(CC(CC)CCCC)S4)C5=C2C=C(S5)C6=CC=C(C7=C8C(C(C9=C(CC(CC)CCCC)SC(CC(CC)CCCC)=C9C8=O)=O)=C(C%10=CC=C(C)S%10)S7)S6,-5.21 ,-3.41 ,CCCCCCC(C=C1)=CC=C1C2(C3=CC=C(CCCCCC)C=C3)C4=CC5=C(C(C6=C5SC7=C6SC(C8=CC=C(/C=C9S/C(N(CCCCCCCC)C\9=O)=C(C#N)/C#N)C%10=NSN=C%108)=C7)(C%11=CC=C(CCCCCC)C=C%11)C%12=CC=C(CCCCCC)C=C%12)C=C4C%13=C2C(SC(C%14=CC=C(/C=C%15S/C(N(CCCCCCCC)C\%15=O)=C(C#N)/C#N)C%16=NSN=C%16%14)=C%17)=C%17S%13,-5.28 ,-3.70 ,7.93,14.74,0.59,0.90,10.1021/acsaem.8b00851
CC1=C(F)C(F)=C(C2=CC=C(C)S2)C3C1N=CC(OCC(CCCCCCCC)CCCCCC)=N3,-5.54 ,-2.98 ,O=C(C1=CSC=C1C/2=C(C#N)/C#N)C2=C/C(S3)=CC4=C3C5=CC(C(C6=CC=C(CCCCCC)C=C6)(C7=CC=C(CCCCCC)C=C7)C8=C9SC(/C=C%10C(C%11=CSC=C%11C\%10=C(C#N)\C#N)=O)=C8)=C9C=C5C4(C%12=CC=C(CCCCCC)C=C%12)C%13=CC=C(CCCCCC)C=C%13,-5.91 ,-3.94 ,7.40,13.90,0.54,0.98,10.1002/aenm.201800856
CCC1=C2C(=O)C3=C(C4=CC=C(C5=CC=C(C)S5)S4)SC(C4=CC=C(C5=CC=C(C)S5)S4)=C3C(=O)C2=C(CC)S1,-5.41 ,-3.48 ,CCc1ccc(C2(c3ccc(CC)cc3)c3cc4c(cc3-c3sc(/C=C5\C(=O)c6cc(F)c(F)cc6C5=C(C#N)C#N)cc32)C(c2ccc(CC)cc2)(c2ccc(CC)cc2)c2cc(/C=C3\C(=O)c5cc(F)c(F)cc5C3=C(C#N)C#N)sc2-4)cc1,-5.82 ,-4.05 ,6.26,14.12,0.55,0.79,10.1002/solr.202000148
CC1=CC(C(C2=CC=C(CC(CCCC)CC)S2)=C(SC(C3=CC=C(C4=C5C(C(C6=C(CC(CC)CCCC)SC(CC(CCCC)CC)=C6C5=O)=O)=C(C7=CC=C(C)S7)S4)S3)=C8)C8=C9C%10=CC=C(CC(CC)CCCC)S%10)=C9S1,-5.34 ,-3.44 ,O=C(C(C=C(C=CS1)C1=C2)=C2C/3=C(C#N)\C#N)C3=C/C4=C(CCCCCCCCCCC)C(SC5=C6N(CC(CCCC)CCCCCC)C7=C5C8=NSN=C8C9=C7N(CC(CCCC)CCCCCC)C%10=C9SC%11=C%10SC(/C=C%12C(C(C=C(C=CS%13)C%13=C%14)=C%14C\%12=C(C#N)/C#N)=O)=C%11CCCCCCCCCCC)=C6S4,-5.47 ,-3.78 ,14.51,22.25,0.73,0.89,10.1039/C9TA11285E
CC(SC1=C2C3=CC=C(CC(CC)CCCC)S3)=CC1=C(C4=CC=C(CC(CC)CCCC)S4)C5=C2C=C(S5)C6=CC=C(C7=C8C(C(C9=C(CC(CC)CCCC)SC(CC(CC)CCCC)=C9C8=O)=O)=C(C%10=CC=C(C)S%10)S7)S6,-5.33 ,-2.92 ,O=C(C(C=CC=C1)=C1C/2=C(C#N)\C#N)C2=C/C(S3)=CC4=C3C5=C(C4(CCCCCC)CCCCCC)C=C6C(C(CCCCCC)(CCCCCC)C7=C6SC(/C=C8C(C(C=CC=C9)=C9C\8=C(C#N)/C#N)=O)=C7)=C5,-5.69 ,-3.92 ,9.19,17.35,0.68,0.77,10.1039/c9ra08092a
O=C(OCC(CC)CCCC)C1=C(F)C2=C(C)SC(C3=CC4=C(C(C5=CC=C(CC(CC)CCCC)S5)=C(C=C(C)S6)C6=C4C7=CC=C(CC(CC)CCCC)S7)S3)=C2S1,-5.22 ,-3.64 ,CCCCCCCCN(C1=O)C(C2=CC=C(C3=C(C4=CC=C(C5=O)C6C4=C7C8=CC6C(N5C(CC)CC)=O)C(C7=C(N8CCCCCC)C=C9C(N(C(CC)CC)C%10=O)=O)=C9C%10=C3)S2)=C%11C1=C(C%12=CC=C(C(C=C%13C(N(C(CC)CC)C%14=O)=O)=C%15C%16=C%13C%14=CC=C%16C(C=CC=C%17)=C%17S%15)S%12)N(CCCCCCCC)C%11=O,-5.30 ,-3.70 ,1.10,3.78,0.31,0.95,10.1021/acsaem.8b00929
FC1=C(C2=CC3=C(C(SC(C)=C4)=C4[Si]3(CCCCCCCC)CCCCCCCC)S2)C5=NN(CCCCCC)N=C5C(C6=CC([Si](CCCCCCCC)(CCCCCCCC)C7=C8SC(C9=CC(F)=C(C)C%10=NN(CCCCCC)N=C%109)=C7)=C8S6)=C1,-5.40 ,-3.40 ,O=C(C1=C2C3=CC=C(/C=C4C(N(CC)C(S/4)=S)=O)S3)N(C(C5=CC=C(/C=C6C(N(CC)C(S/6)=S)=O)S5)=C1C(N2CC(CCCC)CC)=O)CC(CCCC)CC,-5.81 ,-3.99 ,7.52,12.37,0.62,0.98,10.1021/acsami.6b15717
CCOC1=C(C)C=C(OCC)C(C2=CC=C(C3=C(F)C(F)=C(C4=CC=C(C)S4)C4=NSN=C34)S2)=C1,-5.43 ,-3.67 ,CCN1C(=O)c2ccc3c4ccc5c6c(cc(-c7cc8c9c(ccc%10c%11ccc%12c%13c(ccc(c7c9%10)c%13%11)C(=O)N(CC)C%12=O)C(=O)N(CC)C8=O)c(c7ccc(c2c37)C1=O)c64)C(=O)N(CC)C5=O,-6.10 ,-4.00 ,6.08,10.02,0.66,0.92,10.1002/solr.201700166
CC1=C(C(F)=C(C(OCC(CCCC)CC)=O)S2)C2=C(S1)C(S3)=CC(C3=C4C5=CC=C(CC(CCCC)CC)S5)=C(C6=CC=C(CC(CC)CCCC)S6)C7=C4C=C(C)S7,-5.22 ,-3.64 ,O=C(N1CC(CCCCCCCC)CCCCCC)C(C=C2C3=CC=C(C4=CC(F)=C(C5=CC=C(C(C=C(C6=C7C=CC8=C69)C(N(C7=O)CC(CCCCCCCC)CCCCCC)=O)=C9C%10=CC=C%11C(N(C(C%12=C%11C%10=C8C=C%12)=O)CC(CCCCCC)CCCCCCCC)=O)S5)C=C4F)S3)=C%13C(C%14=CC=C%13C1=O)=C2C%15=C(C%14=CC=C%16C(N(CC(CCCCCCCC)CCCCCC)C%17=O)=O)C%16=C%17C=C%15,-5.94 ,-3.83 ,4.79,10.60,0.57,0.84,10.1039/C6TA04344E
CC1=CC(C(C2=CC=C(CC(CCCC)CC)S2)=C(SC(C3=CC=C(C4=C5C(C(C6=C(CC(CC)CCCC)SC(CC(CCCC)CC)=C6C5=O)=O)=C(C7=CC=C(C)S7)S4)S3)=C8)C8=C9C%10=CC=C(CC(CC)CCCC)S%10)=C9S1,-5.34 ,-3.44 ,O=C1C2=CC=CC=C2C(/C1=C/C3=CC(SC4=C5C(CCCCCCCC)(CCCCCCCC)C6=CC7=C(C=C46)C(CCCCCCCC)(CCCCCCCC)C8=C7SC9=C8SC(/C=C%10C(C%11=CC=CC=C%11C\%10=C(C#N)/C#N)=O)=C9)=C5S3)=C(C#C)/C#N,-5.63 ,-3.91 ,11.90,19.70,0.70,0.86,10.1002/adma.201705209
CCC1=C(Cl)C=C(C2=C3C=C(C4=CC=C(C5=C6C(=O)C7=C(CC)SC(CC)=C7C(=O)C6=C(C6=CC=C(C)[Se]6)S5)[Se]4)SC3=C(C3=CC(Cl)=C(CC)S3)C3=C2SC(C)=C3)S1,-5.36 ,-3.63 ,CCc1c(/C=C2\C(=O)c3cc(F)c(F)cc3C2=C(C#N)C#N)sc2c1sc1c3c4nsnc4c4c5sc6cc(/C=C7\C(=O)c8cc(F)c(F)cc8C7=C(C#N)C#N)sc6c5n(CC)c4c3n(CC)c21,-5.65 ,-4.10 ,14.44,24.07,0.73,0.82,10.1021/acs.macromol.0c00405
CC1=C(C(F)=C(C(OCC(CCCC)CC)=O)S2)C2=C(S1)C(S3)=CC(C3=C4OCC(CC)CCCC)=C(OCC(CCCC)CC)C5=C4C=C(C)S5,-5.15 ,-3.31 ,O=C(N(C(CCCCC)CCCCC)C1=O)C2=CC3=C(C4=C2C1=CC(C5=C6C7=CC8=C9C%10=C7C%11=C5C=C(C(N%12C(CCCCC)CCCCC)=O)C%13=C%11C(C%10=CC=C9C(N(C(CCCCC)CCCCC)C8=O)=O)=CC=C%13C%12=O)=C4%14)C%15=C%16C%14=C6C=C(C(N(C(CCCCC)CCCCC)C%17=O)=O)C%16=C%17C=C%15C%18=C3C%19=C%20C%21=C(C%22=C%19)C(C(N(C(CCCCC)CCCCC)C%22=O)=O)=CC=C%21C%23=CC=C%24C%25=C(C(N(C(CCCCC)CCCCC)C%24=O)=O)C=C%18C%20=C%23%25,-6.23 ,-3.86 ,6.40,13.00,0.63,0.76,10.1038/ncomms9242
CC(SC1=C2C3=CC=C(CC(CC)CCCC)S3)=CC1=C(C4=CC=C(CC(CC)CCCC)S4)C5=C2C=C(S5)C6=CC=C(C7=C8C(C(C9=C(CC(CC)CCCC)SC(CC(CC)CCCC)=C9C8=O)=O)=C(C%10=CC=C(C)S%10)S7)S6,-5.27 ,-3.08 ,CCCCCCC(C=C1)=CC=C1C2(C3=CC=C(CCCCCC)C=C3)C4=C(SC(C4=C5C6=CC=C(CC(CC)CCCC)S6)=C(C7=CC=C(CC(CCCC)CC)S7)C8=C5SC9=C8C(C%10=C9SC(/C=C%11/C(C%12=CSC(C)=C%12C%11=O)=C(C#N)/C#N)=C%10)(C%13=CC=C(CCCCCC)C=C%13)C%14=CC=C(CCCCCC)C=C%14)C%15=C2C=C(/C=C%16C(C%17=C(C)SC=C%17C\%16=C(C#N)/C#N)=O)S%15,-5.59 ,-3.86 ,13.18,19.52,0.75,0.90,10.1002/adfm.201803128
CC1=CC(C(S1)=C2OCC(CCCCCCCC)CCCCCCCCCC)=C(C3=C2C=C(C4=CC=C(C5=C(F)C(F)=C(C6=CC=C(C)S6)C7=NN(CC(CC)CCCC)N=C57)S4)S3)OCC(CCCCCCCC)CCCCCCCCCC,-5.40 ,-2.90 ,CCCCCCC(C=C1)=CC=C1C2(C3=CC=C(CCCCCC)C=C3)C4=CC5=C(C(C6=C5SC7=C6SC(/C=C8C(C(C=CC=C9)=C9C\8=C(C#N)\C#N)=O)=C7)(C%10=CC=C(CCCCCC)C=C%10)C%11=CC=C(CCCCCC)C=C%11)C=C4C%12=C2C(SC(/C=C%13C(C(C=CC=C%14)=C%14C\%13=C(C#N)/C#N)=O)=C%15)=C%15S%12,-5.48 ,-3.88 ,6.48,12.18,0.60,0.89,10.1007/s11426-016-0173-y
CC1=CC=C(C2=C(C(OCC(CCCC)CCCCCC)=O)C=C(C3=CC(C(OCC(CCCC)CCCCCC)=O)=C(C4=CC=C(C)S4)S3)S2)S1,-5.31 ,-3.00 ,O=C(C(C=C(C=CC=C1)C1=C2)=C2C/3=C(C#N)\C#N)C3=C/C4=CC(S5)=C(S4)C6=C5C7=C(C6(C8=CC=C(OCC(CCCCCC)CCCC)C=C8)C9=CC=C(OCC(CCCC)CCCCCC)C=C9)C=C%10C(C(C%11=CC=C(OCC(CCCC)CCCCCC)C=C%11)(C%12=CC=C(OCC(CCCC)CCCCCC)C=C%12)C%13=C%10SC%14=C%13SC(/C=C%15C(C(C=C(C=CC=C%16)C%16=C%17)=C%17C\%15=C(C#N)/C#N)=O)=C%14)=C7,-5.41 ,-3.86 ,8.24,13.97,0.65,0.91,10.1039/C8TA00764K
CC1=CC(C(C2=CC(F)=C(CC(CCCC)CC)S2)=C(SC(C3=CC=C(C4=C5C(C(C6=C(CC(CC)CCCC)SC(CC(CCCC)CC)=C6C5=O)=O)=C(C7=CC=C(C)S7)S4)S3)=C8)C8=C9C%10=CC(F)=C(CC(CC)CCCC)S%10)=C9S1,-5.45 ,-3.64 ,O=C(C(C=C(Cl)C(Cl)=C1)=C1C/2=C(C#N)\C#N)C2=C/C3=CC(C4(CCCCCCCC)CCCCCCCC)=C(S3)C(C4=C5)=CC6=C5C(C=C(C(CCCCCCCC)(CCCCCCCC)C7=C8SC(/C=C9/C(C%10=C(C9=O)C=C(Cl)C(Cl)=C%10)=C(C#N)\C#N)=C7)C8=C%11)=C%11C6(CCCCCCCC)CCCCCCCC,-5.50 ,-3.86 ,13.80,19.74,0.78,0.89,10.1002/aenm.201902688
CCSc1ccc(-c2c3cc(-c4cc(CC)c(-c5cc(CC)c(-c6ccc(/C=C7/SC(=S)N(CC)C7=O)s6)s5)s4)sc3c(-c3ccc(SCC)cc3)c3cc(-c4cc(CC)c(-c5cc(CC)c(-c6ccc(/C=C7/SC(=S)N(CC)C7=O)s6)s5)s4)sc23)cc1,-5.37 ,-3.51 ,CCc1c(/C=C2\C(=O)c3cc(Cl)c(Cl)cc3C2=C(C#N)C#N)sc2c1sc1c3c4nsnc4c4c5sc6c(CC)c(/C=C7\C(=O)c8cc(Cl)c(Cl)cc8C7=C(C#N)C#N)sc6c5n(CC)c4c3n(CC)c21,-5.66 ,-4.09 ,15.30,25.27,0.73,0.83,10.1007/s40843-020-1269-9
CC(S1)=CC2=C1C(C3=CC=C(CC(CC)CCCC)S3)=C(C=C(C4=C(C(F)=C(C(OCC(CC)CCCC)=O)S5)C5=C(C)S4)S6)C6=C2C7=CC=C(CC(CC)CCCC)S7,-5.07 ,-3.34 ,O=C(C1=CC2=C3C4=C(C5=C2C=C6C(C7=CC8=C(C9=C7C%10=C%11C%12=C%13C=C%106)C(C(N(C8=O)C(CCCCC)CCCCC)=O)=CC=C9C%11=CC=C%12C(N(C%13=O)C(CCCCC)CCCCC)=O)=C5)C=C(C%14=C%15C=CC%16=C%144)C(N(C%15=O)C(CCCCC)CCCCC)=O)N(C(C%17=C1C3=C%16C=C%17)=O)C(CCCCC)CCCCC,-6.18 ,-4.04 ,0.23,1.51,0.29,0.89,10.1039/C5SC04956C
CC1=CC(CCCCCC)=C(C)S1,-5.20 ,-3.20 ,O=C(N(CCC(CCCC)CCCCCC)C1=O)C2=CC=CC(C2=C1C=C3)=C3C(S4)=CC=C4C5=CC6=C(C=C5)C7=CC=C(C8=CC=C(C9=C(C=CC=C%10C(N(CCC(CCCC)CCCCCC)C%11=O)=O)C%10=C%11C=C9)S8)C=C7/C6=C(C#N)/C#N,-6.14 ,-4.21 ,0.60,3.00,0.36,0.56,10.1021/acsami.6b16395
