Repository: JYZZ2021/DL

File: Data/Open OPV Database.csv (part 11 of 24)
Donor_smiles,HOMO_D(eV),LUMO_D(eV),Acceptor_smiles,HOMO_A(eV),LUMO_A(eV),PCE,Jsc(mA/cm2),FF,Voc(V),DOI
CC1=C(C(F)=C(C(OCC(CCCC)CC)=O)S2)C2=C(S1)C(S3)=CC(C3=C4C5=CC=C(CC(CCCC)CC)S5)=C(C6=CC=C(CC(CC)CCCC)S6)C7=C4C=C(C)S7,-5.22 ,-3.64 ,O=C(C(C=C(F)C(F)=C1)=C1C/2=C(C#N)\C#N)C2=C/C3=CC(OCC(CC)CCCC)=C(S3)C(S4)=CC5=C4C6=C(C5(CCCCCCCC)CCCCCCCC)C=C7C(C(CCCCCCCC)(CCCCCCCC)C8=C7SC(C9=C(OCC(CC)CCCC)C=C(/C=C%10C(C(C=C(F)C(F)=C%11)=C%11C\%10=C(C#N)/C#N)=O)S9)=C8)=C6,-5.41 ,-4.21 ,9.30,21.80,0.63,0.68,10.1021/acsmaterialslett.9b00512
CC(S1)=CC=C1C(S2)=C(OCCOCCOCC)C=C2C3=CC=C(C4=CC(OCCOCCOCC)=C(C)S4)S3,-4.74 ,-2.98 ,CCOCCOCCOC(C=C1)=CC=C1C2=NC3=C(C4=CC=C(C5=CC=CS5)S4)C6=NSN=C6C(C7=CC=C(C8=CC=CS8)S7)=C3N=C2C9=CC=C(OCCOCCOCC)C=C9,-4.91 ,-3.91 ,0.04,0.21,0.28,0.72,10.1039/c9nj02419k
CCC1=CC=C(C2=C3C=C(C4=CC=C(C5=C6C(=O)N(CC)C(=O)C6=C(C6=CC=C(C)S6)S5)S4)SC3=C(C3=CC=C(CC)S3)C3=C2SC(C)=C3)S1,-5.14 ,-3.32 ,CCc1c(/C=C2\C(=O)c3cc(F)c(F)cc3C2=C(C#N)C#N)sc2c1sc1c3c4nsnc4c4c5sc6cc(/C=C7\C(=O)c8cc(F)c(F)cc8C7=C(C#N)C#N)sc6c5n(CC)c4c3n(CC)c21,-5.59 ,-4.26 ,15.20,26.70,0.69,0.83,10.1002/aenm.202102648
CC1=CC(CCCCCC)=C(C)S1,-5.00 ,-3.10 ,O=C(N(CCCCCCCC)C1=O)C2=CC=C(C3=C4C(C5=CC=CS5)=CC1C32)C6=C(C7=CC=CS7)C=C8C9=C6C4=CC=C9C(N(CCCCCCCC)C8=O)=O,-5.67 ,-3.80 ,0.19,1.72,0.37,0.30,10.1007/s11664-017-5706-3
CC1=CC2=C(C(CCC(CCCCCC)CCCC)=C(C=C(C3=CC=C(C4=C(F)C(F)=C(C5=CC=C(C)S5)C6=NN(CCC(CCCCCC)CCCC)N=C64)S3)S7)C7=C2CCC(CCCCCC)CCCC)S1,-5.36 ,-3.05 ,CCCCCCC(C=C1)=CC=C1C2(C3=C(C(SC4=C5SC6=C4OC(C7=C6SC(/C=C8C(C(C=CC(F)=C9)=C9C\8=C(C#N)\C#N)=O)=C7)(C%10=CC=C(CCCCCC)C=C%10)C%11=CC=C(CCCCCC)C=C%11)=C5O2)SC(/C=C%12C(C(C=CC(F)=C%13)=C%13C\%12=C(C#N)\C#N)=O)=C3)C%14=CC=C(CCCCCC)C=C%14,-5.60 ,-3.93 ,9.12,19.27,0.63,0.75,10.1039/c8qm00004b
CC(SC1=C2C3=CC(CCCCCCCC)=C(CCCCCCCC)S3)=CC1=C(C4=CC(CCCCCCCC)=C(CCCCCCCC)S4)C5=C2C=C(S5)C6=CC(CCCCCC)=C(C7=NC(SC(C8=C(CCCCCC)C=C(C)S8)=N9)=C9S7)S6,-5.43 ,-2.93 ,O=C(C(C=CC=C1)=C1C/2=C(C#N)\C#N)C2=C/C3=CC(S4)=C(S3)C5=C4C6=CC(C(C7=C8SC9=C7SC(/C=C%10C(C(C=CC=C%11)=C%11C\%10=C(C#N)\C#N)=O)=C9)(C%12=CC=C(OCCCCCC)C=C%12)C%13=CC=C(OCCCCCC)C=C%13)=C8C=C6C(C%14=CC=C(OCCCCCC)C=C%14)5C%15=CC=C(OCCCCCC)C=C%15,-5.49 ,-3.71 ,9.03,14.56,0.67,0.92,10.1021/acssuschemeng.7b03606
CC1=CC(C(C2=CC=C(CC(CCCC)CC)S2)=C(SC(C3=CC=C(C4=C5C(C(C6=C(CC(CC)CCCC)SC(CC(CCCC)CC)=C6C5=O)=O)=C(C7=CC=C(C)S7)S4)S3)=C8)C8=C9C%10=CC=C(CC(CC)CCCC)S%10)=C9S1,-5.34 ,-3.44 ,O=C1C2=C(C=C(F)C(F)=C2)C(/C1=C/C(S3)=CC4=C3C5=C(C4(C6=CC=C(CCCCCC)C=C6)C7=CC=C(CCCCCC)C=C7)C8=C(C(C(C9=CC=C(CCCCCC)C=C9)(C%10=CC=C(CCCCCC)C=C%10)C%11=C%12SC(/C=C%13C(C(C=C%14F)=C(C\%13=C(C#N)\C#N)C=C%14F)=O)=C%11)=C%12S8)S5)=C(C#N)\C#N,-5.60 ,-4.21 ,7.99,21.50,0.57,0.65,10.1002/adfm.201802324
CCc1cc(C)sc1-c1sc(-c2cc(CC)c(-c3sc(-c4cc(CC)c(-c5sc(C)cc5CC)s4)cc3CC)s2)cc1CC,-4.70 ,-2.80 ,CCc1ccc(C2(c3ccc(CC)cc3)c3cc4c(cc3-c3[se]c(/C=C5\C(=O)c6ccccc6C5=C(C#N)C#N)cc32)C(c2ccc(CC)cc2)(c2ccc(CC)cc2)c2c-4sc3c4c(sc23)-c2cc3c(cc2C4(c2ccc(CC)cc2)c2ccc(CC)cc2)-c2[se]c(/C=C4\C(=O)c5ccccc5C4=C(C#N)C#N)cc2C3(c2ccc(CC)cc2)c2ccc(CC)cc2)cc1,-5.41 ,-3.81 ,7.84,15.16,0.58,0.91,10.1016/j.nanoen.2016.07.019
O=C(OCC(CC)CCCC)C1=C(F)C2=C(C)SC(C3=CC4=C(C(C5=CC=C(CC(CC)CCCC)S5)=C(C=C(C)S6)C6=C4C7=CC=C(CC(CC)CCCC)S7)S3)=C2S1,-5.10 ,-3.60 ,O=C(C(C=CC=C1)=C1C/2=C(C#N)/C#N)C2=C/C3=CC(SC4=C5C(C6=CC=C(CCCCCC)C=C6)(C7=CC=C(CCCCCC)C=C7)C8=C4SC9=C8SC%10=C9C(C%11=CC=C(CCCCCC)C=C%11)(C%12=CC=C(CCCCCC)C=C%12)C%13=C%10SC%14=C%13SC(/C=C%15C(C(C=CC=C%16)=C%16C\%15=C(C#N)\C#N)=O)=C%14)=C5S3,-5.21 ,-3.83 ,11.07,20.11,0.66,0.83,10.1002/aenm.201702831
CC1=CC(C(C2=CC=C(CC(CCCC)CC)S2)=C(SC(C3=CC=C(C4=C5C(C(C6=C(CC(CC)CCCC)SC(CC(CCCC)CC)=C6C5=O)=O)=C(C7=CC=C(C)S7)S4)S3)=C8)C8=C9C%10=CC=C(CC(CC)CCCC)S%10)=C9S1,-5.34 ,-3.44 ,O=C(C(C=C(F)C(F)=C1)=C1C/2=C(C#N)/C#N)C2=C/C3=C(OCCCCCCCC)C(OCCCCCCCC)=C(S3)C4=C(N(C5=CC=C(C)C=C5)C6=CC=C(C)C=C6)C=C(C7=CC(N(C8=CC=C(C)C=C8)C9=CC=C(C)C=C9)=C(C%10=C(OCCCCCCCC)C(OCCCCCCCC)=C(/C=C%11C(C(C=C(F)C(F)=C%12)=C%12C\%11=C(C#N)\C#N)=O)S%10)S7)S4,-5.59 ,-3.89 ,12.83,22.78,0.67,0.84,10.1016/j.cej.2022.134987
CC1=CC2=C(S1)C(CCC(CCCC)CCCCCC)=C3C=C(SC3=C2CCC(CCCC)CCCCCC)C4=CC=C(S4)C5=C(C(F)=C(C6=NN(N=C65)CC(CCCC)CCCCCC)C7=CC=C(S7)C)F,-5.38 ,-3.17 ,O=C(C(C=CC=C1)=C1C/2=C(C#N)/C#N)C2=C/C(S3)=CC4=C3C(SC5=C6C(C7=CC=C(CC(CC)CCCC)S7)=C(S8)C(C(C9(C%10=CC=C(CCCCCC)C=C%10)C%11=CC=C(CCCCCC)C=C%11)=C8C%12=C9C=C(/C=C%13C(C(C=CC=C%14)=C%14C\%13=C(C#N)\C#N)=O)S%12)=C5C%15=CC=C(CC(CC)CCCC)S%15)=C6C4(C%16=CC=C(CCCCCC)C=C%16)C%17=CC=C(CCCCCC)C=C%17,-5.43 ,-3.80 ,11.00,18.63,0.62,0.92,10.1002/adma.201702125
CC1=CC2=C(S1)C(C3=CC=C([Si](C)(CCCCCCCC)C)S3)=C4C(SC(C5=CC=C(C6=C(F)C(F)=C(C7=NN(CC(CCCCCC)CCCCCCCC)N=C76)C8=CC=C(C)S8)S5)=C4)=C2C9=CC=C([Si](C)(C)CCCCCCCC)S9,-5.56 ,-3.06 ,O=C(C(/C1=C(C#C)/C#C)=C\C(S2)=CC3=C2C(C4(C5=CC(CCCCCC)=CC=C5)C6=CC(CCCCCC)=CC=C6)=C(S3)C7=C4C=C(C(SC8=C9SC(/C=C(/C%10=C(C#C)/C#C)C(C%11=C%10C=CC=C%11)=O)=C8)=C9C%12(C%13=CC(CCCCCC)=CC=C%13)C%14=CC(CCCCCC)=CC=C%14)C%12=C7)C%15=C1C=CC=C%15,-5.52 ,-3.82 ,9.63,15.89,0.61,0.99,10.1002/aenm.201702324
CC(S1)=CC2=C1C(C3=CC=C(C(CCC)(CCC)CCC)S3)=C(C=C(C4=CC=C(C5=C(F)C(F)=C(C6=CC=C(C)S6)C7=NN(CC(CCCCCCCC)CCCCCC)N=C75)S4)S8)C8=C2C9=CC=C(C(CCC)(CCC)CCC)S9,-5.40 ,-3.24 ,N#C/C(C#N)=C/C(C1=NSN=C12)=CC=C2C(S3)=CC(SCC(CCCCCC)CCCC)=C3C4=NC(SC(C(SC(C(C5=NSN=C56)=CC=C6/C=C(C#N)\C#N)=C7)=C7SCC(CCCC)CCCCCC)=N8)=C8S4,-5.55 ,-3.83 ,8.39,14.71,0.57,0.93,10.1021/acsami.9b16686
CC1=CC(C(C2=CC(F)=C(CC(CCCC)CC)S2)=C(SC(C3=CC=C(C4=C5C(C(C6=C(CC(CC)CCCC)SC(CC(CCCC)CC)=C6C5=O)=O)=C(C7=CC=C(C)S7)S4)S3)=C8)C8=C9C%10=CC(F)=C(CC(CC)CCCC)S%10)=C9S1,-5.45 ,-3.64 ,O=C(C(/C1=C(C#C)/C#C)=C\C(SC2=C3SC4=C2N(CC(CC)CCCC)C5=C4C6=NSN=C6C7=C5N(CC(CC)CCCC)C8=C7SC9=C8SC(/C=C(C(C%10=C%11C(Cl)=C(Cl)C(Cl)=C%10Cl)=O)\C%11=O)=C9CCCCCCCCCCC)=C3CCCCCCCCCCC)C%12=C1C=C(Cl)C(Cl)=C%12,-5.65 ,-4.01 ,17.11,26.81,0.75,0.85,10.1002/adma.202007231
CCCCCCC(CCCCCCCC)CC1=C(C2=CC=C(C3=C(C(F)=C(C4=CC=C(C5=C(CC(CCCCCC)CCCCCCCC)C=C(C)S5)S4)C6=NSN=C63)F)S2)SC(C7=CC=C(C)C(C(N8CC(CCCCCC)CCCCCCCC)=O)=C7C8=O)=C1,-5.55 ,-3.80 ,CCCCCCC(C=C1)=CC=C1C2(C3=CC=C(CCCCCC)C=C3)C4=CC5=C(C(C6=C5SC7=C6SC(/C=C8C(C(C=C(F)C(F)=C9)=C9C\8=C(C#N)\C#N)=O)=C7)(C%10=CC=C(CCCCCC)C=C%10)C%11=CC=C(CCCCCC)C=C%11)C=C4C%12=C2C(SC(/C=C%13C(C(C=C(F)C(F)=C%14)=C%14C\%13=C(C#N)/C#N)=O)=C%15)=C%15S%12,-5.66 ,-4.14 ,13.31,19.41,0.76,0.91,10.1002/advs.201970012
CC1=CC(C(C2=CC(F)=C(CC(CCCC)CC)S2)=C(SC(C3=CC=C(C4=C5C(C(C6=C(CC(CC)CCCC)SC(CC(CCCC)CC)=C6C5=O)=O)=C(C7=CC=C(C)S7)S4)S3)=C8)C8=C9C%10=CC(F)=C(CC(CC)CCCC)S%10)=C9S1,-5.45 ,-3.64 ,O=C1C2=C(C=C(F)C(F)=C2)C(/C1=C/C(S3)=CC4=C3C(S5)=C(N4CC(CCCC)CC)C6=C5C7=CC(C(C8=CC=C(CCCCCC)C=C8)(C9=CC=C(CCCCCC)C=C9)C%10=C%11SC%12=C%10SC(/C=C%13C(C(C=C%14F)=C(C\%13=C(C#N)\C#N)C=C%14F)=O)=C%12)=C%11C=C7C6(C%15=CC=C(CCCCCC)C=C%15)C%16=CC=C(CCCCCC)C=C%16)=C(C#N)\C#N,-5.53 ,-3.97 ,12.60,20.21,0.71,0.88,10.1002/adfm.202000383
CC(SC1=C2C3=CC(F)=C(CC(CC)CCCC)S3)=CC1=C(C4=CC(F)=C(CC(CC)CCCC)S4)C5=C2C=C(S5)C6=CC=C(C7=C8C(C(C9=C(CC(CC)CCCC)SC(CC(CC)CCCC)=C9C8=O)=O)=C(C%10=CC=C(C)S%10)S7)S6,-5.53 ,-3.54 ,O=C1C2=C(C=CC=C2)C(/C1=C/C3=CC(S4)=C(S3)C(S5)=C4C6=C5C7=CC(C(C8=CC=C(CCCCCC)C=C8)(C9=CC=C(CCCCCC)C=C9)C%10=C%11SC%12=C%10SC%13=C%12SC(/C=C%14/C(C(C=CC=C%15)=C%15C%14=O)=C(C#N)\C#N)=C%13)=C%11C=C7C6(C%16=CC(CCCCCC)=CC=C%16)C%17=CC=C(CCCCCC)C=C%17)=C(C#N)\C#N,-5.55 ,-3.88 ,9.00,13.00,0.66,1.05,10.1002/adma.201905645
CCc1ccc(-c2c3cc(-c4ccc(-c5sc(-c6ccc(-c7cc8c(-c9ccc(CC)s9)c9sc(-c%10ccc(-c%11sc(-c%12ccc(-c%13cc%14c(-c%15ccc(CC)s%15)c%15sc(-c%16ccc(-c%17sc(-c%18cccs%18)c%18c%17C(=O)c%17c(CC)sc(CC)c%17C%18=O)s%16)cc%15c(-c%15ccc(CC)s%15)c%14s%13)s%12)c%12c%11C(=O)c%11c(CC)sc(CC)c%11C%12=O)s%10)cc9c(-c9ccc(CC)s9)c8s7)s6)c6c5C(=O)c5c(CC)sc(CC)c5C6=O)s4)sc3c(-c3ccc(CC)s3)c3ccsc23)s1,-5.30 ,-2.86 ,CCOc1c2sc3c4sc(/C=C5\C(=O)c6cc(F)ccc6C5=C(C#N)C#N)cc4n(CC)c3c2c(OCC)c2sc3c4sc(/C=C5\C(=O)c6cc(F)ccc6C5=C(C#N)C#N)cc4n(CC)c3c12,-5.30 ,-3.83 ,12.70,20.97,0.70,0.86,10.1002/solr.202000234
CC1=CC(C(C2=CC=C(CC(CCCC)CC)S2)=C(SC(C3=CC=C(C4=C5C(C(C6=C(CC(CC)CCCC)SC(CC(CCCC)CC)=C6C5=O)=O)=C(C7=CC=C(C)S7)S4)S3)=C8)C8=C9C%10=CC=C(CC(CC)CCCC)S%10)=C9S1,-5.34 ,-3.44 ,O=C(C(C=CC=C1)=C1C/2=C(C#N)/C#N)C2=C/C3=C(CC4(C(C=C(CC(CCCC)CC)C=C5)=C5C6=C4C=C(CC(CCCC)CC)C=C6)C7)C7=C(C8=CC(SC(C(S9)=C%10C(CC%11(C(C=C(CC(CCCC)CC)C=C%12)=C%12C%13=C%11C=C(CC(CCCC)CC)C=C%13)C%10)=C9/C=C%14C(C(C=CC=C%15)=C%15C\%14=C(C#N)\C#N)=O)=C%16)=C%16S8)S3,-5.71 ,-3.89 ,7.13,14.30,0.56,0.89,10.1039/D2TA02604J
O=C(OCC(CC)CCCC)C1=C(F)C2=C(C)SC(C3=CC4=C(C(C5=CC=C(CC(CC)CCCC)S5)=C(C=C(C)S6)C6=C4C7=CC=C(CC(CC)CCCC)S7)S3)=C2S1,-5.22 ,-3.64 ,O=C(N(CC(CC)CC)C1=O)C2=CC=C3C(C2=C1C=C4N5CCCCCC)=C4C6=C5C=C(C(N7CC(CC)CC)=O)C8=C6C3=C(C#CC#CC9=CC%10=C%11C%12=C9C%13=CC=C(C(N%14CC(CC)CC)=O)C%15=C%13C(C%12=C%16C=C%11C(N(CC(CC)CC)C%10=O)=O)=C(N%16CCCCCC)C=C%15C%14=O)C=C8C7=O,-5.98 ,-3.80 ,1.34,4.41,0.32,0.95,10.1039/c6tc05107c
O=C(OCC(CC)CCCC)C1=C(F)C2=C(C)SC(C3=CC4=C(C(C5=CC=C(CC(CC)CCCC)S5)=C(C=C(C)S6)C6=C4C7=CC=C(CC(CC)CCCC)S7)S3)=C2S1,-5.22 ,-3.64 ,O=C(C(C=CC=C1)=C1C/2=C(C#N)\C#N)C2=C/C3=CC(C4(C5=CC=C(CCCCCC)C=C5)C6=CC=C(CCCCCC)C=C6)=C(S3)C7=C4C8=C(OCC(CC)CCCC)C(SC9=C%10C(C%11=CC=C(CCCCCC)C=C%11)(C%12=CC=C(CCCCCC)C=C%12)C%13=C9SC(/C=C%14C(C(C=CC=C%15)=C%15C\%14=C(C#N)\C#N)=O)=C%13)=C%10C(OCC(CC)CCCCC)=C8S7,-5.32 ,-3.85 ,8.30,17.50,0.60,0.81,10.1021/jacs.7b11278
ClC1=C(CC(CC)CCCC)SC(C2=C3C(SC(C4=CC=C(C5=C6C(C(C7=C(CC(CC)CCCC)SC(CC(CC)CCCC)=C7C6=O)=O)=C(C8=CC=C(C)S8)S5)S4)=C3)=C(C9=CC(Cl)=C(CC(CC)CCCC)S9)C%10=C2SC(C)=C%10)=C1,-5.53 ,-3.59 ,O=C1C2=C(C=CC=C2)C(/C1=C/C(S3)=CC4=C3C(S5)=C(C4(CC(CCCC)CC)CC(CCCC)CC)C=C5C6=CC=C(C(S7)=CC8=C7C(S9)=C(C(CC(CC)CCCC)8CC(CC)CCCC)C=C9/C=C%10C(C%11=C(C\%10=C(C#N)\C#N)C=CC=C%11)=O)C%12=NSN=C6%12)=C(C#N)\C#N,-5.53 ,-4.00 ,2.80,5.40,0.62,0.83,10.1021/acsami.0c01850
CC1=C(F)C(F)=C(C2=CC=C(C)S2)C3C1N=CC(OCC(CCCCCCCC)CCCCCC)=N3,-5.54 ,-2.98 ,CCCCCCc1cccc(-c2c(/C=C3\C(=O)c4cc(F)c(F)cc4C3=C(C#N)C#N)sc3c2sc2c4c5nsnc5c5c6sc7c(-c8cccc(CCCCCC)c8)c(/C=C8\C(=O)c9cc(F)c(F)cc9C8=C(C#N)C#N)sc7c6n(CC(CC)CCCC)c5c4n(CC(CC)CC)c32)c1,-5.59 ,-3.86 ,17.70,25.30,0.79,0.88,10.1039/D0EE03506H
CCc1ccc(-c2c3cc(-c4ccc(-c5sc(-c6ccc(-c7cc8c(-c9ccc(CC)s9)c9sc(-c%10ccc(-c%11sc(-c%12ccc(-c%13cc%14c(-c%15ccc(CC)s%15)c%15sc(-c%16ccc(-c%17sc(-c%18cccs%18)c%18c%17C(=O)c%17c(CC)sc(CC)c%17C%18=O)s%16)cc%15c(-c%15ccc(CC)s%15)c%14s%13)s%12)c%12c%11C(=O)c%11c(CC)sc(CC)c%11C%12=O)s%10)cc9c(-c9ccc(CC)s9)c8s7)s6)c6c5C(=O)c5c(CC)sc(CC)c5C6=O)s4)sc3c(-c3ccc(CC)s3)c3ccsc23)s1,-5.33 ,-3.53 ,CCOc1c(OCC)c(-c2cc3c(s2)-c2sc(/C=C4\C(=O)c5cc(Cl)c(Cl)cc5C4=C(C#N)C#N)cc2C3(CC)CC)c2nsnc2c1-c1cc2c(s1)-c1sc(/C=C3\C(=O)c4cc(Cl)c(Cl)cc4C3=C(C#N)C#N)cc1C2(CC)CC,-5.47 ,-3.88 ,12.10,23.77,0.67,0.76,10.1021/acsami.0c00837
CC1=C(CCCCCC)C=C(C)S1,-4.85 ,-2.84 ,O=C(C1=CC(C2=CC=C(C3=C(C(C=C4)=CC=C4C(C=C5C(N(C(C6=C5C7=C8C=C6)=O)C(CCCCCC)CCCCCC)=O)=C7C9=CC=C(C%10=C%11C=CC8=C%109)C(N(C%11=O)C(CCCCCC)CCCCCC)=O)N=C(C(C=C%12)=CC=C%12C(C=C%13C(N(C(C%14=C%13C%15=C%16C=C%14)=O)C(CCCCCC)CCCCCC)=O)=C%15C%17=CC=C(C%18=C%19C=CC%16=C%18%17)C(N(C%19=O)C(CCCCCC)CCCCCC)=O)C(C(C=C%20)=CC=C%20C(C=C%21C(N(C(C%22=C%21C%23=C%24C=C%22)=O)C(CCCCCC)CCCCCC)=O)=C%23C%25=CC=C(C%26=C%27C=CC%24=C%26%25)C(N(C%27=O)C(CCCCCC)CCCCCC)=O)=N3)C=C2)=C%28C%29=CC=C(C%30=C%31C=CC%32=C%30%29)C(N(C%31=O)C(CCCCCC)CCCCCC)=O)N(C(C%33=C1C%28=C%32C=C%33)=O)C(CCCCCC)CCCCCC,-5.86 ,-3.76 ,1.16,4.45,0.49,0.53,10.1002/adma.201600997
O=C(OCC)/C=C/C1=CC(CCCCCCCC)=C(S1)C(S2)=CC=C2C3=C(CCCCCCCC)C=C(S3)C4=CC5=C(C6=CC=C(CC(CCCC)CC)S6)C7=C(C=C(C8=CC(CCCCCCCC)=C(C9=CC=C(C%10=C(CCCCCCCC)C=C(/C=C/C(OCC)=O)S%10)S9)S8)S7)C(C%11=CC=C(CC(CCCC)CC)S%11)=C5S4,-5.04 ,-2.70 ,O=C1C2=CC=CC=C2C(/C1=C/C3=CC4=C(S3)C(C=C5C(C(SC(/C=C6C(C7=CC=CC=C7C\6=C(C#C)/C#N)=O)=C8)=C8C5(CCCCCC)CCCCCC)=C9)=C9C4(CCCCCC)CCCCCC)=C(C#C)/C#N,-5.69 ,-3.91 ,5.32,10.77,0.64,0.77,10.1021/acs.chemmater.7b02536
O=C(OCC(CC)CCCC)C1=C(F)C2=C(C)SC(C3=CC4=C(C(C5=CC=C(CC(CC)CCCC)S5)=C(C=C(C)S6)C6=C4C7=CC=C(CC(CC)CCCC)S7)S3)=C2S1,-5.22 ,-3.64 ,O=C(N(C(CCCCC)CCCCC)C1=O)C2=CC=C(C3=C4C=CC1C32)C5=CC(C6=CC=C(C7=CC=C(C8=C(C(N9C(CCCCC)CCCCC)=O)C%10=C(C%11=C8)C(C%12=CC=C(C%13=O)C%14C%12=C%11C=CC%14C(N%13C(CCCCC)CCCCC)=O)=CC=C%10C9=O)S7)S6)=C%15C%16=C5C4=CC=C%16C(N(C(CCCCC)CCCCC)C%15=O)=O,-5.73 ,-3.79 ,4.00,10.72,0.36,0.81,10.1039/c8tc03303j
CCc1ccc(-c2c3cc(-c4ccc(-c5sc(-c6ccc(-c7cc8c(-c9ccc(CC)s9)c9sc(-c%10ccc(-c%11sc(-c%12ccc(-c%13cc%14c(-c%15ccc(CC)s%15)c%15sc(-c%16ccc(-c%17sc(-c%18cccs%18)c%18c%17C(=O)c%17c(CC)sc(CC)c%17C%18=O)s%16)cc%15c(-c%15ccc(CC)s%15)c%14s%13)s%12)c%12c%11C(=O)c%11c(CC)sc(CC)c%11C%12=O)s%10)cc9c(-c9ccc(CC)s9)c8s7)s6)c6c5C(=O)c5c(CC)sc(CC)c5C6=O)s4)sc3c(-c3ccc(CC)s3)c3ccsc23)s1,-5.26 ,-3.16 ,CCC1(CC)c2cc3cc4c(cc3cc2-c2sc(/C=C3\C(=O)c5ccccc5C3=C(C#N)C#N)cc21)C(CC)(CC)c1cc(/C=C2\C(=O)c3ccccc3C2=C(C#N)C#N)sc1-4,-5.57 ,-3.80 ,6.66,9.46,0.61,1.16,10.1016/j.dyepig.2019.02.017
CC1=C(C(F)=C(C(OCC(CCCC)CC)=O)S2)C2=C(S1)C(S3)=CC(C3=C4C5=CC=C(CC(CCCC)CC)S5)=C(C6=CC=C(CC(CC)CCCC)S6)C7=C4C=C(C)S7,-5.22 ,-3.64 ,O=C(C1=CC=C2C3=CC=C(C(N(C(CC)CC)C4=O)=O)C5=C4C=CC(C6=C2C1=C7C(C8=C9C%10=CC=C(C(N(C(CC)CC)C%11=O)=O)C%12=C%11C=CC(C%13=C9C(C%14=C8)=C(C(N(C(CC)CC)C%14=O)=O)C=C%13)=C%10%12)=C6)=C35)N(C(CC)CC)C7=O,-6.15 ,-3.90 ,2.01,7.63,0.39,0.66,10.1039/C7TA06804B
CC(S1)=CC2=C1C(C3=CC=C(CC(CC)CCCC)S3)=C(C=C(C4=C(C(F)=C(C(OCC(CC)CCCC)=O)S5)C5=C(C)S4)S6)C6=C2C7=CC=C(CC(CC)CCCC)S7,-5.07 ,-3.34 ,O=C(C1=CC=C2C3=C(C4=CC(SC(C5=CC(C(N(C6=O)C(CCCCC)CCCCC)=O)=C7C6=CC=C(C7=C85)C9=CC=C(C%10=C%11C=CC8=C%109)C(N(C%11=O)C(CCCCC)CCCCC)=O)=C%12)=C%12S4)C=C(C%13=C%14C=CC%15=C%133)C(N(C%14=O)C(CCCCC)CCCCC)=O)N(C(C%16=C1C2=C%15C=C%16)=O)C(CCCCC)CCCCC,-6.16 ,-4.14 ,2.02,5.55,0.42,0.87,10.1039/C5SC04956C
O=C(OCC(CC)CCCC)C1=C(F)C2=C(C)SC(C3=CC4=C(C(C5=CC=C(CC(CC)CCCC)S5)=C(C=C(C)S6)C6=C4C7=CC=C(CC(CC)CCCC)S7)S3)=C2S1,-5.22 ,-3.63 ,CCCCCCCCC1(CCCCCCCC)C2=CC3=C(C(CCCCCCCC)(CCCCCCCC)C4=C3SC(C5=CC=C(/C=C(C#N)\C#N)C6=NSN=C56)=C4)C=C2C7=C1C=C(C8=CC=C(/C=C(C#N)\C#N)C9=NSN=C89)S7,-5.70 ,-4.18 ,11.10,19.80,0.73,0.72,10.1002/adfm.201808429
CC1=CC(C(C2=CC(F)=C(CC(CCCC)CC)S2)=C(SC(C3=CC=C(C4=C5C(C(C6=C(CC(CC)CCCC)SC(CC(CCCC)CC)=C6C5=O)=O)=C(C7=CC=C(C)S7)S4)S3)=C8)C8=C9C%10=CC(F)=C(CC(CC)CCCC)S%10)=C9S1,-5.45 ,-3.64 ,O=C1C2=C(C=C(F)C(F)=C2)C(/C1=C/C(S3)=C(CCCCCC)C=C3C(C=C4)=CC5=C4C(C=CC(C6=CC(CCCCCC)=C(/C=C7/C(C(C=C(F)C(F)=C8)=C8C7=O)=C(C#N)/C#N)S6)=C9)=C9N5CCCCCCCC)=C(C#N)\C#N,-5.50 ,-3.86 ,9.56,16.42,0.58,1.00,10.1039/D0MH01585G
CCC1=C(F)C=C(C2=C3C=C(C4=CC=C(C5=C6C(=O)C7=C(CC)SC(CC)=C7C(=O)C6=C(C6=CC=C(C)S6)S5)S4)SC3=C(C3=CC(F)=C(CC)S3)C3=C2SC(C)=C3)S1,-5.45 ,-3.65 ,CCc1c(/C=C2\C(=O)c3cc(F)ccc3C2=C(C#N)C#N)sc2c1sc1c3c4nn(CC)nc4c4c5sc6c(CC)c(/C=C7\C(=O)c8cc(F)ccc8C7=C(C#N)C#N)sc6c5n(CC)c4c3n(CC)c21,-5.56 ,-4.01 ,8.49,16.83,0.58,0.87,10.1039/C9QM00499H
CC1=C(CCCCCC)C=C(C)S1,-4.85 ,-2.84 ,O=C(/C(S/1)=C/C2=C3C(C=C(C(OCC)=O)S3)=C(C4=CC5=C(S4)C6=CC7=C(C=C6C5(C8=CC=C(CCCCCC)C=C8)C9=CC=C(CCCCCC)C=C9)C%10=C(C=C(C%11=C(C=C(C(OCC)=O)S%12)C%12=C(/C=C%13S/C(N(CC)C\%13=O)=C(C#N)\C#N)C%14=NN(CC(CC)CCCC)N=C%14%11)S%10)C7(C%15=CC=C(CCCCCC)C=C%15)C%16=CC=C(CCCCCC)C=C%16)C%17=NN(CC(CC)CCCC)N=C2%17)N(CC)C1=C(C#N)\C#N,-5.48 ,-3.73 ,6.24,13.96,0.63,0.71,10.1021/acsami.9b08007
CC1=CC(C(C2=CC(F)=C(CC(CCCC)CC)S2)=C(SC(C3=CC=C(C4=C5C(C(C6=C(CC(CC)CCCC)SC(CC(CCCC)CC)=C6C5=O)=O)=C(C7=CC=C(C)S7)S4)S3)=C8)C8=C9C%10=CC(F)=C(CC(CC)CCCC)S%10)=C9S1,-5.45 ,-3.64 ,CCCCCCCCCCCc1c(/C=C2\C(=O)c3cc(F)c(F)cc3C2=C(C#N)C#N)sc2c1sc1c3c4nsnc4c4c5sc6c(CCCCCCCCCCC)c(/C=C7\C(=O)c8cc(F)c(F)cc8C7=C(C#N)C#N)sc6c5n(CC(CCCCCCCC)CCCCCCCCCC)c4c3n(CC(C)C)c21,-5.70 ,-4.01 ,17.10,26.20,0.77,0.85,10.1007/s11426-021-1013-0
CCC[Si](CCC)(C1=CC=C(C(C2=C3C=C(C4=CC=C(C5=C(F)C(F)=C(C6=CC=C(C)S6)C7=NN(CC(CCCCCC)CCCCCCCC)N=C57)S4)S2)=C8C(SC(C)=C8)=C3C9=CC=C([Si](CCC)(CCC)CCC)S9)S1)CCC,-5.35 ,-3.40 ,CCCCCCC(C=C1)=CC=C1C2(C3=CC=C(CCCCCC)C=C3)C4=C(C=C(N5CC(CCCCCC)CCCCCCCC)C(C6=CC(C(C(C=C7)=CC=C7CCCCCC)(C8=C9SC(/C=C%10/C(C%11=C(C%10=O)C=C(F)C(F)=C%11)=C(C#N)/C#N)=C8)C(C=C%12)=CC=C%12CCCCCC)=C9C=C65)=C4)C%13=C2C=C(/C=C%14C(C(C=C(F)C(F)=C%15)=C%15C\%14=C(C#N)\C#N)=O)S%13,-5.95 ,-3.99 ,11.18,18.62,0.67,0.90,10.1021/acs.chemmater.9b02355
CC(SC1=C2C3=CC(CCCCCCCC)=C(CCCCCCCC)S3)=CC1=C(C4=CC(CCCCC5)=C(CCCCCCCC)S4)C6=C2C=C(S6)C7=CC=C(C(C(F)=C8)=C9C(N=C(C(C%10=CC(OCCC5(CC)CCCCC)=CC=C%10)=N9)C%11=CC=CC(OCCCCCCCC)=C%11)=C8C%12=CC=C(C)S%12)S7,-5.37 ,-3.03 ,CCCCCCC(C=C1)=CC=C1C2(C3=CC=C(CCCCCC)C=C3)C4=CC5=C(C(C6=C5SC7=C6SC(/C=C8C(C(C=CC=C9)=C9C\8=C(C#N)\C#N)=O)=C7)(C%10=CC=C(CCCCCC)C=C%10)C%11=CC=C(CCCCCC)C=C%11)C=C4C%12=C2C(SC(/C=C%13C(C(C=CC=C%14)=C%14C\%13=C(C#N)/C#N)=O)=C%15)=C%15S%12,-5.74 ,-4.01 ,2.85,6.49,0.47,0.94,10.1016/j.orgel.2019.06.007
CC1=C(C(F)=C(C(OCC(CCCC)CC)=O)S2)C2=C(S1)C(S3)=CC(C3=C4C5=CC=C(CC(CCCC)CC)S5)=C(C6=CC=C(CC(CC)CCCC)S6)C7=C4C=C(C)S7,-5.22 ,-3.64 ,O=C(C1=C2C=C(C(F)=C1)F)C(/C2=C(C#N)\C#N)=C\C3=CC4=C(C5=C(S4)C(SC6=C7SC8=C6OC(C9=CC=C(C=C9)CCCCCC)(C%10=C8SC%11=C%10SC(/C=C(C(C%12=C%13C=C(C(F)=C%12)F)=O)/C%13=C(C#N)\C#N)=C%11)C%14=CC=C(C=C%14)CCCCCC)=C7C(C%15=CC=C(C=C%15)CCCCCC)(C%16=CC=C(C=C%16)CCCCCC)O5)S3,-5.50 ,-3.88 ,12.16,26.12,0.68,0.68,10.1016/j.scib.2017.10.017
CC1=CC(C(C2=CC=C(CC(CCCC)CC)S2)=C(SC(C3=CC=C(C4=C5C(C(C6=C(CC(CC)CCCC)SC(CC(CCCC)CC)=C6C5=O)=O)=C(C7=CC=C(C)S7)S4)S3)=C8)C8=C9C%10=CC=C(CC(CC)CCCC)S%10)=C9S1,-5.34 ,-3.44 ,O=C(C1=C(C/2=C(C#N)/C#N)C=C(F)C(F)=C1)C2=C/C3=C(CCCCCC)C=C(C4=CC5=C(S4)C6=CC7=C(C=C6C5(C8=CC=C(CCCCCC)C=C8)C9=CC=C(CCCCCC)C=C9)C%10=C(C=C(C(S%11)=CC(CCCCCC)=C%11/C=C(C%12=O)/C(C%13=C%12C=C(F)C(F)=C%13)=C(C#N)\C#N)S%10)C(C%14=CC=C(CCCCCC)C=C%14)7C%15=CC=C(CCCCCC)C=C%15)S3,-5.59 ,-3.92 ,11.92,20.33,0.70,0.84,10.1002/aenm.201901280
CC(SC1=C2C3=CC=C(CC(CC)CCCC)S3)=CC1=C(C4=CC=C(CC(CC)CCCC)S4)C5=C2C=C(S5)C6=CC=C(C7=C8C(C(C9=C(CC(CC)CCCC)SC(CC(CC)CCCC)=C9C8=O)=O)=C(C%10=CC=C(C)S%10)S7)S6,-5.27 ,-3.50 ,O=C(N(C(CCCCCC)CCCCCC)C1=O)C2=CC=C3C4=C(C5=C(C6=C7C8=C(C9=CC%10=C%11C(C%12=CC=C%11C(N(C(CCCCCC)CCCCCC)C%10=O)=O)=C9C%13=C8C=C(C(N(C(CCCCCC)CCCCCC)C%14=O)=O)C%15=C%14C=CC%12=C%13%15)[Te]6)C=C(C(N(C(CCCCCC)CCCCCC)C%16=O)=O)C%17=C%16C=CC3=C5%17)C7=CC1=C42,-6.00 ,-3.88 ,7.38,12.58,0.63,0.93,10.1007/s11426-019-9462-4
CCSc1sc(-c2c3cc(-c4ccc(-c5sc(-c6ccc(-c7cc8c(-c9cc(Cl)c(SCC)s9)c9sc(-c%10ccc(-c%11sc(-c%12ccc(-c%13cc%14c(-c%15cc(Cl)c(SCC)s%15)c%15sc(-c%16ccc(-c%17sc(-c%18cccs%18)c%18c%17C(=O)c%17c(CC)sc(CC)c%17C%18=O)s%16)cc%15c(-c%15cc(Cl)c(SCC)s%15)c%14s%13)s%12)c%12c%11C(=O)c%11c(CC)sc(CC)c%11C%12=O)s%10)cc9c(-c9cc(Cl)c(SCC)s9)c8s7)s6)c6c5C(=O)c5c(CC)sc(CC)c5C6=O)s4)sc3c(-c3cc(Cl)c(SCC)s3)c3ccsc23)cc1Cl,-5.61 ,-3.80 ,CCc1ccc(C2(c3ccc(CC)cc3)c3cc4c(cc3-c3sc5cc(/C=C6\C(=O)c7cc(F)c(F)cc7C6=C(C#N)C#N)sc5c32)C(c2ccc(CC)cc2)(c2ccc(CC)cc2)c2c-4sc3cc(/C=C4\C(=O)c5cc(F)c(F)cc5C4=C(C#N)C#N)sc23)cc1,-5.66 ,-4.14 ,13.13,21.17,0.74,0.83,10.1021/acsenergylett.9b01819
CC1=CC(C(C2=CC=C(CC(CCCC)CC)S2)=C(SC(C3=CC=C(C4=C5C(C(C6=C(CC(CC)CCCC)SC(CC(CCCC)CC)=C6C5=O)=O)=C(C7=CC=C(C)S7)S4)S3)=C8)C8=C9C%10=CC=C(CC(CC)CCCC)S%10)=C9S1,-5.34 ,-3.44 ,O=C1C2=C(C=CC=C2)C(/C1=C/C3=CC4=C(S3)C5=C(S4)C6=CC(C7(C8=CC=C(CCCCCC)C=C8)C9=CC=C(CCCCCC)C=C9)=C(C%10=C7C(SC(/C=C%11/C(C(C=C(C(OC)=C%12)OC)=C%12C%11=O)=C(C#N)\C#N)=C%13)=C%13S%10)C=C6C5(C%14=CC=C(CCCCCC)C=C%14)C%15=CC=C(CCCCCC)C=C%15)=C(C#N)/C#N,-5.61 ,-3.92 ,12.07,18.11,0.72,0.93,10.1039/C8TA12530A
FC1=C(CC(CCCC)CC)SC(C2=C3C(SC(C4=CC=C(C5=C6C(C(C7=C(CC(CC)CCCC)SC(CC(CC)CCCC)=C7C6=O)=O)=C(C8=CC=C(C)S8)S5)S4)=C3)=C(C9=CC(F)=C(CC(CC)CCCC)S9)C%10=C2SC(C)=C%10)=C1,-5.48 ,-3.64 ,O=C(C(C=C(F)C(F)=C1)=C1C/2=C(C#N)/C#N)C2=C/C3=C(CCCCCC)C=C(C4=CC(OCC(CCCCCC)CCCCCCCC)=C(C5=C(F)C(F)=C(C(C=C6OCC(CCCCCCCC)CCCCCC)=C(OCC(CCCCCC)CCCCCCCC)C=C6C7=CC(CCCCCC)=C(S7)/C=C8C(C(C=C(F)C(F)=C9)=C9C\8=C(C#N)\C#N)=O)S5)C=C4OCC(CCCCCCCC)CCCCCC)S3,-5.90 ,-3.99 ,10.16,15.77,0.62,1.04,10.1016/j.jechem.2022.03.030
FC(C(F)=C(C1=NSN=C12)C)=C2C(S3)=CC=C3C4=C(OCC(CCCCCC)CCCCCCCC)C=C(C5=CC=C(C)S5)C(OCC(CCCCCC)CCCCCCCC)=C4,-5.31 ,-3.56 ,O=C(N(C(CCCCC)CCCCC)C1=O)C2=CC=C(C3=C4C=CC1C32)C5=CC=C6C7=C5C4=CC=C7C(N(C(CCCCC)CCCCC)C6=O)=O,-5.87 ,-3.79 ,0.94,3.33,0.39,0.73,10.1039/c6cc04229e
CC1=C(F)C(F)=C(C2=CC=C(C)S2)C3C1N=CC(OCC(CCCCCCCC)CCCCCC)=N3,-5.54 ,-2.98 ,O=C(C1=CSC=C1C/2=C(C#N)/C#N)C2=C/C(S3)=CC4=C3C5=CC(C(CCCCCC)(CCCCCC)C6=C7SC(/C=C8C(C9=CSC=C9C\8=C(C#N)\C#N)=O)=C6)=C7C=C5C4(CCCCCC)CCCCCC,-5.84 ,-3.98 ,12.20,17.50,0.75,0.93,10.1002/aenm.201800856
CC1=C(C(F)=C(C(OCC(CCCC)CC)=O)S2)C2=C(S1)C(S3)=CC(C3=C4C5=CC=C(CC(CCCC)CC)S5)=C(C6=CC=C(CC(CC)CCCC)S6)C7=C4C=C(C)S7,-5.22 ,-3.64 ,O=C(C(C=C(F)C(F)=C1)=C1C/2=C(C#N)\C#N)C2=C/C3=C(CCCCCC)C=C(S3)C(S4)=CC5=C4C(SC(C6=CC(CCCCCC)=C(/C=C7C(C(C=C(F)C(F)=C8)=C8C\7=C(C#N)/C#N)=O)S6)=C9)=C9C5(CC(CC)CCCC)CC(CC)CCCC,-5.49 ,-3.95 ,9.22,22.10,0.64,0.65,10.1021/acsami.0c12100
CC1=CC(C(C2=CC=C(CC(CCCC)CCCCCC)C=C2)=C(SC(C3=CC=C(C4=C5C(C(C6=C(CC(CC)CCCC)SC(CC(CCCC)CC)=C6C5=O)=O)=C(C7=CC=C(C)S7)S4)S3)=C8)C8=C9C%10=CC=C(CC(CCCCCC)CCCC)C=C%10)=C9S1,-5.43 ,-3.36 ,O=C(C1=CSC=C1C/2=C(C#N)\C#N)C2=C/C3=CC(S4)=C(S3)C5=C4C6=C(C5(CCCCCCCC)CCCCCCCC)C=C7C(C(CCCCCCCC)(CCCCCCCC)C8=C7SC9=C8SC(/C=C%10C(C%11=CSC=C%11C\%10=C(C#N)/C#N)=O)=C9)=C6,-5.64 ,-3.97 ,13.70,20.30,0.75,0.88,10.1038/s41467-020-19853-z
CC1=CC(C(C2=CC(F)=C(CC(CCCC)CC)S2)=C(SC(C3=CC=C(C4=C5C(C(C6=C(CC(CC)CCCC)SC(CC(CCCC)CC)=C6C5=O)=O)=C(C7=CC=C(C)S7)S4)S3)=C8)C8=C9C%10=CC(F)=C(CC(CC)CCCC)S%10)=C9S1,-5.45 ,-3.64 ,CCCCCCCCC(CCCCCC)Cn1c2c3sc(/C=C4\C(=O)c5cc(F)c(F)cc5C4=C(C#N)C#N)c(CCCCCCC)c3sc2c2c3nsnc3c3c4sc5c(CCCCCCC)c(/C=C6\C(=O)c7cc(F)c(F)cc7C6=C(C#N)C#N)sc5c4n(CC(CCCCCC)CCCCCCCC)c3c21,-5.72 ,-3.92 ,17.07,26.52,0.76,0.85,10.1021/acs.chemmater.1c03104
CC1=C(C(F)=C(C(OCC(CCCC)CC)=O)S2)C2=C(S1)C(S3)=CC(C3=C4C5=CC=C(CC(CCCC)CC)S5)=C(C6=CC=C(CC(CC)CCCC)S6)C7=C4C=C(C)S7,-5.38 ,-3.81 ,O=C(C1=CC(C2=CC=C(C3=CC=C(C4=CC5=C(C6=C4C7=C8C9=C%10C=C7)C(C(N(C5=O)C(CCCCCC)CCCCCC)=O)=CC=C6C8=CC=C9C(N(C%10=O)C(CCCCCC)CCCCCC)=O)C=C3)C=C2)=C%11C%12=CC=C(C%13=C%14C=CC%15=C%13%12)C(N(C%14=O)C(CCCCCC)CCCCCC)=O)N(C(C%16=C1C%11=C%15C=C%16)=O)C(CCCCCC)CCCCCC,-5.81 ,-3.72 ,2.42,8.60,0.39,0.93,10.1002/adma.201404152
CC1=CC(C(S1)=C2C3=CC(F)=C(CC(CCCC)CCCCCC)S3)=C(C4=C2C=C(C5=C(CCCCCCCC)C=C(C6=C(F)C(F)=C(C7=CC(CCCCCCCC)=C(C)S7)C8=NSN=C68)S5)S4)C9=CC(F)=C(CC(CCCC)CCCCCC)S9,-5.34 ,-3.52 ,CCCCCCC(C=C1)=CC=C1C2(C3=CC=C(CCCCCC)C=C3)C4=CC5=C(C(C6=C5SC7=C6SC(/C=C8C(C(C=CC=C9)=C9C\8=C(C#N)\C#N)=O)=C7)(C%10=CC=C(CCCCCC)C=C%10)C%11=CC=C(CCCCCC)C=C%11)C=C4C%12=C2C(SC(/C=C%13C(C(C=CC=C%14)=C%14C\%13=C(C#N)/C#N)=O)=C%15)=C%15S%12,-5.48 ,-3.83 ,9.17,15.22,0.65,0.89,10.1002/adfm.201706404
CC(S1)=CC2=C1C(C3=CC(F)=C(CC(CC)CCCC)S3)=C(C=C(C4=CC=C(C5=C(F)C(F)=C(C6=CC=C(C)S6)C7=NN(CC(CCCCCC)CCCCCCCC)N=C75)S4)S8)C8=C2C9=CC(F)=C(CC(CC)CCCC)S9,-5.36 ,-3.42 ,O=C(C1=C2C=CC=C1)C(/C2=C(C#N)\C#N)=C\C3=CC4=C(C(C5(C6=CC=C(C=C6)CCCCCC)C7=CC=C(C=C7)CCCCCC)=C(C8=C5C=C(C9=C8)C%10=C(C9(C%11=CC=C(C=C%11)CCCCCC)C%12=CC=C(C=C%12)CCCCCC)C(SC(/C=C(C(C%13=C%14C=CC=C%13)=O)/C%14=C(C#N)\C#N)=C%15)=C%15S%10)S4)S3,-5.48 ,-3.83 ,10.40,18.80,0.62,0.89,10.1002/solr.201700020
CC(SC1=C2C3=CC=C(CC(CC)CCCC)S3)=CC1=C(C4=CC=C(CC(CC)CCCC)S4)C5=C2C=C(S5)C6=CC=C(C7=C8C(C(C9=C(CC(CC)CCCC)SC(CC(CC)CCCC)=C9C8=O)=O)=C(C%10=CC=C(C)S%10)S7)S6,-5.36 ,-3.54 ,O=C1C2=C(C(/C1=C/C(S3)=CC4=C3C(SC(C=C56)=C7C=C6SC8=C5C(C9=CC=C(CCCCCC)C=C9)(C%10=CC=C(CCCCCC)C=C%10)C%11=C8SC(/C=C%12/C(C%13=C(C%12=O)C=C(F)C(F)=C%13)=C(C#N)/C#N)=C%11)=C7C4(C%14=CC=C(CCCCCC)C=C%14)C%15=CC=C(CCCCCC)C=C%15)=C(C#N)\C#N)C=C(F)C(F)=C2,-5.52 ,-4.00 ,8.12,19.12,0.61,0.70,10.1021/acsenergylett.8b00563
CC1=CC(C(C2=CC(F)=C(CC(CCCC)CC)S2)=C(SC(C3=CC=C(C4=C5C(C(C6=C(CC(CC)CCCC)SC(CC(CCCC)CC)=C6C5=O)=O)=C(C7=CC=C(C)S7)S4)S3)=C8)C8=C9C%10=CC(F)=C(CC(CC)CCCC)S%10)=C9S1,-5.45 ,-3.64 ,O=C1C2=C(C=C(F)C(F)=C2)C(/C1=C/C(S3)=CC4=C3C5=C(C4(CC(CCCC)CC)CC(CCCC)CC)C=C(C(S6)=C7C(C(N(CC(CC)CCCC)C7=O)=O)=C6C(S8)=CC9=C8C(S%10)=C(C(CC(CC)CCCC)9CC(CC)CCCC)C=C%10/C=C%11C(C(C=C%12F)=C(C\%11=C(C#N)\C#N)C=C%12F)=O)S5)=C(C#N)\C#N,-5.83 ,-3.99 ,13.35,22.19,0.71,0.85,10.1039/D1TA03643B
FC1=C(C)C2=NSN=C2C(C3=CC(C(OCC(CCCCCCCCCC)CCCCCCCC)=O)=C(S3)C(S4)=CC(CC(CCCCCC)CCCCCCC)=C4C5=CC=C(C6=C(F)C(F)=C(C7=CC=C(C8=C(CC(CCCCCC)CCCCCCC)C=C(C9=C(C(OCC(CCCCCCCCCC)CCCCCCCC)=O)C=C(C)S9)S8)S7)C%10=NSN=C%106)S5)=C1F,-5.37 ,-3.57 ,O=C(C1=CC(C(C=C2)=CC=C2C3=NC4=CC5=C(N=C(C6=CC=C(C7=C8C9=CC=C(C(N(C(CCCCCC)CCCCCC)C%10=O)=O)C%11=C%10C=CC(C%12=C8C(C%13=C7)=C(C(N(C(CCCCCC)CCCCCC)C%13=O)=O)C=C%12)=C9%11)C=C6)C(C%14=CC=C(C%15=C%16C%17=C(C(C=C%18)=C%19C%20=C%18C(N(C(C%20=CC=C%19%16)=O)C(CCCCCC)CCCCCC)=O)C=CC%21=C%17C(C(N(C%21=O)C(CCCCCC)CCCCCC)=O)=C%15)C=C%14)=N5)C=C4N=C3C%22=CC=C(C%23=C%24C%25=C(C(C=C%26)=C%27C%28=C%26C(N(C(C%28=CC=C%27%24)=O)C(CCCCCC)CCCCCC)=O)C=CC%29=C%25C(C(N(C%29=O)C(CCCCCC)CCCCCC)=O)=C%23)C=C%22)=C%30C%31=CC=C(C(N(C(CCCCCC)CCCCCC)C%32=O)=O)C%33=C%32C=CC(C%34=C%30C1=C%35C=C%34)=C%31%33)N(C(CCCCCC)CCCCCC)C%35=O,-5.98 ,-3.83 ,4.68,9.34,0.50,1.02,10.1039/C8QM00451J
CC1=C(CCCCCC)C=C(C)S1,-4.85 ,-2.84 ,O=C(N1CC(CCCC)CC)C2=C3C(C4=C(C5=CC=C(C6=CC=C(C7=CC(C(N8CC(CC)CCCC)=O)=C9C(C%10=CC=C9C8=O)=C7C%11=C(C%10=C(OCCOC)C=C%12C(N(CC(CC)CCCC)C%13=O)=O)C%12=C%13C=C%11)S6)S5)C=C3C1=O)=C(C=C2)C%14=C(C4=CC=C%15C(N(CC(CC)CCCC)C%16=O)=O)C%15=C%16C=C%14OCCOC,-5.54 ,-3.84 ,0.34,1.15,0.53,0.64,10.1007/s11426-015-5485-8
CC(SC1=C2C3=CC=C(CC(CC)CCCC)S3)=CC1=C(C4=CC=C(CC(CC)CCCC)S4)C5=C2C=C(S5)C6=CC=C(C7=C8C(C(C9=C(CC(CC)CCCC)SC(CC(CC)CCCC)=C9C8=O)=O)=C(C%10=CC=C(C)S%10)S7)S6,-5.33 ,-3.29 ,O=C1C(C=C(F)C=C2)=C2C(/C1=C/C(S3)=CC(S4)=C3C5=C4C(C=C(C(C6=CC=C(CCCCCC)C=C6)(C7=CC=C(CCCCCC)C=C7)C8=C9SC%10=C8N(CCCCCCCC)C%11=C%10SC(/C=C%12C(C%13=C(C\%12=C(C#N)/C#N)C=CC(F)=C%13)=O)=C%11)C9=C%14)=C%14C5(C%15=CC=C(CCCCCC)C=C%15)C%16=CC=C(CCCCCC)C=C%16)=C(C#N)/C#N,-5.46 ,-4.04 ,11.40,19.70,0.66,0.87,10.1039/C9TA07634D
CC1=CC(C(S1)=C2C3=CC=C(SCCCCCCCCCCCC)S3)=C(C4=C2C=C(C5=CC=C(C6=C(F)C(F)=C(C7=CC=C(C)S7)C8=NN(CC(CCCCCC)CCCCCCCC)N=C68)S5)S4)C9=CC=C(SCCCCCCCCCCCC)S9,-5.32 ,-3.08 ,O=C(C(C=CC=C1)=C1C/2=C(C#N)/C#N)C2=C/C3=C(CC(CC)CCCC)C(S4)=C(S3)C5=C4C6=C(N5CC(CC)CCCC)C7=C(C(SC8=C9SC(/C=C%10/C(C%11=C(C%10=O)C=CC=C%11)=C(C#N)/C#N)=C8CC(CC)CCCC)=C9N7CC(CC)CCCC)C%12=NSN=C6%12,-5.55 ,-3.87 ,11.00,21.10,0.58,0.90,10.1002/adma.201807577
CC(S1)=CC=C1C(C2=NN(CC(CCCCCC)CCCCCCCC)N=C23)=C(F)C(F)=C3C4=CC=C(C5=CC6=C(S5)C7=C(C(C8=CC=C(SCC(CCCC)CCCCCC)S8)=C9C(SC(C)=C%10)=C%10SC9=C7C%11=CC=C(SCC(CCCC)CCCCCC)S%11)S6)S4,-5.32 ,-3.51 ,O=C1C2=C(C=C3C(C=CC=C3)=C2)C(/C1=C\C4=CC(C(C5=CC=C(CCCCCC)C=C5)(C6=C7SC8=C(C(C=C9)=CC=C9SCC(CCCC)CC)C(C(S%10)=C(C%11=C%10C(SC(/C=C%12\C(C(C=C%13C(C=CC=C%13)=C%14)=C%14C%12=O)=C(C#N)/C#N)=C%15)=C%15C%11(C%16=CC=C(CCCCCC)C=C%16)C%17=CC=C(CCCCCC)C=C%17)S%18)=C%18C(C%19=CC=C(C=C%19)SCC(CC)CCCC)=C68)C%20=CC=C(CCCCCC)C=C%20)=C7S4)=C(C#N)\C#N,-5.45 ,-3.77 ,5.38,11.08,0.53,0.88,10.1021/acsami.9b14981
CC(S1)=CC2=C1C(C3=CC=C(CC(CCCC)CC)S3)=C(C=C(C4=CC=C(C5=C(F)C(F)=C(C6=CC=C(C)S6)C7=NN(CC(CCCCCCCC)CCCCCC)N=C75)S4)S8)C8=C2C9=CC=C(CC(CCCC)CC)S9,-5.21 ,-2.99 ,O=C(C1=C(C/2=C(C#N)/C#N)C=C(F)C(F)=C1)C2=C/C3=CC(OCC(CC)CCCC)=C(C4=CC5=C(S4)C6=CC7=C(C=C6C5(C8=CC=C(CCCCCC)C=C8)C9=CC=C(CCCCCC)C=C9)C%10=C(C=C(C(S%11)=C(OCC(CC)CCCC)C=C%11/C=C(C%12=O)/C(C%13=C%12C=C(F)C(F)=C%13)=C(C#N)\C#N)S%10)C(C%14=CC=C(CCCCCC)C=C%14)7C%15=CC=C(CCCCCC)C=C%15)S3,-5.44 ,-4.19 ,9.40,21.90,0.59,0.73,10.1021/acsaem.3c00339
CC(SC1=C2C3=CC(F)=C(CC(CC)CCCC)S3)=CC1=C(C4=CC(F)=C(CC(CC)CCCC)S4)C5=C2C=C(S5)C6=CC=C(C7=C8C(C(C9=C(CC(CC)CCCC)SC(CC(CC)CCCC)=C9C8=O)=O)=C(C%10=CC=C(C)S%10)S7)S6,-5.54 ,-3.65 ,CCCCCCC(C=C1)=CC=C1C2(C3=CC=C(CCCCCC)C=C3)C4=C(C5=CC=C([Si](CCC)(CCC)CCC)S5)C6=C(C(C7=C6SC8=C7SC9=C8SC(/C=C%10C(C(C=C(F)C(F)=C%11)=C%11C\%10=C(C#N)\C#N)=O)=C9)(C%12=CC=C(CCCCCC)C=C%12)C%13=CC=C(CCCCCC)C=C%13)C(C%14=CC=C([Si](CCC)(CCC)CCC)S%14)=C4C%15=C2C(SC%16=C%17SC(/C=C%18C(C(C=C(F)C(F)=C%19)=C%19C\%18=C(C#N)/C#N)=O)=C%16)=C%17S%15,-5.56 ,-3.99 ,13.00,21.30,0.69,0.87,10.1021/acs.chemmater.9b02943
CCC1=C(F)C=C(C2=C3C=C(C4=CC=C(C5=C(F)C(F)=C(C6=CC=C(C)S6)C6=NN(CC)N=C56)S4)OC3=C(C3=CC(F)=C(CC)C(F)=C3)C3=C2OC(C)=C3)C=C1F,-5.54 ,-3.61 ,CCc1cccc(C2(c3cccc(CC)c3)c3cc4c(cc3-c3sc5cc(/C=C6\C(=O)c7ccccc7C6=C(C#N)C#N)sc5c32)C(c2cccc(CC)c2)(c2cccc(CC)c2)c2c-4sc3cc(/C=C4\C(=O)c5ccccc5C4=C(C#N)C#N)sc23)c1,-5.52 ,-3.82 ,8.86,14.94,0.61,1.00,10.1039/D1TA04214A
CC1=CC(C(C2=CC=C(CC(CCCC)CC)S2)=C(SC(C3=CC=C(C4=C5C(C(C6=C(CC(CC)CCCC)SC(CC(CCCC)CC)=C6C5=O)=O)=C(C7=CC=C(C)S7)S4)S3)=C8)C8=C9C%10=CC=C(CC(CC)CCCC)S%10)=C9S1,-5.34 ,-3.44 ,O=C(C1=C(C/2=C(C#N)/C#N)C=C(F)C(F)=C1)C2=C/C3=C(OCCCCCC)C=C(C4=CC5=C(S4)C6=CC7=C(C=C6C5(C8=CC=C(CCCCCC)C=C8)C9=CC=C(CCCCCC)C=C9)C%10=C(C=C(C(S%11)=CC(OCCCCCC)=C%11/C=C(C%12=O)/C(C%13=C%12C=C(F)C(F)=C%13)=C(C#N)\C#N)S%10)C(C%14=CC=C(CCCCCC)C=C%14)7C%15=CC=C(CCCCCC)C=C%15)S3,-5.54 ,-3.80 ,13.28,19.96,0.73,0.91,10.1002/aenm.201901280
CCCCCCC(CCCC)COC1=C(C)C2=NSN=C2C(C3=CC(SC(C)=C4)=C4S3)=C1OCC(CCCC)CCCCCC,-5.51 ,-3.82 ,CCCCCCC(C=C1)=CC=C1C2(C3=CC=C(CCCCCC)C=C3)C4=CC5=C(C(C6=C5SC7=C6SC(/C=C8C(C(C=CC=C9)=C9C\8=C(C#N)\C#N)=O)=C7)(C%10=CC=C(CCCCCC)C=C%10)C%11=CC=C(CCCCCC)C=C%11)C=C4C%12=C2C(SC(/C=C%13C(C(C=CC=C%14)=C%14C\%13=C(C#N)/C#N)=O)=C%15)=C%15S%12,-5.51 ,-3.84 ,1.57,3.94,0.46,0.87,10.1021/acsami.7b18152
CC(S1)=CC(C1=C2C3=CC=C(CC(CCCC)CC)S3)=C(C4=CC=C(CC(CCCC)CC)S4)C5=C2C=C(C6=CC7=C(C(SC(C)=C8)=C8C9=C7N=C(C%10=CC=C(CCC(CCCCCCCCCC)CCCCCCCC)S%10)S9)S6)S5,-5.38 ,-3.30 ,O=C(C1=C2C3=CC=C(C#CC4=C(CCCCCC)C(CCCCCC)=C(/C=C5C(N(CC)/C(S/5)=C(C#N)/C#N)=O)S4)[Se]3)N(C(C6=CC=C(C#CC7=C(CCCCCC)C(CCCCCC)=C(/C=C8C(N(CC)/C(S/8)=C(C#N)/C#N)=O)S7)[Se]6)=C1C(N2CC(CCCC)CC)=O)CC(CCCC)CC,-5.54 ,-3.70 ,13.14,20.38,0.62,1.04,10.1039/D1TC02241E
FC1=C(C2=CC=C(C3=C(F)C(F)=C(C4=CC=C(C)S4)C(F)=C3F)S2)C5=NC(C6=CC(OCCCCCCCC)=C(OCCCCCCCC)C=C6)=C(C7=CC=C(OCCCCCCCC)C(OCCCCCCCC)=C7)N=C5C(C)=C1F,-5.68 ,-3.13 ,O=C(C(C=CC=C1)=C1C/2=C(C#N)\C#N)C2=C/C(S3)=CC4=C3C5=C(C4(CCCCCC)CCCCCC)C=C6C(C(CCCCCC)(CCCCCC)C7=C6SC(/C=C8C(C(C=CC=C9)=C9C\8=C(C#N)/C#N)=O)=C7)=C5,-5.70 ,-3.82 ,2.93,4.82,0.57,1.06,10.1021/acsami.8b04432
CCOC(=O)c1sc2c(-c3cc4c(-c5ccc(CC)s5)c5sc(-c6sc(-c7cc8c(-c9ccc(CC)s9)c9sc(-c%10sc(-c%11cc%12c(-c%13ccc(CC)s%13)c%13sccc%13c(-c%13ccc(CC)s%13)c%12s%11)c%11sc(C(=O)OCC)c(F)c%10%11)cc9c(-c9ccc(CC)s9)c8s7)c7sc(C(=O)OCC)c(F)c67)cc5c(-c5ccc(CC)s5)c4s3)scc2c1F,-5.20 ,-3.56 ,CCc1ccc(C2(c3ccc(CC)cc3)c3cc(/C=C4\C(=O)c5cc(F)c(F)cc5C4=C(C#N)C#N)sc3-c3sc4c(c(CC)cc5c4cc(CC)c4c6c(sc45)-c4sc(/C=C5\C(=O)c7cc(F)c(F)cc7C5=C(C#N)C#N)cc4C6(c4ccc(CC)cc4)c4ccc(CC)cc4)c32)cc1,-5.41 ,-3.78 ,9.33,17.20,0.66,0.83,10.1021/acs.chemmater.8b01677
CC1=C(C(F)=C(C(OCC(CCCC)CC)=O)S2)C2=C(S1)C(S3)=CC(C3=C4C5=CC=C(CC(CCCC)CC)S5)=C(C6=CC=C(CC(CC)CCCC)S6)C7=C4C=C(C)S7,-5.22 ,-3.64 ,O=C1C(C2=C3C(N1CC(CC)CCCC)=O)=CC=C(C4=CC=C(C(N5CC(CC)CCCC)=O)C6=C47)C2=C(C(C8=CC=C(C(C=CC(C9=CC(C(N%10CC(CC)CCCC)=O)=C%11C(C%10=O)=CC=C(C%12=CC=C(C(N%13CC(CC)CCCC)=O)C%14=C%12%15)C%11=C9C%15=CC=C%14C%13=O)=C%16)=C%16C%17%18C(C=C(C%19=CC%20=C%21C%22=C%19C%23=CC=C(C(N%24CC(CCCC)CC)=O)C%25=C%23C(C%22=CC=C%21C(N(C%20=O)CC(CCCC)CC)=O)=CC=C%25C%24=O)C=C%26)=C%26C%27=C%18C=C(C%28=CC%29=C%30C%31=C%28C%32=CC=C(C(N%33CC(CCCC)CC)=O)C%34=C%32C(C%31=CC=C%30C(N(C%29=O)CC(CCCC)CC)=O)=CC=C%34C%33=O)C=C%27)C%17=C8)=C3)C7=CC=C6C5=O,-6.24 ,-4.11 ,5.26,13.08,0.48,0.85,10.1039/C5CC08484A
CC1=C(C(F)=C(C(OCC(CCCC)CC)=O)S2)C2=C(S1)C(S3)=CC(C3=C4C5=CC=C(CC(CCCC)CC)S5)=C(C6=CC=C(CC(CC)CCCC)S6)C7=C4C=C(C)S7,-5.22 ,-3.64 ,FC1=C(C(OCC(CCCC)CC)=O)SC2=C(SC(/C=C3C(C(C=CC=C4)=C4C\3=C(C#N)/C#N)=O)=C21)C(S5)=CC6=C5C7=CC(C(C8=CC=C(CCCCCC)C=C8)(C9=CC=C(CCCCCC)C=C9)C%10=C%11SC(C%12=C%13C(C(F)=C(C(OCC(CCCC)CC)=O)S%13)=C(/C=C%14C(C(C=CC=C%15)=C%15C\%14=C(C#N)/C#N)=O)S%12)=C%10)=C%11C=C7C6(C%16=CC=C(CCCCCC)C=C%16)C%17=CC=C(CCCCCC)C=C%17,-5.42 ,-3.91 ,9.82,20.95,0.65,0.72,10.1002/adma.201803769
CC(SC1=C2C3=CC=C(CC(CC)CCCC)S3)=CC1=C(C4=CC=C(CC(CC)CCCC)S4)C5=C2C=C(S5)C6=CC=C(C7=C8C(C(C9=C(CC(CC)CCCC)SC(CC(CC)CCCC)=C9C8=O)=O)=C(C%10=CC=C(C)S%10)S7)S6,-5.33 ,-3.53 ,CCCCCCC(C=C1)=CC=C1C2(CCCCCCCC)C3=CC4=C(C(C5=C4SC(/C=C6C(C(C=CC(C)=C7)=C7C\6=C(C#N)\C#N)=O)=C5)(CCCCCCCC)C8=CC=C(CCCCCC)C=C8)C=C3C9=C2C=C(/C=C%10C(C(C=CC(C)=C%11)=C%11C\%10=C(C#N)/C#N)=O)S9,-5.77 ,-3.87 ,10.12,15.91,0.70,0.88,10.1021/acsami.8b19596
CCc1ccc(-c2c3cc(-c4ccc(-c5sc(-c6ccc(-c7cc8c(-c9ccc(CC)s9)c9sc(-c%10ccc(-c%11sc(-c%12ccc(-c%13cc%14c(-c%15ccc(CC)s%15)c%15sc(-c%16ccc(-c%17sc(-c%18cccs%18)c%18c%17C(=O)c%17c(CC)sc(CC)c%17C%18=O)s%16)cc%15c(-c%15ccc(CC)s%15)c%14s%13)s%12)c%12c%11C(=O)c%11c(CC)sc(CC)c%11C%12=O)s%10)cc9c(-c9ccc(CC)s9)c8s7)s6)c6c5C(=O)c5c(CC)sc(CC)c5C6=O)s4)sc3c(-c3ccc(CC)s3)c3ccsc23)s1,-5.38 ,-3.50 ,CCc1c(/C=C2\C(=O)c3cc(F)c(F)cc3C2=C(C#N)C#N)sc2c1sc1c3c4nsnc4c4c5sc6cc(/C=C7\C(=O)c8cc(F)c(F)cc8C7=C(C#N)C#N)sc6c5n(CC)c4c3n(CC)c21,-5.69 ,-4.14 ,6.40,10.60,0.58,1.04,10.1039/C7QM00025A
CC(SC1=C2C3=CC=C(CC(CC)CCCC)S3)=CC1=C(C4=CC=C(CC(CC)CCCC)S4)C5=C2C=C(S5)C6=CC=C(C7=C8C(C(C9=C(CC(CC)CCCC)SC(CC(CC)CCCC)=C9C8=O)=O)=C(C%10=CC=C(C)S%10)S7)S6,-5.33 ,-3.29 ,O=C(C(C=C(Cl)C(Cl)=C1)=C1C/2=C(C#N)\C#N)C2=C/C3=CC([Si]4(CCCCCCCCC)CCCCCCCC)=C(S3)C5=C4C6=C(CCCCCC)C(SC7=C8[Si](CCCCCCCC)(CCCCCCCC)C9=C7SC(/C=C%10C(C(C=C(Cl)C(Cl)=C%11)=C%11C\%10=C(C#N)\C#N)=O)=C9)=C8C(CCCCCC)=C6S5,-5.45 ,-4.01 ,7.90,16.40,0.60,0.79,10.1021/acsami.8b17753
O=C(OCC(CCCC)CC)C1=CC2=C(C)SC(C3=CC4=C(C5=CC=C(CC(CC)CCCC)S5)C6=C(C=C(C)S6)C(C7=CC=C(CC(CCCC)CC)S7)=C4S3)=C2S1,-5.09 ,-3.22 ,O=C(C1=C(C/2=C(C#N)/C#N)C=CC=C1)C2=C/C3=CC(OCC(CC)CCCC)=C(C4=CC5=C(S4)C6=CC7=C(C=C6C5(C8=CC=C(CCCCCC)C=C8)C9=CC=C(CCCCCC)C=C9)C%10=C(C=C(C(S%11)=C(OCC(CC)CCCC)C=C%11/C=C(C%12=O)/C(C%13=C%12C=CC=C%13)=C(C#N)\C#N)S%10)C(C%14=CC=C(CCCCCC)C=C%14)7C%15=CC=C(CCCCCC)C=C%15)S3,-5.32 ,-3.95 ,8.40,17.70,0.58,0.82,10.1021/jacs.7b01493
CCc1cc(C)sc1-c1sc(-c2cc(CC)c(-c3sc(-c4cc(CC)c(-c5sc(C)cc5CC)s4)cc3CC)s2)cc1CC,-4.90 ,-3.10 ,CCc1ccc(C2(c3ccc(CC)cc3)c3cc4c(cc3-c3sc5cc(-c6ccc(/C=c7\sc(=C(C#N)C#N)n(CC)c7=O)c7nn(CC)nc67)sc5c32)C(c2ccc(CC)cc2)(c2ccc(CC)cc2)c2c-4sc3cc(-c4ccc(/C=c5\sc(=C(C#N)C#N)n(CC)c5=O)c5nn(CC)nc45)sc23)cc1,-5.34 ,-3.62 ,7.78,15.17,0.56,0.82,10.1016/j.synthmet.2021.116838
CC(SC1=C2C3=CC=C(CC(CC)CCCC)S3)=CC1=C(C4=CC=C(CC(CC)CCCC)S4)C5=C2C=C(S5)C6=CC=C(C7=C8C(C(C9=C(CC(CC)CCCC)SC(CC(CC)CCCC)=C9C8=O)=O)=C(C%10=CC=C(C)S%10)S7)S6,-5.36 ,-3.54 ,O=C1C2=C(SC3=C2C=CC=C3)C(/C1=C/C4=CC(C(C5=CC=C(CCCCCC)C=C5)(C6=C7SC8=CC9=C(C=C68)SC(C%10=C%11C=C(/C=C%12/C(C(SC%13=C%14C=CC=C%13)=C%14C%12=O)=C(C#N)\C#N)S%10)=C9C%11(C%15=CC=C(CCCCCC)C=C%15)C%16=CC=C(CCCCCC)C=C%16)C%17=CC=C(CCCCCC)C=C%17)=C7S4)=C(C#N)\C#N,-5.40 ,-3.85 ,10.82,18.55,0.63,0.92,10.1021/acsami.9b08462
CC1=CC2=C(C(C3=CC=C(CC(CC)CCCC)S3)=C(C=C(C4=CC=C(C5=C(C(N(CCCCCCCC)C6=O)=O)C6=C(C7=CC=C(C)S7)C8=NN(CCCCCCCC)N=C85)S4)S9)C9=C2C%10=CC=C(CC(CC)CCCC)S%10)S1,-5.34 ,-3.46 ,O=C(C1=C2C=CC=C1)C(/C2=C(C#N)\C#N)=C\C3=CC4=C(C(C5(C6=CC=C(C=C6)CCCCCC)C7=CC=C(C=C7)CCCCCC)=C(C8=C5C=C(C9=C8)C%10=C(C9(C%11=CC=C(C=C%11)CCCCCC)C%12=CC=C(C=C%12)CCCCCC)C(SC(/C=C(C(C%13=C%14C=CC=C%13)=O)/C%14=C(C#N)\C#N)=C%15)=C%15S%10)S4)S3,-5.48 ,-3.83 ,10.24,18.29,0.64,0.87,10.1002/adma.201606396
CC(SC1=C2C3=CC=C(CC(CC)CCCC)S3)=CC1=C(C4=CC=C(CC(CC)CCCC)S4)C5=C2C=C(S5)C6=CC=C(C7=C8C(C(C9=C(CC(CC)CCCC)SC(CC(CC)CCCC)=C9C8=O)=O)=C(C%10=CC=C(C)S%10)S7)S6,-5.33 ,-2.92 ,O=C1C2=C(C(/C1=C/C3=CSC(C4=CC(C(C(C=C5)=CC=C5CCCCCC)(C6=C7)C(C=C8)=CC=C8CCCCCC)=C(C6=CC9=C7C(SC(C%10=C(C(/C=C%11C(C(C=C(F)C(F)=C%12)=C%12C\%11=C(C#N)\C#N)=O)=CS%10)SCC(CCCC)CC)=C%13)=C%13C(C(C=C%14)=CC=C%14CCCCCC)9C(C=C%15)=CC=C%15CCCCCC)S4)=C3SCC(CC)CCCC)=C(C#N)\C#N)C=C(F)C(F)=C2,-5.54 ,-3.89 ,13.72,22.88,0.69,0.87,10.1021/acs.chemmater.9b01175
CC1=CC(C(C2=CC(F)=C(CC(CCCC)CC)S2)=C(SC(C3=CC=C(C4=C5C(C(C6=C(CC(CC)CCCC)SC(CC(CCCC)CC)=C6C5=O)=O)=C(C7=CC=C(C)S7)S4)S3)=C8)C8=C9C%10=CC(F)=C(CC(CC)CCCC)S%10)=C9S1,-5.45 ,-3.64 ,O=C1C2=C(C=C(C=C(Cl)S3)C3=C2)C(/C1=C/C(S4)=C(CCCCCCCCCCC)C5=C4C(N6CC(CCCCCC)CCCC)=C(S5)C7=C6C(N(CC(CCCCCC)CCCC)C8=C9SC%10=C8SC(/C=C%11C(C(C=C(Cl)C(Cl)=C%12)=C%12C\%11=C(C#N)/C#N)=O)=C%10CCCCCCCCCCC)=C9C%13=NSN=C%137)=C(C#N)\C#N,-5.56 ,-3.99 ,17.61,26.02,0.76,0.89,10.1002/adfm.202108614
CC1=CC(C(C2=CC(F)=C(CC(CCCC)CC)S2)=C(SC(C3=CC=C(C4=C5C(C(C6=C(CC(CC)CCCC)SC(CC(CCCC)CC)=C6C5=O)=O)=C(C7=CC=C(C)S7)S4)S3)=C8)C8=C9C%10=CC(F)=C(CC(CC)CCCC)S%10)=C9S1,-5.45 ,-3.64 ,CCCCCCC(CCCC)Cc1c(/C=C2\C(=O)c3cc(F)c(F)cc3C2=C(C#N)C#N)sc2c1sc1c3c4nsnc4c4c5sc6c(CCCCCCCCCCC7CCCCC7)c(/C=C7\C(=O)c8cc(F)c(F)cc8C7=C(C#N)C#N)sc6c5n(CC(CC)CC)c4c3n(CC(CC)CCCC)c21,-5.64 ,-3.90 ,18.40,26.50,0.78,0.89,10.1002/advs.202206580
CC(S1)=CC(OCCCCCCCCCCCC)=C1C2=CC(F)=C(C3=C(OCCCCCCCCCCCC)C=C(C4=C5C(C(N(CC(CCCCCC)CCCCCCCC)C5=O)=O)=C(C)S4)S3)C=C2F,-5.51 ,-3.68 ,CCCCCCC(C=C1)=CC=C1C2(C3=CC=C(CCCCCC)C=C3)C4=CC5=C(C(C6=C5SC7=C6SC(/C=C8C(C(C=C(F)C(F)=C9)=C9C\8=C(C#N)\C#N)=O)=C7)(C%10=CC=C(CCCCCC)C=C%10)C%11=CC=C(CCCCCC)C=C%11)C=C4C%12=C2C(SC(/C=C%13C(C(C=C(F)C(F)=C%14)=C%14C\%13=C(C#N)/C#N)=O)=C%15)=C%15S%12,-5.66 ,-4.14 ,10.04,18.34,0.67,0.81,10.1021/acsami.9b09692
CC1=CC(F)=C(C2=CC3=C(C(SC(C)=C4)=C4[Si]3(CCCCCCCC)CCCCCCCC)S2)C5=NN(CCCCCC)N=C15,-5.40 ,-3.40 ,O=C(C1=C(C2=CC=C(C(/C(C3=CC=C(N(C4=C5C=CC=C4)C6=C5C=CC=C6)C=C3)=C(C#N)\C#N)=C(C#N)/C#N)S2)N7CCCCCCCCCC)N(CCCCCCCCCC)C(C8=CC=CS8)=C1C7=O,-5.52 ,-3.83 ,4.86,10.56,0.49,0.94,10.1039/c6ta09607g
CC(SC1=C2C3=CC=C(CC(CC)CCCC)S3)=CC1=C(C4=CC=C(CC(CC)CCCC)S4)C5=C2C=C(S5)C6=CC=C(C7=C8C(C(C9=C(CC(CC)CCCC)SC(CC(CC)CCCC)=C9C8=O)=O)=C(C%10=CC=C(C)S%10)S7)S6,-5.33 ,-3.53 ,O=C1C2=C(C(/C1=C/C(S3)=CC4=C3C5=C(C4(C6=CC=C(CCCCCC)C=C6)C7=CC=C(CCCCCC)C=C7)C8=CC(SC9=C%10C(C%11=CC=C(CCCCCC)C=C%11)(C%12=CC=C(CCCCCC)C=C%12)C%13=C9SC(/C=C%14C(C(C=CC=C%15)=C%15C\%14=C(C#N)\C#N)=O)=C%13)=C%10C=C8S5)=C(C#N)/C#N)C=CC=C2,-5.40 ,-3.83 ,10.42,17.85,0.67,0.87,10.1021/jacs.7b01170
O=C(OCC(CC)CCCC)C1=C(F)C2=C(C)SC(C3=CC4=C(C(C5=CC=C(CC(CC)CCCC)S5)=C(C=C(C)S6)C6=C4C7=CC=C(CC(CC)CCCC)S7)S3)=C2S1,-5.22 ,-3.64 ,O=C1C2=C(C(/C1=C/C(S3)=CC4=C3C5=C([Si]4(CCCCCCCC)CCCCCCCC)C6=C(OCCCCCC)C(SC7=C8[Si](CCCCCCCC)(CCCCCCCC)C9=C7SC(/C=C%10C(C(C=C(F)C(F)=C%11)=C%11C\%10=C(C#N)\C#N)=O)=C9)=C8C(OCCCCCC)=C6S5)=C(C#N)/C#N)C=C(F)C(F)=C2,-5.56 ,-3.85 ,9.60,20.14,0.63,0.74,10.1039/c7ta10957a
CC(SC1=C2C3=CC=C(S3)CC(CCCC)CC)=CC1=C(C4=CC=C(CC(CC)CCCC)S4)C5=C2C=C(C6=C7C(C(F)=C(C(OCC(CC)CCCC)=O)S7)=C(C)S6)S5,-5.24 ,-3.66 ,O=C1C2=C(C=C(F)C(F)=C2)C(/C1=C/C(S3)=CC(OCC(CCCC)CC)=C3C4=C(OCC(CC)CCCC)C(OCC(CC)CCCC)=C(C5=CC(OCC(CC)CCCC)=C(/C=C6C(C(C=C7F)=C(C\6=C(C#N)\C#N)C=C7F)=O)S5)S4)=C(C#N)\C#N,-5.39 ,-3.90 ,4.06,10.50,0.54,0.70,10.1021/acsaem.0c02719
O=C(OCC(CC)CCCC)C1=C(F)C2=C(C)SC(C3=CC4=C(C(C5=CC=C(CC(CC)CCCC)S5)=C(C=C(C)S6)C6=C4C7=CC=C(CC(CC)CCCC)S7)S3)=C2S1,-5.22 ,-3.64 ,FC1=C(/C=C(C#N)/C#N)SC(C2=C(F)C(CCCCCCCC)=C(C3=C(F)C(CCCCCCCC)=C(C4=C(F)C(F)=C(C(S5)=C(CCCCCCCC)C(F)=C5C6=C(CCCCCCCC)C(F)=C(C7=C(CCCCCCCC)C(F)=C(/C=C(C#N)/C#N)S7)S6)S4)S3)S2)=C1CCCCCCCC,-5.74 ,-3.93 ,1.80,4.40,0.35,1.11,10.1039/c8ta02781a
CC1=CC(CCCCCC)=C(C)S1,-5.00 ,-3.10 ,O=C(/C(S1)=C/C(S2)=C(CCCCCCCC)C=C2C(C=C3)=CC4=C3C5=CC=C(C6=CC(CCCCCCCC)=C(/C=C7SC(N(CCCCCCCC)C\7=O)=S)S6)C=C5C84C9=CC(C%10=CC(CCCCCCCC)=C(/C=C%11SC(N(CCCCCCCC)C\%11=O)=S)S%10)=CC=C9C%12=C8C=C(C%13=CC(CCCCCCCC)=C(/C=C%14SC(N(CCCCCCCC)C\%14=O)=S)S%13)C=C%12)N(CCCCCCCC)C1=S,-5.50 ,-3.25 ,4.66,7.30,0.63,0.97,10.1021/acs.chemmater.6b03323
CCc1ccc(-c2c3cc(-c4ccc(-c5sc(-c6ccc(-c7cc8c(-c9ccc(CC)s9)c9sc(-c%10ccc(-c%11sc(-c%12ccc(-c%13cc%14c(-c%15ccc(CC)s%15)c%15sc(-c%16ccc(-c%17sc(-c%18cccs%18)c%18c%17C(=O)c%17c(CC)sc(CC)c%17C%18=O)s%16)cc%15c(-c%15ccc(CC)s%15)c%14s%13)s%12)c%12c%11C(=O)c%11c(CC)sc(CC)c%11C%12=O)s%10)cc9c(-c9ccc(CC)s9)c8s7)s6)c6c5C(=O)c5c(CC)sc(CC)c5C6=O)s4)sc3c(-c3ccc(CC)s3)c3ccsc23)s1,-5.33 ,-2.92 ,CCC1(CC)c2cc3c(cc2-c2cc4c(cc21)-c1sc(/C=C2\C(=O)c5ccccc5C2=C(C#N)C#N)cc1C4(CC)CC)C(CC)(CC)c1cc(/C=C2\C(=O)c4ccccc4C2=C(C#N)C#N)sc1-3,-5.43 ,-3.71 ,10.06,15.81,0.66,0.94,10.1002/adma.201604964
CC1=C(CCCCCC)C=C(C)S1,-4.85 ,-2.84 ,O=C(N1CC(CC)CCCC)C(C2=C1C3=CC=CS3)=C(C4=CC=C(C5=CC=C6C(C(CCCCCCCC)(CCCCCCCC)C7=C6C=CC(C(S8)=CC=C8C9=C(C(N%10CC(CC)CCCC)=O)C(C(N9CC(CC)CCCC)=O)=C%10C%11=CC=CS%11)=C7)=C5)S4)N(CC(CC)CCCC)C2=O,-5.30 ,-3.50 ,1.20,2.42,0.45,1.10,10.1039/C4CP03727H
CC1=C(C(F)=C(C(OCC(CCCC)CC)=O)S2)C2=C(S1)C(S3)=CC(C3=C4C5=CC=C(CC(CCCC)CC)S5)=C(C6=CC=C(CC(CC)CCCC)S6)C7=C4C=C(C)S7,-5.22 ,-3.64 ,O=C(C(C1=C2C3=CC(C4=CC=CC=C4)=C15)=C(C6=CC=CC=C6)C=C2C(C7=C3C(C8=CC=CC=C8)=CC9=C7%10)=C(C%11=CC=CC=C%11)C=C%10C(N(C%12CCCCC%12)C9=O)=O)N(C%13CCCCC%13)C5=O,-5.69 ,-3.82 ,3.80,9.74,0.46,0.87,10.1002/aenm.201500032
CC1=CC(C(C2=CC=C(CC(CCCC)CC)S2)=C(SC(C3=CC=C(C4=C5C(C(C6=C(CC(CC)CCCC)SC(CC(CCCC)CC)=C6C5=O)=O)=C(C7=CC=C(C)S7)S4)S3)=C8)C8=C9C%10=CC=C(CC(CC)CCCC)S%10)=C9S1,-5.34 ,-3.44 ,O=C1C2=C(C=C(Cl)C(Cl)=C2)C(/C1=C/C(S3)=CC4=C3C(S5)=C(N4C(CCCCCCCC)CCCCCCCC)C=C5C6=C(OCC(CCCCCCCC)CCCCCC)C=C(C(S7)=CC(CCCCCC)=C7/C=C8C(C9=C(C\8=C(C#N)\C#N)C=C(Cl)C(Cl)=C9)=O)C(OCC(CCCCCCCC)CCCCCC)=C6)=C(C#N)\C#N,-5.63 ,-3.95 ,13.57,21.75,0.73,0.85,10.1016/j.cej.2021.131828
