Repository: JYZZ2021/DL

File: Data/Open OPV Database.csv (part 12 of 24)
Donor_smiles,HOMO_D(eV),LUMO_D(eV),Acceptor_smiles,HOMO_A(eV),LUMO_A(eV),PCE,Jsc(mA/cm2),FF,Voc(V),DOI
O=C(OCC(CC)CCCC)C1=C(F)C2=C(C)SC(C3=CC4=C(C(C5=CC=C(CC(CC)CCCC)S5)=C(C=C(C)S6)C6=C4C7=CC=C(CC(CC)CCCC)S7)S3)=C2S1,-5.22 ,-3.64 ,O=C(N(C(CCCCC)CCCCC)C1=O)C2=CC=C(C3=C4C=CC1C32)C5=CC(C6=CC=C(C7=CC=C(C(C=CC(C8=CC=C(C9=C(C(N%10C(CCCCC)CCCCC)=O)C%11=C(C%12=C9)C(C%13=CC=C(C%14=O)C%15C%13=C%12C=CC%15C(N%14C(CCCCC)CCCCC)=O)=CC=C%11C%10=O)S8)=C%16)=C%16C%17(CCCCCCCC)CCCCCCCC)C%17=C7)S6)=C%18C%19=C5C4=CC=C%19C(N(C(CCCCC)CCCCC)C%18=O)=O,-5.71 ,-3.81 ,2.22,6.81,0.39,0.84,10.1039/c8tc03303j
CCc1cc(C)sc1-c1sc(-c2cc(CC)c(-c3sc(-c4cc(CC)c(-c5sc(C)cc5CC)s4)cc3CC)s2)cc1CC,-5.00 ,-3.10 ,CCOc1cc(/C=C2\C(=O)c3cc(F)c(F)cc3C2=C(C#N)C#N)sc1-c1sc(-c2sc(/C=C3\C(=O)c4cc(F)c(F)cc4C3=C(C#N)C#N)cc2OCC)c(OCC)c1OCC,-5.37 ,-3.95 ,7.75,13.15,0.65,0.91,10.1021/acsami.8b04432
CCc1ccc(-c2c3cc(-c4ccc(-c5sc(-c6ccc(-c7cc8c(-c9ccc(CC)s9)c9sc(-c%10ccc(-c%11sc(-c%12ccc(-c%13cc%14c(-c%15ccc(CC)s%15)c%15sc(-c%16ccc(-c%17sc(-c%18cccs%18)c%18c%17C(=O)c%17c(CC)sc(CC)c%17C%18=O)s%16)cc%15c(-c%15ccc(CC)s%15)c%14s%13)s%12)c%12c%11C(=O)c%11c(CC)sc(CC)c%11C%12=O)s%10)cc9c(-c9ccc(CC)s9)c8s7)s6)c6c5C(=O)c5c(CC)sc(CC)c5C6=O)s4)sc3c(-c3ccc(CC)s3)c3ccsc23)s1,-5.33 ,-3.29 ,CCc1ccc(C2(c3ccc(CC)cc3)c3cc4c(cc3-c3sc5c6sc(/C=C7\C(=O)c8cc(F)c(F)cc8C7=C(C#N)C#N)cc6n(CC)c5c32)C(c2ccc(CC)cc2)(c2ccc(CC)cc2)c2c-4sc3c4sc(/C=C5\C(=O)c6cc(F)c(F)cc6C5=C(C#N)C#N)cc4n(CC)c23)cc1,-5.42 ,-3.94 ,9.71,18.40,0.63,0.84,10.1002/adfm.201903269
CC(SC1=C2C3=CC=C(CC(CC)CCCC)S3)=CC1=C(C4=CC=C(CC(CC)CCCC)S4)C5=C2C=C(C6=CC7=C(C(SC(C)=C8)=C8C(N7CC(CCCCCCCC)CCCCCCCCCC)=O)S6)S5,-5.20 ,-2.93 ,O=C1C(C=C(F)C(F)=C2)=C2C(/C1=C/C3=CC(SC4=C5C(C6=CC=C(CCCCCC)C=C6)(C7=CC=C(CCCCCC)C=C7)C8=C4SC9=C8C=C(SC%10=C%11C(C%12=CC=C(CCCCCC)C=C%12)(C%13=CC=C(CCCCCC)C=C%13)C%14=C%10SC%15=C%14SC(/C=C%16/C(C%17=C(C=C(F)C(F)=C%17)C%16=O)=C(C#N)\C#N)=C%15)C%11=C9)=C5S3)=C(C#N)/C#N,-5.29 ,-3.90 ,10.04,19.30,0.63,0.83,10.1021/acsomega.9b01363
CC1=CC(C(C2=CC=C(CC(CCCC)CC)S2)=C(SC(C3=CC=C(C4=C5C(C(C6=C(CC(CC)CCCC)SC(CC(CCCC)CC)=C6C5=O)=O)=C(C7=CC=C(C)S7)S4)S3)=C8)C8=C9C%10=CC=C(CC(CC)CCCC)S%10)=C9S1,-5.34 ,-3.44 ,O=C1C2=C(C=C(F)C(F)=C2)C(/C1=C/C(S3)=CC4=C3C5=C(C4(CC(CCCC)CC)CC(CCCC)CC)C=C(C6=C(F)C(F)=C(C(S7)=CC8=C7C(S9)=C(C(CC(CC)CCCC)8CC(CC)CCCC)C=C9/C=C%10C(C(C=C%11F)=C(C\%10=C(C#N)\C#N)C=C%11F)=O)C%12=NSN=C6%12)S5)=C(C#N)\C#N,-5.98 ,-4.31 ,8.45,19.43,0.65,0.67,10.1039/D0TA03683H
CC1=CC(C(C2=CC(F)=C(CC(CCCC)CC)S2)=C(SC(C3=CC=C(C4=C5C(C(C6=C(CC(CC)CCCC)SC(CC(CCCC)CC)=C6C5=O)=O)=C(C7=CC=C(C)S7)S4)S3)=C8)C8=C9C%10=CC(F)=C(CC(CC)CCCC)S%10)=C9S1,-5.45 ,-3.64 ,O=C1C2=CC(F)=C(F)C=C2C(/C1=C/C(S3)=C(CCCCCC)C=C3C4=C(OCC(CCCCCC)CCCCCCCC)C=C(C5=CC(CCCCCC)=C(/C=C6/C(C7=CC(F)=C(F)C=C7C6=O)=C(C#N)/C#N)S5)C(OCC(CCCCCC)CCCCCCCC)=C4)=C(C#N)\C#N,-5.59 ,-3.81 ,10.27,16.73,0.66,0.93,10.1038/s41467-019-10098-z
CC1=C(CCCCCC)C=C(C)S1,-4.85 ,-2.84 ,COCCOC1=CC(C(N(C2=O)CC(CCCC)CC)=O)=C3C2=CC=C(C3=C41)C5=C(C6=CC7=C(C(C8=CC=C(CC(CC)CCCC)S8)=C(C=C(C9=CC(C(N%10CC(CC)CCCC)=O)=C%11C(C%12=CC=C%11C%10=O)=C9C%13=C(C%12=C(OCCOC)C=C%14C(N(CC(CC)CCCC)C%15=O)=O)C%14=C%15C=C%13)S%16)C%16=C7C%17=CC=C(CC(CC)CCCC)S%17)S6)C=C(C%18=C%19C=CC4=C%185)C(N(C%19=O)CC(CC)CCCC)=O,-5.48 ,-3.48 ,1.95,5.83,0.49,0.68,10.1039/c3py00457k
CC1=CC(CCCCCC)=C(C)S1,-4.90 ,-3.00 ,O=C(N(C(CCCCCCCC)CCCCCCCC)C1=O)C2=CC=C3C4=C2C1=CC=C4C5=C6C(C7=CC=C8C9=C7C6=CC=C9C(N(C(CCCCCCCC)CCCCCCCC)C8=O)=O)=C%10C(C%11=CC=C%12C%13=C%11C%10=CC=C%13C(N(C(CCCCCCCC)CCCCCCCC)C%12=O)=O)=C53,-5.81 ,-3.61 ,1.60,4.87,0.57,0.58,10.1002/anie.201207608
CCOc1ccc(-c2nc3cc(F)c(F)c(-c4ccc(-c5ccc(-c6cccs6)cc5F)s4)c3nc2-c2ccc(OCC)c(OCC)c2)cc1OCC,-5.33 ,-2.94 ,CCc1ccc(C2(c3ccc(CC)cc3)c3cc(/C=C4\C(=O)c5cc(F)c(F)cc5C4=C(C#N)C#N)sc3-c3cc4c5cccc6c5c(cc4c4cccc2c34)-c2sc(/C=C3\C(=O)c4cc(F)c(F)cc4C3=C(C#N)C#N)cc2C6(c2ccc(CC)cc2)c2ccc(CC)cc2)cc1,-5.67 ,-3.90 ,6.51,10.93,0.67,0.89,10.1021/acsami.7b17961
FC1=C(C2=CC=C(C)S2)C3=NC(OCC(CCCCCC)CCCCCCCC)=CN=C3C(C)=C1F,-5.54 ,-2.98 ,O=C(C(C=C(F)C(F)=C1)=C1C/2=C(C#N)/C#N)C2=C/C3=CC(SC4=C5N(CC(CC)CCCC)C6=C4C7=NN(CC(CC)CCCC)N=C7C8=C6N(CC(CC)CCCC)C9=C8SC%10=C9SC(/C=C%11/C(C%12=C(C%11=O)C=C(F)C(F)=C%12)=C(C#N)\C#N)=C%10)=C5S3,-5.56 ,-4.11 ,6.90,15.30,0.53,0.85,10.1021/acs.nanolett.0c05045
CC1=C(C(F)=C(C(OCC(CCCC)CC)=O)S2)C2=C(S1)C(S3)=CC(C3=C4C5=CC=C(CC(CCCC)CC)S5)=C(C6=CC=C(CC(CC)CCCC)S6)C7=C4C=C(C)S7,-5.22 ,-3.64 ,O=C1C(C2=C3C(N1CC(CCCCCCCCCC)CCCCCCCC)=O)=CC=C(C4=CC=C(C(N5CC(CCCCCCCCCC)CCCCCCCC)=O)C6=C47)C2=C(C(C8=CC=C(C(C=CC(C9=CC(C(N%10CC(CCCCCCCCCC)CCCCCCCC)=O)=C%11C(C%10=O)=CC=C(C%12=CC=C(C(N%13CC(CCCCCCCCCC)CCCCCCCC)=O)C%14=C%12%15)C%11=C9C%15=CC=C%14C%13=O)=C%16)=C%16C%17%18C(C=CC=C%19)=C%19C%20=C%18C=CC=C%20)C%17=C8)=C3)C7=CC=C6C5=O,-5.72 ,-3.94 ,2.90,7.40,0.39,1.00,10.1039/C4EE02990A
FC1=C(CC(CCCC)CC)SC(C2=C(C=C(C3=CC=C(C4=C(C(C5=C(CC(CCCC)CC)SC(CC(CCCC)CC)=C5C6=O)=O)C6=C(C7=CC=C(C)S7)S4)S3)S8)C8=C(C9=CC(F)=C(CC(CCCC)CC)S9)C%10=C2SC(C)=C%10)=C1,-5.47 ,-3.67 ,CCCCC(CC)CCc1cccc(-c2c(/C=C3\C(=O)c4cc(F)c(F)cc4C3=C(C#N)C#N)sc3c2sc2c4c5nsnc5c5c6sc7c(-c8cccc(CCC(CC)CCCC)c8)c(/C=C8\C(=O)c9cc(F)c(F)cc9C8=C(C#N)C#N)sc7c6n(CC(CC)CCCC)c5c4n(CC(CC)CC)c32)c1,-5.66 ,-3.89 ,17.57,26.11,0.78,0.86,10.1002/aenm.202102596
CC(S1)=CC=C1C(C2=NN(CC(CCCCCCCC)CCCCCC)N=C23)=C(F)C(F)=C3C4=CC=C(C5=CC6=C(C(C7=CC=C(SCC(CCCCCC)CCCCCCCC)S7)=C8C=C(SC8=C6C9=CC=C(SCC(CCCCCC)CCCCCCCC)S9)C)S5)S4,-5.34 ,-3.40 ,O=C1C2=C(C(/C1=C/C3=CC(SC(C4=C5C(S6)=C(S4)C7=C6C(SC8=C9SC(/C=C%10/C(C%11=C(C%10=O)C=CC=C%11)=C(C#N)\C#N)=C8)=C9C(C(C=C%12)=CC=C%12CCCCCC)7C(C=C%13)=CC=C%13CCCCCC)=C%14C5(C(C=C%15)=CC=C%15CCCCCC)C(C=C%16)=CC=C%16CCCCCC)=C%14S3)=C(C#N)\C#N)C=CC=C2,-5.45 ,-3.94 ,8.15,15.47,0.62,0.84,10.1002/adfm.201903596
FC1=C(C2=CC=C(C3=CC(C(C4=CC=C(CC(CC)CCCCC)S4)=C(SC(C)=C5)C5=C6C7=CC=C(CC(CC)CCCC)S7)=C6S3)S2)C8=NC(C9=CC(F)=C(CC(CC)CCCC)S9)=C(C%10=CC(F)=C(CC(CC)CCCC)S%10)N=C8C(C%11=CC=C(C)S%11)=C1F,-5.31 ,-3.62 ,CCCCCCC(C=C1)=CC=C1C2(C3=CC=C(CCCCCC)C=C3)C4=CC5=C(C(C6=C5SC7=C6SC(/C=C8C(C(C=CC=C9)=C9C\8=C(C#N)\C#N)=O)=C7)(C%10=CC=C(CCCCCC)C=C%10)C%11=CC=C(CCCCCC)C=C%11)C=C4C%12=C2C(SC(/C=C%13C(C(C=CC=C%14)=C%14C\%13=C(C#N)/C#N)=O)=C%15)=C%15S%12,-5.48 ,-3.83 ,10.52,16.88,0.69,0.90,10.1039/c7ta10262c
CCSC1=C(F)C=C(C2=C3C=C(C4=CC=C(C5=C6C(=O)C7=C(CC)SC(CC)=C7C(=O)C6=C(C6=CC=C(C)S6)S5)S4)SC3=C(C3=CC(F)=C(SCC)S3)C3=C2SC(C)=C3)S1,-5.40 ,-3.60 ,CCc1ccc(C2(c3ccc(CC)cc3)c3cc4c(cc3-c3sc5cc(/C=C6\C(=O)c7cc(F)c(F)cc7C6=C(C#N)C#N)sc5c32)C(c2ccc(CC)cc2)(c2ccc(CC)cc2)c2c-4sc3cc(/C=C4\C(=O)c5cc(F)c(F)cc5C4=C(C#N)C#N)sc23)cc1,-5.66 ,-4.14 ,13.10,20.88,0.71,0.88,10.1021/jacs.7b02677
CC(SC1=C2C3=CC=C(SCC(CC)CCCC)S3)=CC1=C(C4=CC=C(SCC(CC)CCCC)S4)C5=C2C=C(C6=CC=C(C7=C8C(C(C9=C(CC(CC)CCC)SC(CC(CC)CCCC)=C9C8=O)=O)=C(C%10=CC=C(C)S%10)S7)S6)S5,-5.30 ,-3.52 ,CCCCCCC(C=C1)=CC=C1C2(C3=CC=C(CCCCCC)C=C3)C4=CC5=C(C(C6=C5SC7=C6SC(/C=C8C(C(C=CC=C9)=C9C\8=C(C#N)\C#N)=O)=C7)(C%10=CC=C(CCCCCC)C=C%10)C%11=CC=C(CCCCCC)C=C%11)C=C4C%12=C2C(SC(/C=C%13C(C(C=CC=C%14)=C%14C\%13=C(C#N)/C#N)=O)=C%15)=C%15S%12,-5.48 ,-3.83 ,10.49,17.84,0.63,0.94,10.1021/acs.jpcc.6b11848
CC(SC1=C2C3=CC=C(CC(CC)CCCC)S3)=CC1=C(C4=CC=C(CC(CC)CCCC)S4)C5=C2C=C(S5)C6=CC=C(C7=C8C(C(C9=C(CC(CC)CCCC)SC(CC(CC)CCCC)=C9C8=O)=O)=C(C%10=CC=C(C)S%10)S7)S6,-5.36 ,-3.54 ,O=C(C(C(C=CC=C1)=C1S2)=C2C/3=C(C#N)/C#N)C3=C/C(S4)=CC5=C4C6=C(C(C7=CC=C(CCCCCCCC)C=C7)5C8=CC=CC(CCCCCCCC)=C8)C=C9C(N(C(CCCCCCCC)CCCCCCCC)C%10=C9C=C%11C(C(SC(/C=C%12C(C%13=C(SC%14=C%13C=CC=C%14)C\%12=C(C#N)\C#N)=O)=C%15)=C%15C%11(C%16=CC=C(CCCCCCCC)C=C%16)C%17=CC=C(CCCCCCCC)C=C%17)=C%10)=C6,-5.46 ,-3.81 ,9.25,14.26,0.64,0.97,10.1021/acsami.9b08462
CC1=CC(C(C2=CC=C(CC(CCCC)CC)S2)=C(SC(C3=CC=C(C4=C5C(C(C6=C(CC(CC)CCCC)SC(CC(CCCC)CC)=C6C5=O)=O)=C(C7=CC=C(C)S7)S4)S3)=C8)C8=C9C%10=CC=C(CC(CC)CCCC)S%10)=C9S1,-5.34 ,-3.44 ,O=C(C(C=CC=C1)=C1C/2=C(C#N)\C#N)C2=C/C3=CC(S4)=C(S3)C5=C4C6=C(C5(C7=CC(OCC(CCCC)CC)=CC=C7)C8=CC=CC(OCC(CC)CCCC)=C8)C=C9C(C(C%10=CC=CC(OCC(CCCC)CC)=C%10)(C%11=CC(OCC(CC)CCCC)=CC=C%11)C%12=C9SC%13=C%12SC(/C=C%14C(C(C=CC=C%15)=C%15C\%14=C(C#N)/C#N)=O)=C%13)=C6,-5.25 ,-3.63 ,9.77,15.88,0.68,0.88,10.1002/aenm.201900044
CCSc1ccc(-c2c3cc(-c4ccc(-c5c(F)c(F)c(-c6ccc(-c7cc8c(-c9ccc(SCC)s9)c9sc(-c%10ccc(-c%11c(F)c(F)c(-c%12ccc(-c%13cc%14c(-c%15ccc(SCC)s%15)c%15sc(-c%16ccc(-c%17c(F)c(F)c(-c%18cccs%18)c%18nn(CC)nc%17%18)s%16)cc%15c(-c%15ccc(SCC)s%15)c%14s%13)s%12)c%12nn(CC)nc%11%12)s%10)cc9c(-c9ccc(SCC)s9)c8s7)s6)c6nn(CC)nc56)s4)sc3c(-c3ccc(SCC)s3)c3ccsc23)s1,-5.32 ,-3.08 ,CCc1c(/C=C2\C(=O)c3ccccc3C2=C(C#N)C#N)sc2c1sc1c3c4nsnc4c4c5sc6c(CC)c(/C=C7\C(=O)c8ccccc8C7=C(C#N)C#N)sc6c5n(CC)c4c3n(CC)c21,-5.55 ,-3.87 ,11.00,21.10,0.58,0.90,10.1002/adma.201807577
CC(S1)=CC(C1=C2C3=CC=C(CC(CCCC)CC)S3)=C(C4=CC=C(CC(CCCC)CC)S4)C5=C2C=C(S5)C(S6)=CC=C6C7=C8C(N=C(C9=CC(F)=C(CC(CC)CCCC)S9)C(C%10=CC(F)=C(CC(CC)CCCC)S%10)=N8)=C(C%11=CC=C(C)S%11)C(F)=C7F,-5.31 ,-3.62 ,O=C(C1=C2C=CC=C1)C(/C2=C(C#N)\C#N)=C\C3=CC4=C(C(C5(C6=CC=C(C=C6)CCCCCC)C7=CC=C(C=C7)CCCCCC)=C(C8=C5C=C(C9=C8)C%10=C(C9(C%11=CC=C(C=C%11)CCCCCC)C%12=CC=C(C=C%12)CCCCCC)C(SC(/C=C(C(C%13=C%14C=CC=C%13)=O)/C%14=C(C#N)\C#N)=C%15)=C%15S%10)S4)S3,-5.48 ,-3.83 ,10.52,16.88,0.69,0.90,10.1039/C7TA10262C
CC1=CC2=C(S1)C(C3=CC(F)=C(CC(CC)CCCC)C3)=C4C(SC(C5=C(CC(CCCC)CCCCCC)C=C(C6=CC7=C(C(SC(C8=CC(CC(CCCC)CCCCCC)=C(C)S8)=C9)=C9C%10=NSN=C%107)S6)S5)=C4)=C2C%11=CC(F)=C(CC(CCCC)CC)S%11,-5.53 ,-3.47 ,O=C(C(C=C(F)C(F)=C1)=C1C/2=C(C#N)/C#N)C2=C/C3=CC(SC(C4=C(N(C5=CC=C(CCCCCCCC)C=C5)C6=CC=C(CCCCCCCC)C=C6)C(SC(C7=CC8=C(S7)C=C(/C=C9C(C(C=C(F)C(F)=C%10)=C%10C\9=C(C#N)\C#N)=O)S8)=C%11N(C%12=CC=C(CCCCCCCC)C=C%12)C%13=CC=C(CCCCCCCC)C=C%13)=C%11S4)=C%14)=C%14S3,-5.54 ,-3.97 ,16.15,24.21,0.73,0.91,10.1002/cjoc.202200673
CC1=CC(C(C2=CC=C(CC(CCCC)CC)S2)=C(SC(C3=CC=C(C4=C5C(C(C6=C(CC(CC)CCCC)SC(CC(CCCC)CC)=C6C5=O)=O)=C(C7=CC=C(C)S7)S4)S3)=C8)C8=C9C%10=CC=C(CC(CC)CCCC)S%10)=C9S1,-5.34 ,-3.44 ,O=C(C(C=CC=C1)=C1C/2=C(C#N)\C#N)C2=C/C3=CC4=C(OCC(CC)CCCC)C(S5)=C(C(OCC(CC)CCCC)=C4S3)C6=C5C7=C(N6CC(CC)CCCC)C8=C(C(SC9=C%10C(OCC(CC)CCCC)=C%11C(C=C(/C=C%12/C(C%13=C(C%12=O)C=CC=C%13)=C(C#N)\C#N)S%11)=C9OCC(CC)CCCC)=C%10N8CC(CC)CCCC)C%14=NSN=C7%14,-5.53 ,-4.06 ,6.29,11.40,0.64,0.86,10.1016/j.orgel.2020.105662
CC1=CC(C(C2=CC=C(CC(CCCC)CC)S2)=C(SC(C3=CC=C(C4=C5C(C(C6=C(CC(CC)CCCC)SC(CC(CCCC)CC)=C6C5=O)=O)=C(C7=CC=C(C)S7)S4)S3)=C8)C8=C9C%10=CC=C(CC(CC)CCCC)S%10)=C9S1,-5.34 ,-3.44 ,O=C(C1=C(C/2=C(C#N)/C#N)C=C(F)C(F)=C1)C2=C/C3=C(C4=CC=C(CCCCCC)S4)C=C(C5=CC6=C(S5)C7=CC8=C(C=C7C6(C9=CC=C(CCCCCC)C=C9)C%10=CC=C(CCCCCC)C=C%10)C%11=C(C=C(C(S%12)=CC(C%13=CC=C(CCCCCC)S%13)=C%12/C=C(C%14=O)/C(C%15=C%14C=C(F)C(F)=C%15)=C(C#N)\C#N)S%11)C(C%16=CC=C(CCCCCC)C=C%16)8C%17=CC=C(CCCCCC)C=C%17)S3,-5.55 ,-3.86 ,11.09,17.79,0.71,0.88,10.1021/acsami.9b02964
CC1=CC(C(C2=CC(F)=C(CC(CCCC)CC)S2)=C(SC(C3=CC=C(C4=C5C(C(C6=C(CC(CC)CCCC)SC(CC(CCCC)CC)=C6C5=O)=O)=C(C7=CC=C(C)S7)S4)S3)=C8)C8=C9C%10=CC(F)=C(CC(CC)CCCC)S%10)=C9S1,-5.45 ,-3.64 ,O=C(C1=C2C=C(C(F)=C1)F)C(/C2=C(C#N)\C#N)=C\C3=C(C4=C(C5=C(S4)C(C6=NSN=C6C7=C8N(C9=C7SC%10=C9SC(/C=C(/C(C%11=C%12C=C(C(F)=C%11)F)=C(C#N)/C#N)C%12=O)=C%10CCCCCCCCCCC)CCC(CCCC)CC)=C8N5CCC(CCCC)CC)S3)CCCCCCCCCCC,-5.65 ,-4.09 ,15.89,25.11,0.74,0.86,10.1007/s11426-019-9670-2
CC1=CC2=C(S1)C(CCC(CCCC)CCCCCC)=C3C=C(SC3=C2CCC(CCCC)CCCCCC)C4=CC=C(S4)C5=C(C(F)=C(C6=NN(N=C65)CC(CCCC)CCCCCC)C7=CC=C(S7)C)F,-5.38 ,-3.17 ,O=C(C(C=C(F)C(F)=C1)=C1C/2=C(C#N)/C#N)C2=C/C(S3)=CC4=C3C(C=CC5=C6C=CC7=C5C(C8=CC=C(CCCCCC)C=C8)(C9=CC=C(CCCCCC)C=C9)C%10=C7SC(/C=C%11C(C(C=C(F)C(F)=C%12)=C%12C\%11=C(C#N)\C#N)=O)=C%10)=C6C4(C%13=CC=C(CCCCCC)C=C%13)C%14=CC=C(CCCCCC)C=C%14,-5.69 ,-3.86 ,7.45,15.70,0.61,0.78,10.1002/adma.201704713
CC1=C(CCCCCC)C=C(C)S1,-4.85 ,-2.84 ,O=C(N(C1=CC=C(C(C=CC=C2)=C2C3(CCCC)CCCC)C3=C1)C4=O)C5=CC=CC6=C(C#CC7=C(CCCCCC)C=C(C8=CC(C9=NSN=C9C(C%10=CC(CCCCCC)=C(C#CC(C=CC%11=C%12%13)=C%12C=CC=C%13C(N(C%11=O)C(C=C%14%15)=CC=C%15C%16=C(C%14(CCCC)CCCC)C=CC=C%16)=O)S%10)=C%17)=C%17C%18=NSN=C%188)S7)C=CC4=C56,-5.95 ,-3.44 ,2.81,5.18,0.60,0.90,10.1002/adfm.201504153
CCc1ccc(-c2c3cc(-c4ccc(-c5sc(-c6ccc(-c7cc8c(-c9ccc(CC)s9)c9sc(-c%10ccc(-c%11sc(-c%12ccc(-c%13cc%14c(-c%15ccc(CC)s%15)c%15sc(-c%16ccc(-c%17sc(-c%18cccs%18)c%18c%17C(=O)c%17c(CC)sc(CC)c%17C%18=O)s%16)cc%15c(-c%15ccc(CC)s%15)c%14s%13)s%12)c%12c%11C(=O)c%11c(CC)sc(CC)c%11C%12=O)s%10)cc9c(-c9ccc(CC)s9)c8s7)s6)c6c5C(=O)c5c(CC)sc(CC)c5C6=O)s4)sc3c(-c3ccc(CC)s3)c3ccsc23)s1,-5.33 ,-3.16 ,CCC1(CC)Oc2cc3c(cc2-c2sc(/C=C4\C(=O)c5sccc5C4=C(C#N)C#N)cc21)OC(CC)(CC)c1cc(/C=C2\C(=O)c4sccc4C2=C(C#N)C#N)sc1-3,-5.66 ,-3.79 ,10.10,15.72,0.66,0.94,10.1002/solr.201700165
CC1=CC(C(S1)=C2C3=CC=C(CC(CC)CCCC)S3)=C(C4=C2C=C(C5=CC=C(C6=C(F)C(F)=C(C7=CC=C(C)S7)C8=NN(CC(CCCCCC)CCCCCCCC)N=C68)S5)S4)C9=CC=C(CC(CC)CCCC)S9,-5.40 ,-3.32 ,CCCCCCC(C=C1)=CC=C1C(C2=C3SC(C4=C(OCC(CC)CCCC)C(C=C5C(C(C=C(Cl)C(Cl)=C6)=C6/C5=C(C#N)/C#N)=O)=CS4)=C2)(C7=CC=C(CCCCCC)C=C7)C8=C3C=C(C(C9=C%10SC(C%11=C(C(/C=C%12\C(C%13=C(C%12=O)C=C(Cl)C(Cl)=C%13)=C(C#N)\C#N)=CS%11)OCC(CCCC)CC)=C9)(C%14=CC=C(CCCCCC)C=C%14)C%15=CC=C(CCCCCC)C=C%15)C%10=C8,-5.56 ,-4.23 ,10.10,23.80,0.61,0.70,10.1002/adma.201703080
CC1=CC(C(C2=CC(F)=C(CC(CCCC)CC)S2)=C(SC(C3=CC=C(C4=C5C(C(C6=C(CC(CC)CCCC)SC(CC(CCCC)CC)=C6C5=O)=O)=C(C7=CC=C(C)S7)S4)S3)=C8)C8=C9C%10=CC(F)=C(CC(CC)CCCC)S%10)=C9S1,-5.45 ,-3.64 ,O=C(C1=C2C=CC=C1)C(/C2=C(C#N)\C#N)=C\C3=C(C4=C(C5=C(S4)C(C6=NSN=C6C7=C8N(C9=C7SC%10=C9SC(/C=C(/C(C%11=C%12C=CC=C%11)=C(C#N)/C#N)C%12=O)=C%10CCCCCCCCCCC)CC(CC)CCCC)=C8N5CC(CC)CCCC)S3)CCCCCCCCCCC,-5.58 ,-3.96 ,7.20,12.80,0.59,0.94,10.1021/acsami.1c04273
CC(S1)=CC(F)=C1C2=C(F)C=C(C3=C(OCCCCCCCC)C(OCCCCCCCC)=C(C)C4=NON=C43)S2,-5.33 ,-3.61 ,CCCCCCC(C=C1)=CC=C1C2(C3=CC=C(CCCCCC)C=C3)C4=CC5=C(C(C6=C5SC7=C6SC(/C=C8C(C(C=C(F)C(F)=C9)=C9C\8=C(C#N)\C#N)=O)=C7)(C%10=CC=C(CCCCCC)C=C%10)C%11=CC=C(CCCCCC)C=C%11)C=C4C%12=C2C(SC(/C=C%13C(C(C=C(F)C(F)=C%14)=C%14C\%13=C(C#N)/C#N)=O)=C%15)=C%15S%12,-5.66 ,-4.11 ,10.20,15.11,0.63,1.01,10.1021/acsami.8b20276
CCc1ccc(-c2c3cc(-c4ccc(-c5sc(-c6ccc(-c7cc8c(-c9ccc(CC)s9)c9sc(-c%10ccc(-c%11sc(-c%12ccc(-c%13cc%14c(-c%15ccc(CC)s%15)c%15sc(-c%16ccc(-c%17sc(-c%18cccs%18)c%18c%17C(=O)c%17c(CC)sc(CC)c%17C%18=O)s%16)cc%15c(-c%15ccc(CC)s%15)c%14s%13)s%12)c%12c%11C(=O)c%11c(CC)sc(CC)c%11C%12=O)s%10)cc9c(-c9ccc(CC)s9)c8s7)s6)c6c5C(=O)c5c(CC)sc(CC)c5C6=O)s4)sc3c(-c3ccc(CC)s3)c3ccsc23)s1,-5.20 ,-3.00 ,CCc1ccc(C2(c3ccc(CC)cc3)c3cc4c(cc3-c3sc5cc(/C=C6\C(=O)c7cc(Cl)c(Cl)cc7C6=C(C#N)C#N)sc5c32)C(c2ccc(CC)cc2)(c2ccc(CC)cc2)c2c-4sc3cc(/C=C4\C(=O)c5cc(Cl)c(Cl)cc5C4=C(C#N)C#N)sc23)cc1,-5.50 ,-3.90 ,9.60,21.50,0.60,0.74,10.1039/C8TC02701C
CC(SC1=C2C3=CC=C(CC(CC)CCCC)S3)=CC1=C(C4=CC=C(CC(CC)CCCC)S4)C5=C2C=C(C)S5,-5.45 ,-3.32 ,O=C(C(C=CC=C1)=C1C/2=C(C#N)\C#N)C2=C/C(S3)=CC4=C3C5=C(C4(CCCCCC)CCCCCC)C=C6C(C(CCCCCC)(CCCCCC)C7=C6SC(/C=C8C(C(C=CC=C9)=C9C\8=C(C#N)/C#N)=O)=C7)=C5,-5.69 ,-3.91 ,5.30,13.70,0.44,0.88,10.1002/marc.201800660
O=C1C(C2=C(C3=NC=C(C4=CC=C(C)S4)S3)N1CC(CCCCCC)CCCCCCCC)=C(C5=NC=C(C)S5)N(CC(CCCCCC)CCCCCCCC)C2=O,-5.44 ,-4.07 ,O=C(N1C(CCCCC)CCCCC)C2=C3C(C4=CC=C3C1=O)=C(C=C2)C5=C(C4=C(C6=CC(C(N7C(CCCCC)CCCCC)=O)=C8C(C9=CC=C8C7=O)=C6C%10=C(C9=CC=C%11C(N(C(CCCCC)CCCCC)C%12=O)=O)C%11=C%12C=C%10)C=C%13C(N(C(CCCCC)CCCCC)C%14=O)=O)C%13=C%14C=C5,-6.04 ,-4.00 ,0.01,0.05,0.28,0.89,10.1039/C6TC01045H
CC1=CC2=CC(C3=CC=C(C4=C(CC(CCCCCCCC)CCCCCCCCCC)C=C(S4)C(C5=NSN=C5C(C(S6)=CC(CC(CCCCCCCC)CCCCCCCCCC)=C6C)=C7F)=C7F)S3)=CC=C2S1,-5.55 ,-3.72 ,CCCCCCC(C=C1)=CC=C1C2(C3=CC=C(CCCCCC)C=C3)C4=CC5=C(C(C6=C5SC7=C6SC(/C=C8C(C(C=CC=C9)=C9C\8=C(C#N)\C#N)=O)=C7)(C%10=CC=C(CCCCCC)C=C%10)C%11=CC=C(CCCCCC)C=C%11)C=C4C%12=C2C(SC(/C=C%13C(C(C=CC=C%14)=C%14C\%13=C(C#N)/C#N)=O)=C%15)=C%15S%12,-5.55 ,-3.95 ,6.80,14.20,0.49,0.99,10.1021/acsami.8b19449
CC1=CC(C(C2=CC(F)=C(CC(CCCC)CC)S2)=C(SC(C3=CC=C(C4=C5C(C(C6=C(CC(CC)CCCC)SC(CC(CCCC)CC)=C6C5=O)=O)=C(C7=CC=C(C)S7)S4)S3)=C8)C8=C9C%10=CC(F)=C(CC(CC)CCCC)S%10)=C9S1,-5.45 ,-3.64 ,FC1=CC(C(C/2=C\C3=C(CCCCCC)C(N4CC(CC)CCCC)=C(S3)C5=C4C(N(CC(CC)CCCC)C6=C7SC8=C6SC(/C=C9C(C(C=C%10F)=C(C\9=C(C#N)\C#N)C=C%10F)=O)=C8CCCCCC)=C7C%11=NN(CC(CCCC)CC)N=C%115)=O)=C(C2=C(C#N)\C#N)C=C1F,-5.69 ,-3.94 ,15.40,24.37,0.74,0.85,10.1039/D0TA01636E
CCOC(=O)c1sc2c(-c3cc4c(-c5cc(Cl)c(CC)s5)c5sc(-c6sc(-c7cc8c(-c9cc(Cl)c(CC)s9)c9sc(-c%10sc(-c%11cc%12c(-c%13cc(Cl)c(CC)s%13)c%13sccc%13c(-c%13cc(Cl)c(CC)s%13)c%12s%11)c%11sc(C(=O)OCC)c(F)c%10%11)cc9c(-c9cc(Cl)c(CC)s9)c8s7)c7sc(C(=O)OCC)c(F)c67)cc5c(-c5cc(Cl)c(CC)s5)c4s3)scc2c1F,-5.47 ,-3.61 ,CCc1ccc(C2(c3ccc(CC)cc3)c3cc4c(cc3-c3sc5cc(/C=C6\C(=O)c7ccccc7C6=C(C#N)C#N)sc5c32)C(c2ccc(CC)cc2)(c2ccc(CC)cc2)c2c-4sc3cc(/C=C4\C(=O)c5ccccc5C4=C(C#N)C#N)sc23)cc1,-5.48 ,-3.83 ,8.46,13.95,0.60,1.01,10.1021/acsaem.8b00506
CC1=CC(C(C2=CC(F)=C(CC(CCCC)CC)S2)=C(SC(C3=CC=C(C4=C5C(C(C6=C(CC(CC)CCCC)SC(CC(CCCC)CC)=C6C5=O)=O)=C(C7=CC=C(C)S7)S4)S3)=C8)C8=C9C%10=CC(F)=C(CC(CC)CCCC)S%10)=C9S1,-5.45 ,-3.64 ,O=C1C2=C(C=C(C=C(F)C(F)=C3)C3=C2)C(/C1=C/C(S4)=C(CC(CCCC)CCCCCC)C5=C4C(N6CC(CCCC)CC)=C(S5)C7=C6C(N(CC(CCCC)CC)C8=C9SC%10=C8SC(/C=C%11C(C(C=C(Cl)C(Cl)=C%12)=C%12C\%11=C(C#N)/C#N)=O)=C%10CC(CCCC)CCCCCC)=C9C%13=NSN=C%137)=C(C#N)\C#N,-5.68 ,-3.94 ,17.70,25.60,0.79,0.88,10.1039/D3EE00630A
CC(SC1=C2C3=CC=C(CC(CC)CCCC)S3)=CC1=C(C4=CC=C(CC(CC)CCCC)S4)C5=C2C=C(S5)C6=CC=C(C7=C8C(C(C9=C(CC(CC)CCCC)SC(CC(CC)CCCC)=C9C8=O)=O)=C(C%10=CC=C(C)S%10)S7)S6,-5.33 ,-3.29 ,O=C(C(C=CC=C1)=C1C/2=C(C#N)\C#N)C2=C/C3=CC(S4)=C(S3)C5=C4C6=CC(C(CCCCCCCC)(CCCCCCCC)C7=C8SC9=C7SC(/C=C%10C(C(C=CC=C%11)=C%11C\%10=C(C#N)\C#N)=O)=C9)=C8C=C6C5(CCCCCCCC)CCCCCCCC,-5.63 ,-3.91 ,12.41,19.70,0.73,0.87,10.1002/adma.201800728
CC1=C(CCCCCC)C=C(C)S1,-4.85 ,-2.84 ,O=C(C(C1=C2C3=CC=C14)=CC=C2C(C5=C3C(C6=CC=C(CCCCCCCCC)C=C6)=CC7=C58)=CC=C8C(N(CC(CC)CCCC)C7=O)=O)N(CC(CCCC)CC)C4=O,-6.09 ,-4.06 ,0.40,1.52,0.40,0.65,10.1016/j.dyepig.2015.11.013
O=C(C1=CC2=C(SC(C3=CC4=C(S3)C(C5=CC=C(S5)CC(CCCC)CC)=C6C=C(SC6=C4C7=CC=C(S7)CC(CCCC)CC)C)=C2S1)C)CC(CC)CCCC,-5.11 ,-3.25 ,O=C(N(C(CC)CC)C1=O)C2=CC=C(C3=C4C=CC1C32)C5=CC=C6C7=C5C4=CC=C7C(N(C(CC)CC)C6=O)=O,-5.90 ,-3.80 ,3.71,8.10,0.52,0.80,10.1039/c4ta02851a
CC(S1)=CC2=C1C(C3=CC=C(CC(CCCC)CC)S3)=C(C=C(C4=CC=C(C5=C(F)C(F)=C(C6=CC=C(C)S6)C7=NN(CC(CCCCCCCC)CCCCCC)N=C75)S4)S8)C8=C2C9=CC=C(CC(CCCC)CC)S9,-5.21 ,-2.99 ,O=C1C2=C(C=C(F)C(F)=C2)C(/C1=C/C(S3)=CC4=C3C(S5)=C(C4(CC(CC)CCCC)CC(CC)CCCC)C=C5C6=CC(OCCCCCCCC)=C(C(S7)=CC8=C7C(S9)=C(C(CC(CCCC)CC)8CC(CCCC)CC)C=C9/C=C%10C(C%11=C(C\%10=C(C#N)\C#N)C=C(F)C(F)=C%11)=O)C=C6OCCCCCCCC)=C(C#N)\C#N,-5.45 ,-4.10 ,11.24,22.39,0.62,0.81,10.1021/acs.chemmater.0c00097
CC1=CC2=C(S1)C(CCC(CCCC)CCCCCC)=C3C=C(SC3=C2CCC(CCCC)CCCCCC)C4=CC=C(S4)C5=C(C(F)=C(C6=NN(N=C65)CC(CCCC)CCCCCC)C7=CC=C(S7)C)F,-5.45 ,-3.45 ,O=C(N(C(CCCCC)CCCCC)C1=O)C2=CC=C(C3=C4C=CC1C32)C5=C(C6=CC7=C(C8C(C7(C9C%10C=CC=C9)C%11=C%10C=CC=C%11)C=C(C%12=C(C%13=C%14C=CC%15C%13C(C(N(C(CCCCC)CCCCC)C%15=O)=O)=C%12)C%16=CC=C%17C%18=C%16C%14=CC=C%18C(N(C(CCCCC)CCCCC)C%17=O)=O)C=C8)C=C6)C=C%19C%20=C5C4=CC=C%20C(N(C(CCCCC)CCCCC)C%19=O)=O,-5.90 ,-3.83 ,2.30,6.70,0.37,0.94,10.1039/c6ta10450a
CC1=CC(C(C2=CC=C(CC(CCCC)CCCCCC)C=C2)=C(SC(C3=CC=C(C4=C5C(C(C6=C(CC(CC)CCCC)SC(CC(CCCC)CC)=C6C5=O)=O)=C(C7=CC=C(C)S7)S4)S3)=C8)C8=C9C%10=CC=C(CC(CCCCCC)CCCC)C=C%10)=C9S1,-5.43 ,-3.36 ,CCCCCCc1ccc(C2(c3ccc(CCCCCC)cc3)c3cc4c(cc3-c3sc5cc(/C=C6\C(=O)c7cc(F)ccc7C6=C(C#N)C#N)sc5c32)C(c2ccc(CCCCCC)cc2)(c2ccc(CCCCCC)cc2)c2c-4sc3c2sc2cc(/C=C4\C(=O)c5cc(F)ccc5C4=C(C#N)C#N)sc23)cc1,-5.67 ,-4.04 ,11.52,16.78,0.75,0.92,10.1002/solr.201800246
CC(S1)=CC2=C1C(C3=CC=C(CC(CCCC)CC)S3)=C(C=C(C4=CC=C(C5=C(F)C(F)=C(C6=CC=C(C)S6)C7=NN(CC(CCCCCCCC)CCCCCC)N=C75)S4)S8)C8=C2C9=CC=C(CC(CCCC)CC)S9,-5.21 ,-2.99 ,O=C1C2=C(C=C(C=C(F)C=C3)C3=C2)C(/C1=C/C(S4)=CC5=C4C(S6)=C(C5(CC(CC)CCCC)CC(CC)CCCC)C=C6C7=CC(OCC(CCCC)CC)=C(C(S8)=CC9=C8C(S%10)=C(C(CC(CCCC)CC)9CC(CCCC)CC)C=C%10/C=C%11C(C%12=C(C\%11=C(C#N)\C#N)C=C(C=C(F)C=C%13)C%13=C%12)=O)C=C7OCC(CCCC)CC)=C(C#N)\C#N,-5.39 ,-3.99 ,14.53,25.25,0.71,0.81,10.1002/anie.202100390
CC1=C(C(F)=C(C(OCC(CCCC)CC)=O)S2)C2=C(S1)C(S3)=CC(C3=C4C5=CC=C(CC(CCCC)CC)S5)=C(C6=CC=C(CC(CC)CCCC)S6)C7=C4C=C(C)S7,-5.38 ,-3.81 ,O=C(C(C=C1)=C2C3=C1C4=C5C(C3=C(C6=C7SC(C8=CC=C(C9=NC%10=C(S9)C%11=C%12C%13=C(C=CC(C(N(C(CCCCCC)CCCCCC)C%14=O)=O)=C%13C%14=C%11)C%15=C%16C%12=C%10C=C(C(N(C(CCCCCC)CCCCCC)C%17=O)=O)C%16=C%17C=C%15)S8)=N6)C=C2%18)=C7C=C%19C5=C(C(N(C(CCCCCC)CCCCCC)C%19=O)=O)C=C4)N(C(CCCCCC)CCCCCC)C%18=O,-5.68 ,-3.62 ,4.70,9.74,0.50,0.94,10.1021/ja5092613
CC1=C(C=C(S1)C2=C(C(F)=C(C3=NSN=C32)C4=CC(CC(CCCCCCCCCC)CCCCCCCCCCCC)=C(S4)C5=CC=C(S5)C6=CC=C(S6)C)F)CC(CCCCCCCCCCCC)CCCCCCCCCC,-5.24 ,-3.59 ,O=C(N(C(CCCCCC)CCCCCC)C1=O)C2=CC=C(C3=C4C=CC1C32)C5=C(C6=CC=C([Si](C7=CC=C(C8=C(C9=CC=C(C%10=O)C%11C9=C%12C=CC%11C(N%10C(CCCCCC)CCCCCC)=O)C(C%12=CC=C%13C(N(C(CCCCCC)CCCCCC)C%14=O)=O)=C%13C%14=C8)C=C7)(C%15=CC=C(C%16=C(C%17=C%18C=CC%19C%17C(C(N(C(CCCCCC)CCCCCC)C%19=O)=O)=C%16)C%20=CC=C%21C%22=C%20C%18=CC=C%22C(N(C(CCCCCC)CCCCCC)C%21=O)=O)C=C%15)C%23=CC=C(C%24=C(C%25=C%26C=CC%27C%25C(C(N(C(CCCCCC)CCCCCC)C%27=O)=O)=C%24)C%28=CC=C%29C%30=C%28C%26=CC=C%30C(N(C(CCCCCC)CCCCCC)C%29=O)=O)C=C%23)C=C6)C=C%31C%32=C5C4=CC=C%32C(N(C(CCCCCC)CCCCCC)C%31=O)=O,-6.01 ,-3.75 ,4.30,8.50,0.53,0.94,10.1039/c5ta03093e
FC1=C(C2=CC=C(C)S2)C3=NC(OCC(CCCCCC)CCCCCCCC)=CN=C3C(C)=C1F,-5.54 ,-2.98 ,FB1N2/C3=N\C(C4=C/5C=C(C=C(C(N(C(CCCCC)CCCCC)C6=O)=O)C6=C7)C7=C4)=NC5=N/C(N81)=C9C(C=C(C=C(C(N(C(CCCCC)CCCCC)C%10=O)=O)C%10=C%11)C%11=C9)=C8N=C2C%12=C3C=C(C=C(C(N(C(CCCCC)CCCCC)C%13=O)=O)C%13=C%14)C%14=C%12,-5.56 ,-3.83 ,3.28,8.10,0.40,1.02,10.1039/c9tc06238f
CCc1ccc(-c2c3cc(-c4ccc(-c5sc(-c6ccc(-c7cc8c(-c9ccc(CC)s9)c9sc(-c%10ccc(-c%11sc(-c%12ccc(-c%13cc%14c(-c%15ccc(CC)s%15)c%15sc(-c%16ccc(-c%17sc(-c%18cccs%18)c%18c%17C(=O)c%17c(CC)sc(CC)c%17C%18=O)s%16)cc%15c(-c%15ccc(CC)s%15)c%14s%13)s%12)c%12c%11C(=O)c%11c(CC)sc(CC)c%11C%12=O)s%10)cc9c(-c9ccc(CC)s9)c8s7)s6)c6c5C(=O)c5c(CC)sc(CC)c5C6=O)s4)sc3c(-c3ccc(CC)s3)c3ccsc23)s1,-5.31 ,-3.38 ,CCc1ccc(C2(c3ccc(CC)cc3)c3cc4c(cc3-c3sc5c6sc(/C=C7\C(=O)c8cc(F)ccc8C7=C(C#N)C#N)cc6n(CC)c5c32)C(c2ccc(CC)cc2)(c2ccc(CC)cc2)c2c-4sc3c4sc(/C=C5\C(=O)c6cc(F)ccc6C5=C(C#N)C#N)cc4n(CC)c23)cc1,-5.40 ,-3.91 ,8.37,15.70,0.59,0.91,10.1021/acsami.0c19700
CC1=CC2=C(C(CCC(CCCCCC)CCCC)=C(C=C(C3=CC=C(C4=C(F)C(F)=C(C5=CC=C(C)S5)C6=NN(CCC(CCCCCC)CCCC)N=C64)S3)S7)C7=C2CCC(CCCCCC)CCCC)S1,-5.36 ,-3.05 ,CCCCCCC(C=C1)=CC=C1C2(C3=C(C(SC4=C5SC6=C4OC(C7=C6SC(/C=C8C(C(C=C(F)C(F)=C9)=C9C\8=C(C#N)\C#N)=O)=C7)(C%10=CC=C(CCCCCC)C=C%10)C%11=CC=C(CCCCCC)C=C%11)=C5O2)SC(/C=C%12C(C(C=C(F)C(F)=C%13)=C%13C\%12=C(C#N)\C#N)=O)=C3)C%14=CC=C(CCCCCC)C=C%14,-5.64 ,-4.04 ,8.25,20.39,0.59,0.67,10.1039/c8qm00004b
CC(SC1=C2C3=CC=C(CC(CC)CCCC)S3)=CC1=C(C4=CC=C(CC(CC)CCCC)S4)C5=C2C=C(S5)C6=CC=C(C7=C8C(C(C9=C(CC(CC)CCCC)SC(CC(CC)CCCC)=C9C8=O)=O)=C(C%10=CC=C(C)S%10)S7)S6,-5.41 ,-3.57 ,O=C(C(C=CC=C1)=C1C/2=C(C#N)\C#N)C2=C/C3=CC=C(C4=CC=C(C5=CC=C(C(SC(C6=CC=C(/C=C7C(C(C=CC=C8)=C8C\7=C(C#N)/C#N)=O)S6)=C9)=C9C%10(CC(CC)CCCC)CC(CC)CCCC)C%10=C5)S4)S3,-5.89 ,-4.18 ,8.00,13.94,0.60,0.94,10.1021/acsami.7b05419
CC1=CC(CCCCCC)=C(C)S1,-5.00 ,-3.10 ,O=C1N(CCCCCC)C(C2=C1C=C(C#CC3=CC=C(C#CC(S4)=CC5=C4C(N(C5=O)CCCCCC)=O)C6=NSN=C36)S2)=O,-5.98 ,-3.40 ,0.38,1.44,0.36,0.72,10.1021/acs.chemmater.5b04551
CC(SC1=C2C3=CC=C(CC(CC)CCCC)S3)=CC1=C(C4=CC=C(CC(CC)CCCC)S4)C5=C2C=C(S5)C6=CC=C(C7=C8C(C(C9=C(CC(CC)CCCC)SC(CC(CC)CCCC)=C9C8=O)=O)=C(C%10=CC=C(C)S%10)S7)S6,-5.54 ,-3.65 ,O=C(C(C=CC=C1)=C1C/2=C(C#N)/C#N)C2=C/C(S3)=CC4=C3C5=C(/C4=C(C6=CC=C(CC(CC)CCCC)S6)/C7=CC=C(CC(CC)CCCC)S7)C=C8C(/C(C9=C8SC(/C=C%10/C(C%11=C(C%10=O)C=CC=C%11)=C(C#N)/C#N)=C9)=C(C%12=CC=C(CC(CC)CCCC)S%12)\C%13=CC=C(CC(CC)CCCC)S%13)=C5,-5.43 ,-3.72 ,0.62,2.06,0.33,0.91,10.1039/c9tc02237f
CC1=CC(C(C2=CC=C(CC(CCCC)CC)S2)=C(SC(C3=CC=C(C4=C5C(C(C6=C(CC(CC)CCCC)SC(CC(CCCC)CC)=C6C5=O)=O)=C(C7=CC=C(C)S7)S4)S3)=C8)C8=C9C%10=CC=C(CC(CC)CCCC)S%10)=C9S1,-5.34 ,-3.44 ,CC(C)C(C=C1C(C)C)=CC(C(C)C)=C1C2=C(C3=C(C4=C(C(C)C)C=C(C(C)C)C=C4C(C)C)C=C(C5=CC(CC(CCCCCC)CCCC)=C(/C=C6C(C(C=C(F)C(F)=C7)=C7C\6=C(C#N)\C#N)=O)S5)S3)SC(C8=CC(CC(CCCC)CCCCCC)=C(/C=C9C(C(C=C(F)C(F)=C%10)=C%10C\9=C(C#N)\C#N)=O)S8)=C2,-5.65 ,-3.90 ,10.80,22.62,0.58,0.82,10.1039/D2TA09500A
CC(SC1=C2C3=CC=C(CC(CC)CCCC)S3)=CC1=C(C4=CC=C(CC(CC)CCCC)S4)C5=C2C=C(S5)C6=CC=C(C7=C8C(C(C9=C(CC(CC)CCCC)SC(CC(CC)CCCC)=C9C8=O)=O)=C(C%10=CC=C(C)S%10)S7)S6,-5.36 ,-3.54 ,CCCCCCC(C=C1)=CC=C1C2(C3=CC=C(CCCCCC)C=C3)C4=CC5=C(C(C6=C5SC7=C6SC(/C=C8C(C(C=CC(C)=C9)=C9C\8=C(C#N)\C#N)=O)=C7)(C%10=CC=C(CCCCCC)C=C%10)C%11=CC=C(CCCCCC)C=C%11)C=C4C%12=C2C(SC(/C=C%13C(C(C=CC(C)=C%14)=C%14C\%13=C(C#N)/C#N)=O)=C%15)=C%15S%12,-5.58 ,-3.98 ,12.05,17.31,0.71,0.94,10.1002/aenm.201602000
CC(S1)=CC2=C1C(C3=CC=C(CC(CCCCCC)CCCCCCCC)S3)=C(C=C(C4=CC=C(C5=C(F)C(F)=C(C6=CC=C(C)S6)C7=NN(CCCCCCCC)N=C75)S4)S8)C8=C2C9=CC=C(CC(CCCCCCCC)CCCCCC)S9,-5.26 ,-3.08 ,O=C(C1=C2C=CC=C1)C(/C2=C(C#N)\C#N)=C\C3=CC4=C([Se]3)C5=C(C=C(C6=C5)C7=C(C8=C(S7)C9=C(C%10=C(C9(C%11=CC=C(C=C%11)CCCCCC)C%12=CC=C(C=C%12)CCCCCC)C=C(C%13=C(C=C([Se]%13)/C=C(C(C%14=C%15C=CC=C%14)=O)/C%15=C(C#N)\C#N)C%16(C%17=CC=C(C=C%17)CCCCCC)C%18=CC=C(C=C%18)CCCCCC)C%16=C%10)S8)C6(C%19=CC=C(C=C%19)CCCCCC)C%20=CC=C(C=C%20)CCCCCC)C4(C%21=CC=C(C=C%21)CCCCCC)C%22=CC=C(C=C%22)CCCCCC,-5.41 ,-3.81 ,8.02,15.16,0.58,0.91,10.1016/j.nanoen.2016.07.019
CCC1=C(F)C=C(C2=C3C=C(C4=CC=C(C5=C6C(=O)C7=C(CC)SC(CC)=C7C(=O)C6=C(C6=CC=C(C)S6)S5)S4)SC3=C(C3=CC(F)=C(CC)S3)C3=C2SC(C)=C3)S1,-5.49 ,-3.60 ,CCc1c(/C=C2\C(=O)c3cc(F)c(F)cc3C2=C(C#N)C#N)sc2c1sc1c3c4nn(CC)nc4c4c5sc6c(CC)c(/C=C7\C(=O)c8cc(F)c(F)cc8C7=C(C#N)C#N)sc6c5n(CC)c4c3n(CC)c21,-5.58 ,-3.98 ,16.02,24.91,0.76,0.84,10.1039/D0TA01260B
CC(SC1=C2C3=CC=C(CC(CC)CCCC)S3)=CC1=C(C4=CC=C(CC(CC)CCCC)S4)C5=C2C=C(S5)C6=CC=C(C7=C(C(OCC(CC)CCCC)=O)C8=C(C(C(OCC(CC)CCCC)=O)=C(C9=CC=CS9)S8)S7)S6,-5.23 ,-3.34 ,CCCCCCC(C=C1)=CC=C1C2(C3=CC=C(CCCCCC)C=C3)C4=CC5=C(C(C6=C5SC7=C6SC(/C=C8C(C(C=CC=C9)=C9C\8=C(C#N)\C#N)=O)=C7)(C%10=CC=C(CCCCCC)C=C%10)C%11=CC=C(CCCCCC)C=C%11)C=C4C%12=C2C(SC(/C=C%13C(C(C=CC=C%14)=C%14C\%13=C(C#N)/C#N)=O)=C%15)=C%15S%12,-5.60 ,-3.86 ,9.67,17.20,0.68,0.83,10.1002/aenm.201801214
CC1=CC(C(C2=CC=C(CC(CCCC)CC)S2)=C(SC(C3=CC=C(C4=C5C(C(C6=C(CC(CC)CCCC)SC(CC(CCCC)CC)=C6C5=O)=O)=C(C7=CC=C(C)S7)S4)S3)=C8)C8=C9C%10=CC=C(CC(CC)CCCC)S%10)=C9S1,-5.34 ,-3.44 ,O=C(C1=CSC=C1C/2=C(C#N)\C#N)C2=C/C3=CC(S4)=C(S3)C5=C4C6=C(C5(C7=CC=C(CCCCCC)[Se]7)C8=CC=C(CCCCCC)[Se]8)C=C9C(C(C%10=CC=C(CCCCCC)[Se]%10)(C%11=CC=C(CCCCCC)[Se]%11)C%12=C9SC%13=C%12SC(/C=C%14C(C%15=CSC=C%15C\%14=C(C#N)/C#N)=O)=C%13)=C6,-5.66 ,-3.93 ,9.02,15.20,0.68,0.87,10.1002/adfm.201702194
CC1=CC(C(C2=CC=C(CC(CCCC)CC)S2)=C(SC(C3=CC=C(C4=C5C(C(C6=C(CC(CC)CCCC)SC(CC(CCCC)CC)=C6C5=O)=O)=C(C7=CC=C(C)S7)S4)S3)=C8)C8=C9C%10=CC=C(CC(CC)CCCC)S%10)=C9S1,-5.34 ,-3.44 ,O=C(C1=CSC=C1C/2=C(C#N)\C#N)C2=C/C3=CC(S4)=C(S3)C5=C4C6=C(C5(C7=CC=C(CCCCCC)S7)C8=CC=C(CCCCCC)S8)C=C9C(C(C%10=CC=C(CCCCCC)S%10)(C%11=CC=C(CCCCCC)S%11)C%12=C9SC%13=C%12SC(/C=C%14C(C%15=CSC=C%15C\%14=C(C#N)/C#N)=O)=C%13)=C6,-5.66 ,-3.93 ,10.61,17.05,0.73,0.86,10.1002/adfm.201702194
CC(SC1=C2C3=CC=C(CC(CC)CCCC)S3)=CC1=C(C4=CC=C(CC(CC)CCCC)S4)C5=C2C=C(S5)C6=CC=C(C7=C8C(C(C9=C(CC(CC)CCCC)SC(CC(CC)CCCC)=C9C8=O)=O)=C(C%10=CC=C(C)S%10)S7)S6,-5.21 ,-3.41 ,CCCCCCC(C=C1)=CC=C1C2(C3=CC=C(CCCCCC)C=C3)C4=CC5=C(C(C6=C5SC7=C6SC(C8=CC=C(/C=C9S/C(N(CCCCCC)C\9=O)=C(C#N)/C#N)C%10=NSN=C%108)=C7)(C%11=CC=C(CCCCCC)C=C%11)C%12=CC=C(CCCCCC)C=C%12)C=C4C%13=C2C(SC(C%14=CC=C(/C=C%15S/C(N(CCCCCC)C\%15=O)=C(C#N)/C#N)C%16=NSN=C%16%14)=C%17)=C%17S%13,-5.30 ,-3.71 ,9.29,16.13,0.64,0.88,10.1021/acsaem.8b00851
CC(SC1=C2C3=CC=C(CC(CCCC)CCCCCC)C=C3)=CC1=C(C4=CC=C(CC(CCCC)CCCCCC)C=C4)C5=C2C=C(C6=CC=C(C7=C8C(C(C9=C(CC(CC)CCCC)SC(CC(CC)CCCC)=C9C8=O)=O)=C(C%10=CC=C(C)S%10)S7)S6)S5,-5.43 ,-3.36 ,CCCCCCC(C=C1)=CC=C1C2(C3=CC=C(CCCCCC)C=C3)C4=C(C5=CC(C6(C7=CC=C(CCCCCC)C=C7)C8=CC=C(CCCCCC)C=C8)=C(C9=C6C=C(/C=C%10C(C(C=CC(F)=C%11)=C%11C\%10=C(C#N)\C#N)=O)S9)C=C52)SC(/C=C%12C(C(C=CC(F)=C%13)=C%13C\%12=C(C#N)\C#N)=O)=C4,-5.84 ,-4.06 ,8.33,13.89,0.69,0.87,10.1039/C8TA07334A
CC(SC1=C2C3=CC(CCCCCCCC)=C(CCCCCCCC)S3)=CC1=C(C4=CC(CCCCC5)=C(CCCCCCCC)S4)C6=C2C=C(S6)C7=CC=C(C(C(F)=C8)=C9C(N=C(C(C%10=CC(OCCC5(CC)CCCCC)=CC=C%10)=N9)C%11=CC=CC(OCCCCCCCC)=C%11)=C8C%12=CC=C(C)S%12)S7,-5.37 ,-3.03 ,O=C(C(C=CC=C1)=C1C/2=C(C#N)\C#N)C2=C/C3=CC(S4)=C(S3)C5=C4C6=CC(C(C7=C8SC9=C7SC(/C=C%10C(C(C=CC=C%11)=C%11C\%10=C(C#N)\C#N)=O)=C9)(C%12=CC=C(CCCCCC)S%12)C%13=CC=C(CCCCCC)S%13)=C8C=C6C(C%14=CSC(CCCCCC)=C%14)5C%15=CC=C(CCCCCC)S%15,-5.66 ,-3.93 ,7.81,15.14,0.59,0.88,10.1016/j.orgel.2019.06.007
CCN1N=C2C(C3=CC=C(C)S3)=C(F)C(F)=C(C3=CC=C(C4=CC5=C(C6=CC=C([Si](CC)(CC)CC)S6)C6=C(C=C(C)S6)C(C6=CC=C([Si](CC)(CC)CC)S6)=C5S4)S3)C2=N1,-5.40 ,-3.65 ,CCC1(CC)c2cc3c(cc2-c2sc(/C=C4\C(=O)c5cc(F)c(F)cc5C4=C(C#N)C#N)cc21)C(CC)(CC)c1cc(-c2ccc(-c4cc5c(s4)-c4cc6c(cc4C5(CC)CC)-c4sc(/C=C5\C(=O)c7cc(F)c(F)cc7C5=C(C#N)C#N)cc4C6(CC)CC)c4nsnc24)sc1-3,-5.48 ,-3.97 ,11.50,19.80,0.67,0.86,10.1021/acsapm.0c00748
CC1=CC(C(C2=CC=C(CC(CCCC)CC)S2)=C(SC(C3=CC=C(C4=C5C(C(C6=C(CC(CC)CCCC)SC(CC(CCCC)CC)=C6C5=O)=O)=C(C7=CC=C(C)S7)S4)S3)=C8)C8=C9C%10=CC=C(CC(CC)CCCC)S%10)=C9S1,-5.34 ,-3.44 ,C=C(N(CC)/C(S/1)=C(C#N)\C#N)C1=C/C2=CC3=C(OCC(CC)CCCC)C(S4)=C(C(OCC(CC)CCCC)=C3S2)C5=C4C6=C(N5CC(CC)CCCC)C7=C(C(SC8=C9C(OCC(CC)CCCC)=C%10C(C=C(/C=C%11C(N(CC)/C(S\%11)=C(C#N)\C#N)=C)S%10)=C8OCC(CC)CCCC)=C9N7CC(CC)CCCC)C%12=NSN=C6%12,-5.51 ,-3.80 ,2.48,6.70,0.34,1.08,10.1016/j.orgel.2020.105662
CC1=C(C=C(S1)C2=C(C(F)=C(C3=NSN=C32)C4=CC(CC(CCCCCCCC)CCCCCCCCCC)=C(S4)C5=CC=C(S5)C6=CC=C(S6)C)F)CC(CCCCCCCCCC)CCCCCCCC,-5.34 ,-3.69 ,S=C(S/1)N(CC)C(C1=C/C2=CC=C(C3=CC(C4(CCCCCCCC)CCCCCCCC)=C(C=C3)C(C4=C5)=CC=C5C(C6=NSN=C67)=CC=C7/C=C8SC(N(C/8=O)CC)=S)C9=NSN=C29)=O,-5.83 ,-3.70 ,7.04,12.62,0.50,1.11,10.1002/adfm.201704389
CC1=CC(C(C2=CC=C(CC(CCCC)CC)S2)=C(SC(C3=CC=C(C4=C5C(C(C6=C(CC(CC)CCCC)SC(CC(CCCC)CC)=C6C5=O)=O)=C(C7=CC=C(C)S7)S4)S3)=C8)C8=C9C%10=CC=C(CC(CC)CCCC)S%10)=C9S1,-5.34 ,-3.44 ,O=C(C(C=C1)=C2C3=C1C4=C5C(C3=CC=C26)=C(C7=CC=C(C8=CC=C(C=C(C9=CC%10=C%11C%12=C9C%13=C%14C(C%12=CC=C%11C(N(CC(CCCCCC)CCCCCCCC)C%10=O)=O)=CC=C%15C%14=C(C(N(CC(CCCCCC)CCCCCCCC)C%15=O)=O)C=C%13)S%16)C%16=C8)S7)C=C%17C5=C(C(N(CC(CCCCCC)CCCCCCCC)C%17=O)=O)C=C4)N(CC(CCCCCC)CCCCCCCC)C6=O,-5.78 ,-3.72 ,3.58,6.56,0.64,0.85,10.1039/C8TC00089A
CC(SC1=C2C3=CC(F)=C(SCC(CC)CCCC)S3)=CC1=C(C4=CC(F)=C(SCC(CC)CCCC)S4)C5=C2C=C(C6=CC=C(C7=C8C(C(C9=C(CC(CC)CCCC)SC(CC(CC)CCCC)=C9C8=O)=O)=C(C%10=CC=C(C)S%10)S7)S6)S5,-5.40 ,-3.60 ,O=C(C(C=C(F)C(F)=C1)=C1C/2=C(C#N)\C#N)C2=C/C(S3)=CC4=C3C5=C(C4(CCCCCC)CCCCCC)C=C6C(C(CCCCCC)(CCCCCC)C7=C6SC(/C=C8C(C(C=C(F)C(F)=C9)=C9C\8=C(C#N)/C#N)=O)=C7)=C5,-5.72 ,-4.05 ,10.35,17.42,0.73,0.82,10.1039/c9ta01003c
CC(SC1=C2C3=CC=C(CC(CCCC)CCCCCC)C=C3)=CC1=C(C4=CC=C(CC(CCCC)CCCCCC)C=C4)C5=C2C=C(C6=CC=C(C7=C8C(C(C9=C(CC(CC)CCCC)SC(CC(CC)CCCC)=C9C8=O)=O)=C(C%10=CC=C(C)S%10)S7)S6)S5,-5.43 ,-3.36 ,CCCCCCC(C=C1)=CC=C1C2(C3=CC=C(CCCCCC)C=C3)C4=CC5=C(C(C6=C5SC7=C6SC8=C7SC(/C=C9C(C(C=CC(F)=C%10)=C%10C\9=C(C#N)\C#N)=O)=C8)(C%11=CC=C(CCCCCC)C=C%11)C%12=CC=C(CCCCCC)C=C%12)C=C4C%13=C2C(SC(/C=C%14C(C(C=CC(F)=C%15)=C%15C\%14=C(C#N)/C#N)=O)=C%16)=C%16S%13,-5.67 ,-4.04 ,11.52,16.78,0.75,0.92,10.1002/solr.201800246
O=C(OCC(CC)CCCC)C1=C(F)C2=C(C)SC(C3=CC4=C(C(C5=CC=C(CC(CC)CCCC)S5)=C(C=C(C)S6)C6=C4C7=CC=C(CC(CC)CCCC)S7)S3)=C2S1,-5.04 ,-3.45 ,O=C(N(C(CCC)CCC)C1=O)C2=CC=C(C3=C4C=CC1C32)C5=CC(C(C=C6)=CC=C6C(C7=CC=C(C8=CC9=C%10C(C%11=CC=C%12C%13=C%11C9=CC=C%13C(N(C(CCC)CCC)C%12=O)=O)=CC=C(C%14=O)C%10C8C(N%14C(CCC)CCC)=O)C=C7)(C%15=CC=C(C%16=CC%17=C%18C(C%19=CC=C%20C%21=C%19C%17=CC=C%21C(N(C(CCC)CCC)C%20=O)=O)=CC=C(C%22=O)C%18C%16C(N%22C(CCC)CCC)=O)C=C%15)C%23=CC=C(C%24=C%25C%26=C(C%27=CC=C%26C(N(C(CCC)CCC)C%25=O)=O)C(C%28=CC=C(C%29=O)C%30C%28=C%27C=CC%30C(N%29C(CCC)CCC)=O)=C%24)C=C%23)=C%31C%32=C5C4=CC=C%32C(N(C(CCC)CCC)C%31=O)=O,-6.06 ,-3.75 ,4.71,11.55,0.47,0.85,10.1021/acsami.7b18717
CC1=C(C(F)=C(C(OCC(CCCC)CC)=O)S2)C2=C(S1)C(S3)=CC(C3=C4C5=CC=C(CC(CCCC)CC)S5)=C(C6=CC=C(CC(CC)CCCC)S6)C7=C4C=C(C)S7,-5.22 ,-3.64 ,O=C(C1=CC=C2C(C1=C3C=C4)=C4C5=CC=C6C7=C5C2=CC=C7C(N(C(CCCCCCC)CCCCCCC)C6=O)=O)N(C8C(N9C(C%10=C%11C(C%12=CC=C%11C9=O)=C(C=C%10)C%13=CC=C%14C%15=C%13C%12=CC=C%15C(N(C(CCCCCCC)CCCCCCC)C%14=O)=O)=O)CCCC8)C3=O,-6.16 ,-3.88 ,4.25,10.47,0.51,0.79,10.1039/C5RA26777C
CC1=C(C=C(C(C(CC)CCCC)=O)S2)C2=C(S1)C(S3)=CC(C3=C4C5=CC=C(CC(CCCC)CC)S5)=C(C6=CC=C(CC(CC)CCCC)S6)C7=C4C=C(C)S7,-5.11 ,-3.25 ,O=C(N1CC(CCCC)CC)C2=C3C(C4=C(C5=CC=C(C6=CC(C(N7CC(CC)CCCC)=O)=C8C(C9=CC=C8C7=O)=C6C%10=C(C9=C(OCCOC)C=C%11C(N(CC(CC)CCCC)C%12=O)=O)C%11=C%12C=C%10)C5)C=C3C1=O)=C(C=C2)C%13=C(C4=CC=C%14C(N(CC(CC)CCCC)C%15=O)=O)C%14=C%15C=C%13OCCOC,-5.61 ,-3.84 ,4.01,10.60,0.48,0.79,10.1039/C4CC08457H
FC(C(F)=C(C1=NSN=C12)C3=CC(CC(CCCCCC)CCCCCCCC)=C(S3)C4=CC(CC(CCCCCC)CCCCCCCC)=C(S4)C5=CC=C(C6=CC=C(C7=C(C(F)=C(C8=CC=C(C)S8)C9=NSN=C97)F)S6)S5)=C2C(S%10)=CC(CC(CCCCCC)CCCCCCCC)=C%10C%11=CC(CC(CCCCCC)CCCCCCCC)=C(C)S%11,-5.31 ,-3.68 ,O=C(C(C=CC=C1)=C1C/2=C(C#N)\C#N)C2=C/C3=CC(S4)=C(S3)C5=C4C6=CC(C(C7=C8SC9=C7SC(/C=C%10C(C(C=CC=C%11)=C%11C\%10=C(C#N)\C#N)=O)=C9)(C%12=CC=C(CCCCCC)S%12)C%13=CC=C(CCCCCC)S%13)=C8C=C6C(C%14=CSC(CCCCCC)=C%14)5C%15=CC=C(CCCCCC)S%15,-5.66 ,-3.93 ,8.00,14.25,0.61,0.88,10.1002/aenm.201701674
CC(S1)=CC2=C1C(C3=CC=C(C(CCC)(CCC)CCC)S3)=C(C=C(C4=CC=C(C5=C(F)C(F)=C(C6=CC=C(C)S6)C7=NN(CC(CCCCCCCC)CCCCCC)N=C75)S4)S8)C8=C2C9=CC=C(C(CCC)(CCC)CCC)S9,-5.40 ,-3.24 ,CCCCCCc1ccc(C2(c3ccc(CCCCCC)cc3)c3cc4c(cc3-c3sc(/C=C5\C(=O)c6c(csc6C)C5=C(C#N)C#N)cc32)C(c2ccc(CCCCCC)cc2)(c2ccc(CCCCCC)cc2)c2c-4sc3c2sc2cc(/C=C4\C(=O)c5c(csc5C)C4=C(C#N)C#N)sc23)cc1,-5.59 ,-3.89 ,12.54,18.52,0.74,0.92,10.1021/jacs.7b01493
CC1=CC2=C(S1)C(C3=CC=C(SCC(CC)CCCC)S3)=C4C(SC(C5=CC=C(C6=C7C(C(C8=C(CC(CCCC)CC)SC(CC(CCCC)CC)=C8C7=O)=O)=C(C9=CC=C(C)S9)S6)S5)=C4)=C2C%10=CC=C(SCC(C)C)S%10,-5.37 ,-3.59 ,O=C(C(C=CC=C1)=C1C/2=C(C#N)\C#N)C2=C/C3=CC(S4)=C(S3)C5=C4C6=C(C5(C7=CC=C(SCCCCCCCC)C=C7)C8=CC=C(SCCCCCCCC)C=C8)C=C9C(C(C%10=CC=C(SCCCCCCCC)C=C%10)(C%11=CC=C(SCCCCCCCC)C=C%11)C%12=C9SC%13=C%12SC(/C=C%14C(C(C=CC=C%15)=C%15C\%14=C(C#N)/C#N)=O)=C%13)=C6,-5.70 ,-3.90 ,7.79,14.43,0.60,0.90,10.1021/acsami.7b09915
CC1=CC(CCCCCC)=C(C)S1,-5.20 ,-3.20 ,O=C1C2=C(C=CC(C3=CC=C(C4=C(C=CC=C5C(N(CCC(CCCC)CCCCCC)C6=O)=O)C5=C6C=C4)S3)=C2)C7=CC=C(C8=CC=C(C9=C(C=CC=C%10C(N(CCC(CCCC)CCCCCC)C%11=O)=O)C%10=C%11C=C9)S8)C=C71,-6.07 ,-3.94 ,3.60,9.10,0.45,0.88,10.1021/acsami.6b16395
CC(SC1=C2C3=CC=C(CC(CC)CCCC)S3)=CC1=C(C4=CC=C(CC(CC)CCCC)S4)C5=C2C=C(S5)C6=CC=C(C7=C8C(C(C9=C(CC(CC)CCCC)SC(CC(CC)CCCC)=C9C8=O)=O)=C(C%10=CC=C(C)S%10)S7)S6,-5.33 ,-2.92 ,O=C(/C(S/1)=C/C(S2)=C3C(C=C(C(OCCCCCCCC)=O)S3)=C2C(S4)=CC5=C4C6=CC(C(CCCCCC)(CCCCCC)C7=C8SC(C9=C(C=C(C(OCCCCCCCC)=O)S%10)C%10=C(/C=C(S/%11)/C(N(CC)C%11=C(C#N)/C#N)=O)S9)=C7)=C8C=C6C5(CCCCCC)CCCCCC)N(CC)C1=C(C#N)\C#N,-5.41 ,-3.62 ,11.22,17.13,0.68,0.93,10.1021/acsami.9b10641
CC(SC1=C2C3=CC(Cl)=C(CC(CC)CCCC)S3)=CC1=C(C4=CC(Cl)=C(CC(CC)CCCC)S4)C5=C2C=C(S5)C6=CC=C(C7=C8C(C(C9=C(CC(CC)CCCC)SC(CC(CC)CCCC)=C9C8=O)=O)=C(C%10=CC=C(C)S%10)S7)S6,-5.52 ,-3.55 ,O=C(C(C=C(F)C(F)=C1)=C1C/2=C(C#N)/C#N)C2=C/C3=C(CCCCCCCCCCC)C(SC4=C5N(CC(CC)CCCC)C6=C4C7=NSN=C7C8=C6N(CC(CC)CCCC)C9=C8SC%10=C9SC(/C=C%11/C(C%12=C(C%11=O)C=C(F)C(F)=C%12)=C(C#N)\C#N)=C%10CCCCCCCCCCC)=C5S3,-5.62 ,-4.11 ,15.40,24.20,0.73,0.88,10.1039/c9ta06929a
O=C(C1=CC2=C(SC(C3=CC4=C(S3)C(C5=CC=C(S5)CC(CCCC)CC)=C6C=C(SC6=C4C7=CC=C(S7)CC(CCCC)CC)C)=C2S1)C)CC(CC)CCCC,-5.11 ,-3.25 ,O=C(N(C(CCCCC)CCCCC)C1=O)C2=CC(C3=CC(C4=CC5C6C7=C4C8=CC=C(C(N9C(CCCCC)CCCCC)=O)C%10=C8C(C7=CC=C6C(N(C(CCCCC)CCCCC)C5=O)=O)=CC=C%10C9=O)=CC(C%11=CC(C%12=CC%13C%14C%15=C%12C%16=CC=C(C(N%17C(CCCCC)CCCCC)=O)C%18=C%16C(C%15=CC=C%14C(N(C(CCCCC)CCCCC)C%13=O)=O)=CC=C%18C%17=O)=CC(C(C=C%19C(N(C(CCCCC)CCCCC)C%20=O)=O)=C%21C%22=C%19C%20=CC=C%22C%23=CC=C(C%24=O)C%25C%23=C%21C=CC%25C(N%24C(CCCCC)CCCCC)=O)=C%11)=C3)=C(C%26=C%27C=CC1C%262)C%28=CC=C%29C%30=C%28C%27=CC=C%30C(N(C(CCCCC)CCCCC)C%29=O)=O,-5.69 ,-3.71 ,1.90,5.53,0.38,0.89,10.1007/s10854-018-9094-0
CC(SC1=C2C3=CC=C(CC(CCCC)CCCCCC)C=C3)=CC1=C(C4=CC=C(CC(CCCC)CCCCCC)C=C4)C5=C2C=C(C6=CC=C(C7=C8C(C(C9=C(CC(CC)CCCC)SC(CC(CC)CCCC)=C9C8=O)=O)=C(C%10=CC=C(C)S%10)S7)S6)S5,-5.43 ,-3.36 ,CCCCCCC(C=C1)=CC=C1C2(C3=CC=C(CCCCCC)C=C3)C4=C(C5=CC(C6(C7=CC=C(CCCCCC)C=C7)C8=CC=C(CCCCCC)C=C8)=C(C9=C6C(SC(/C=C%10C(C(C=CC(F)=C%11)=C%11C\%10=C(C#N)\C#N)=O)=C%12)=C%12S9)C=C52)SC(/C=C%13C(C(C=CC(F)=C%14)=C%14C\%13=C(C#N)\C#N)=O)=C4,-5.75 ,-4.04 ,10.17,15.82,0.73,0.88,10.1039/c8ta07334a
FC1=C(CC(CCCC)CC)SC(C2=C3C(SC(C4=CC=C(C5=C6C(C(C7=C(CC(CC)CCCC)SC(CC(CC)CCCC)=C7C6=O)=O)=C(C8=CC=C(C)S8)S5)S4)=C3)=C(C9=CC(F)=C(CC(CC)CCCC)S9)C%10=C2SC(C)=C%10)=C1,-5.48 ,-3.64 ,O=C(C(C=C(F)C(F)=C1)=C1C/2=C(C#N)/C#N)C2=C/C3=CC(CC(CCCCCC)CCCC)=C(C4=CC(C5=C(C)C=C(C)C=C5C)=C(C6=C(C7=C(C)C=C(C)C=C7C)C=C(S6)C8=C(CC(CCCCCC)CCCC)C=C(S8)/C=C9C(C(C=C(F)C(F)=C%10)=C%10C\9=C(C#N)\C#N)=O)S4)S3,-5.63 ,-3.98 ,10.40,20.80,0.57,0.87,10.1038/s41467-021-25394-w
FC1=C(CC(CCCC)CC)SC(C2=C3C(SC(C4=CC=C(C5=C6C(C(C7=C(CC(CC)CCCC)SC(CC(CC)CCCC)=C7C6=O)=O)=C(C8=CC=C(C)S8)S5)S4)=C3)=C(C9=CC(F)=C(CC(CC)CCCC)S9)C%10=C2SC(C)=C%10)=C1,-5.48 ,-3.64 ,O=C1C2=C(C=CC(F)=C2)C(/C1=C/C3=CC4=C(S3)C5=C(S4)C6=CC(C7(C8=CC=C(CCCCCC)C=C8)C9=CC=C(CCCCCC)C=C9)=C(C%10=C7C(SC(/C=C%11/C(C(C=C(C(F)=C%12)F)=C%12C%11=O)=C(C#N)\C#N)=C%13)=C%13S%10)C=C6C5(C%14=CC=C(CCCCCC)C=C%14)C%15=CC=C(CCCCCC)C=C%15)=C(C#N)/C#N,-5.67 ,-4.09 ,13.83,20.35,0.76,0.90,10.1039/C8TA09830A
O=C(N1CC(CCCC)CCCCCC)C2=C(SC(C)=C2)C3=C(C=C(C4=C(CCCCCCCCCCCC)C=C(C5=CC=C(C6=CC(CCCCCCCCCCCC)=C(C)S6)S5)S4)S3)C1=O,-5.58 ,-3.77 ,O=C(C1=C(CCC2=CC=CC=C2)C=C3C4=CC(CCC5=CC=CC=C5)=C(C6=C7C(CCC8=CC=CC=C8)=CC9=C64)C(N(C7=O)CCCCCCCC)=O)N(C(C%10=C1C3=C9C=C%10CCC%11=CC=CC=C%11)=O)CCCCCCCC,-5.92 ,-3.91 ,1.15,2.44,0.48,1.02,10.1021/ja508814z
CC(SC1=C2C3=CC(F)=C(SCC(CC)CCCC)S3)=CC1=C(C4=CC(F)=C(SCC(CC)CCCC)S4)C5=C2C=C(C6=CC=C(C7=C8C(C(C9=C(CC(CC)CCCC)SC(CC(CC)CCCC)=C9C8=O)=O)=C(C%10=CC=C(C)S%10)S7)S6)S5,-5.57 ,-3.67 ,CCCCCCC(C=C1)=CC=C1C2(C3=CC=C(CCCCCC)C=C3)C4=CC5=C(C(C6=C5SC7=C6SC(/C=C8C(C(SC=C9)=C9C\8=C(C#N)\C#N)=O)=C7)(C%10=CC=C(CCCCCC)C=C%10)C%11=CC=C(CCCCCC)C=C%11)C=C4C%12=C2C(SC(/C=C%13C(C(SC=C%14)=C%14C\%13=C(C#N)/C#N)=O)=C%15)=C%15S%12,-5.60 ,-3.92 ,10.92,18.11,0.62,0.98,10.1039/c9mh00844f
CCc1ccc(-c2c3cc(-c4ccc(-c5sc(-c6ccc(-c7cc8c(-c9ccc(CC)s9)c9sc(-c%10ccc(-c%11sc(-c%12ccc(-c%13cc%14c(-c%15ccc(CC)s%15)c%15sc(-c%16ccc(-c%17sc(-c%18cccs%18)c%18c%17C(=O)c%17c(CC)sc(CC)c%17C%18=O)s%16)cc%15c(-c%15ccc(CC)s%15)c%14s%13)s%12)c%12c%11C(=O)c%11c(CC)sc(CC)c%11C%12=O)s%10)cc9c(-c9ccc(CC)s9)c8s7)s6)c6c5C(=O)c5c(CC)sc(CC)c5C6=O)s4)sc3c(-c3ccc(CC)s3)c3ccsc23)s1,-5.33 ,-3.53 ,CCc1nc2c(-c3cc4c(s3)-c3sc(/C=C5\C(=O)c6cc(F)c(F)cc6C5=C(C#N)C#N)cc3C4(CC)CC)c3sc(CC)nc3c(-c3cc4c(s3)-c3sc(/C=C5\C(=O)c6cc(F)c(F)cc6C5=C(C#N)C#N)cc3C4(CC)CC)c2s1,-5.37 ,-3.79 ,11.50,21.80,0.63,0.84,10.1002/smtd.201900531
CCC1=C(F)C=C(C2=C3C=C(C4=CC=C(C5=C6C(=O)C7=C(CC)SC(CC)=C7C(=O)C6=C(C6=CC=C(C)S6)S5)S4)SC3=C(C3=CC(F)=C(CC)S3)C3=C2SC(C)=C3)S1,-5.45 ,-3.65 ,CCc1c(/C=C2\C(=O)c3ccc(Br)cc3C2=C(C#N)C#N)sc2c1sc1c3c4nsnc4c4c5sc6c(CC)c(/C=C7\C(=O)c8ccc(Br)cc8C7=C(C#N)C#N)sc6c5n(CC)c4c3n(CC)c21,-5.56 ,-4.07 ,16.11,25.03,0.73,0.88,10.1002/advs.201903784
CC1=CC2=C(C(CCC(CCCCCC)CCCC)=C(C=C(C3=CC=C(C4=C(F)C(F)=C(C5=CC=C(C)S5)C6=NN(CCC(CCCCCC)CCCC)N=C64)S3)S7)C7=C2CCC(CCCCCC)CCCC)S1,-5.36 ,-3.05 ,CCCCCCC(C=C1)=CC=C1C2(C3=C(C(SC4=C5SC6=C4OC(C7=C6SC(/C=C8C(C(C=CC=C9)=C9C\8=C(C#N)\C#N)=O)=C7)(C%10=CC=C(CCCCCC)C=C%10)C%11=CC=C(CCCCCC)C=C%11)=C5O2)SC(/C=C%12C(C(C=CC=C%13)=C%13C\%12=C(C#N)\C#N)=O)=C3)C%14=CC=C(CCCCCC)C=C%14,-5.57 ,-3.86 ,8.43,17.45,0.59,0.82,10.1039/c8qm00004b
CCc1ccc(-c2c3cc(-c4ccc(-c5sc(-c6ccc(-c7cc8c(-c9ccc(CC)s9)c9sc(-c%10ccc(-c%11sc(-c%12ccc(-c%13cc%14c(-c%15ccc(CC)s%15)c%15sc(-c%16ccc(-c%17sc(-c%18cccs%18)c%18c%17C(=O)c%17c(CC)sc(CC)c%17C%18=O)s%16)cc%15c(-c%15ccc(CC)s%15)c%14s%13)s%12)c%12c%11C(=O)c%11c(CC)sc(CC)c%11C%12=O)s%10)cc9c(-c9ccc(CC)s9)c8s7)s6)c6c5C(=O)c5c(CC)sc(CC)c5C6=O)s4)sc3c(-c3ccc(CC)s3)c3ccsc23)s1,-5.23 ,-3.18 ,CCc1sc(-c2c3cc(-c4ccc5c(c4)C(=C(C#N)C#N)/C(=C/c4cc6c(s4)-c4cc7c(cc4C6(CC)CC)-c4sc(/C=C6\C(=O)c8ccc(-c9cc%10c(-c%11cc(F)c(CC)s%11)c%11sc(-c%12ccc%13c(c%12)C(=C(C#N)C#N)/C(=C/c%12cc%14c(s%12)-c%12cc%15c(cc%12C%14(CC)CC)-c%12sc(/C=C%14\C(=O)c%16ccccc%16C%14=C(C#N)C#N)cc%12C%15(CC)CC)C%13=O)cc%11c(-c%11cc(F)c(CC)s%11)c%10s9)cc8C6=C(C#N)C#N)cc4C7(CC)CC)C5=O)sc3c(-c3cc(F)c(CC)s3)c3ccsc23)cc1F,-5.78 ,-3.85 ,8.00,14.05,0.66,0.83,10.1021/acsenergylett.8b02114
CC(SC1=C2C3=CC(F)=C(CC(CC)CCCC)S3)=CC1=C(C4=CC(F)=C(CC(CC)CCCC)S4)C5=C2C=C(S5)C6=CC=C(C7=C8C(C(C9=C(CC(CC)CCCC)SC(CC(CC)CCCC)=C9C8=O)=O)=C(C%10=CC=C(C)S%10)S7)S6,-5.50 ,-3.61 ,O=C1C2=C(C(/C1=C/C(S3)=CC4=C3C5=C(C(C6=CC=C(CCCCCC)C=C6)4C7=CC=C(CCCCCC)C=C7)C8=C(C(C9=CC%10=C(C=C(CC(CCCC)CC)S%10)S9)=C(C(C(C%11=CC=C(CCCCCC)C=C%11)%12C%13=CC=C(CCCCCC)C=C%13)=C(S%14)C%15=C%12C=C(/C=C%16/C(C%17=C(C%16=O)C=CC(C)=C%17)=C(C#N)\C#N)S%15)C%14=C8C%18=CC(SC(CC(CCCC)CC)=C%19)=C%19S%18)S5)=C(C#N)/C#N)C=C(C)C=C2,-5.55 ,-3.76 ,10.04,15.90,0.62,1.03,10.1039/c9ta01888c
