Repository: JYZZ2021/DL

File: Data/Open OPV Database.csv (part 13 of 24)
Donor_smiles,HOMO_D(eV),LUMO_D(eV),Acceptor_smiles,HOMO_A(eV),LUMO_A(eV),PCE,Jsc(mA/cm2),FF,Voc(V),DOI
CC(SC1=C2C3=CC=C(CC(CCCC)CCCCCC)C=C3)=CC1=C(C4=CC=C(CC(CCCC)CCCCCC)C=C4)C5=C2C=C(C6=CC=C(C7=C8C(C(C9=C(CC(CC)CCCC)SC(CC(CC)CCCC)=C9C8=O)=O)=C(C%10=CC=C(C)S%10)S7)S6)S5,-5.43 ,-3.36 ,CCCCCCC(C=C1)=CC=C1C2(C3=CC=C(CCCCCC)C=C3)C4=CC5=C(C(C6=C5SC7=C6SC8=C7SC(/C=C9C(C(C=CC=C%10)=C%10C\9=C(C#N)\C#N)=O)=C8)(C%11=CC=C(CCCCCC)C=C%11)C%12=CC=C(CCCCCC)C=C%12)C=C4C%13=C2C(SC(/C=C%14C(C(C=CC=C%15)=C%15C\%14=C(C#N)/C#N)=O)=C%16)=C%16S%13,-5.64 ,-3.87 ,7.91,12.47,0.64,1.00,10.1002/solr.201800246
CC1=C(C(F)=C(C(OCC(CCCC)CC)=O)S2)C2=C(S1)C(S3)=CC(C3=C4C5=CC=C(CC(CCCC)CC)S5)=C(C6=CC=C(CC(CC)CCCC)S6)C7=C4C=C(C)S7,-5.22 ,-3.64 ,O=C1C2=C(C=C(F)C(F)=C2)C(/C1=C/C(S3)=CC4=C3C5=CC6=C7C8=C(C=CC(C4(C9=CC=C(CCCCCC)C=C9)C%10=CC=C(CCCCCC)C=C%10)=C85)C%11=C%12C7=C(N6CC(CCCCCC)CCCCCCCC)C=C(C(SC(/C=C%13C(C(C=C(F)C(F)=C%14)=C%14C\%13=C(C#N)/C#N)=O)=C%15)=C%15C%16(C%17=CC=C(CCCCCC)C=C%17)C%18=CC=C(CCCCCC)C=C%18)C%12=C%16C=C%11)=C(C#N)\C#N,-5.31 ,-4.10 ,10.21,21.92,0.62,0.76,10.1021/jacs.7b13239
CC1=CC(C(C2=CC(F)=C(CC(CCCC)CC)S2)=C(SC(C3=CC=C(C4=C5C(C(C6=C(CC(CC)CCCC)SC(CC(CCCC)CC)=C6C5=O)=O)=C(C7=CC=C(C)S7)S4)S3)=C8)C8=C9C%10=CC(F)=C(CC(CC)CCCC)S%10)=C9S1,-5.45 ,-3.64 ,O=C(C(C=CC=C1)=C1C/2=C(C#N)/C#N)C2=C/C(S3)=CC4=C3C5=C(C4(CCCCCC6=CC=CC=C6)CCCCCC7=CC=CC=C7)C=C8C(C(CCCCCC9=CC=CC=C9)(CCCCCC%10=CC=CC=C%10)C%11=C8SC(/C=C%12C(C(C=CC=C%13)=C%13C\%12=C(C#N)\C#N)=O)=C%11)=C5,-5.76 ,-3.89 ,14.56,19.19,0.80,0.95,10.1016/j.xinn.2021.100090
CC(S1)=CC2=C1C(C3=CC=C(CC(CCCC)CC)S3)=C(C=C(C4=CC=C(C5=C(F)C(F)=C(C6=CC=C(C)S6)C7=NN(CC(CCCCCCCC)CCCCCC)N=C75)S4)S8)C8=C2C9=CC=C(CC(CCCC)CC)S9,-5.21 ,-2.99 ,O=C1C2=C(C=C(F)C(F)=C2)C(/C1=C/C(S3)=CC4=C3C(S5)=C(C4(CC(CC)CCCC)CC(CC)CCCC)C=C5C6=CC(OCC(CCCC)CC)=C(C(S7)=CC8=C7C(S9)=C(C(CC(CCCC)CC)8CC(CCCC)CC)C=C9/C=C%10C(C%11=C(C\%10=C(C#N)\C#N)C=C(F)C(F)=C%11)=O)C=C6OCC(CCCC)CC)=C(C#N)\C#N,-5.49 ,-4.11 ,13.56,24.87,0.69,0.79,10.1021/acs.chemmater.0c00097
O=C(OCC(CC)CCCC)C1=C(F)C2=C(C)SC(C3=CC4=C(C(C5=CC=C(CC(CC)CCCC)S5)=C(C=C(C)S6)C6=C4C7=CC=C(CC(CC)CCCC)S7)S3)=C2S1,-5.33 ,-3.68 ,O=C(N(C(CCCCC)CCCCC)C1=O)C2=CC3=C(SC4=C5SC6=C4C(C7=CC=C(CCCCCC)C=C7)(C8=CC=C(CCCCCC)C=C8)C9=C6C=C%10C(C(S%11)=C(C(C%12=CC=C(CCCCCC)C=C%12)%10C%13=CC=C(CCCCCC)C=C%13)C%14=C%11C%15=C%16C=C%17C%18=C%19C%16=C(C(C=C%20C(N(C(CCCCC)CCCCC)C%21=O)=O)=C%15S%14)C(C%20=C%21C=C%22)=C%22C%19=CC=C%18C(N(C(CCCCC)CCCCC)C%17=O)=O)=C9)C5=C%23C=C%24C%25=C%26C%23=C3C(C2=C1C=C%27)=C%27C%26=CC=C%25C(N(C(CCCCC)CCCCC)C%24=O)=O,-5.55 ,-3.75 ,7.77,12.73,0.58,1.06,10.1021/jacs.8b05834
FC1=C(CC(CCCC)CC)SC(C2=C3C(SC(C4=CC=C(C5=C6C(C(C7=C(CC(CC)CCCC)SC(CC(CC)CCCC)=C7C6=O)=O)=C(C8=CC=C(C)S8)S5)S4)=C3)=C(C9=CC(F)=C(CC(CC)CCCC)S9)C%10=C2SC(C)=C%10)=C1,-5.48 ,-3.64 ,O=C(C(C=CC(C)=C1)=C1C/2=C(C#N)/C#N)C2=C/C3=CC4=C(S3)C5=CC6=C(C7SC(/C=C8C(C(C=CC(C)=C9)=C9C\8=C(C#N)\C#N)=O)=CC7C6(CCCCCC)CCCCCC)C=C5C4(CCCCCC)CCCCCC,-5.70 ,-3.98 ,12.50,17.50,0.74,0.96,10.1039/C7TA10461H
CC(SC1=C2C3=CC=C(CC(CC)CCCC)S3)=CC1=C(C4=CC=C(CC(CC)CCCC)S4)C5=C2C=C(S5)C6=CC=C(C7=C8C(C(C9=C(CC(CC)CCCC)SC(CC(CC)CCCC)=C9C8=O)=O)=C(C%10=CC=C(C)S%10)S7)S6,-5.27 ,-3.08 ,CCCCCCC(C=C1)=CC=C1C2(C3=CC=C(CCCCCC)C=C3)C4=CC5=C(C(C6=C5SC7=C6SC(/C=C8C(C(C=CC(C)=C9)=C9C\8=C(C#N)\C#N)=O)=C7)(C%10=CC=C(CCCCCC)C=C%10)C%11=CC=C(CCCCCC)C=C%11)C=C4C%12=C2C=C(/C=C%13C(C(C=C(C)C=C%14)=C%14C\%13=C(C#N)/C#N)=O)S%12,-5.62 ,-3.90 ,11.23,15.97,0.76,0.92,10.1021/acsenergylett.8b00825
FC1=C(CC(CCCC)CC)SC(C2=C3C(SC(C4=CC=C(C5=C6C(C(C7=C(CC(CC)CCCC)SC(CC(CC)CCCC)=C7C6=O)=O)=C(C8=CC=C(C)S8)S5)S4)=C3)=C(C9=CC(F)=C(CC(CC)CCCC)S9)C%10=C2SC(C)=C%10)=C1,-5.48 ,-3.64 ,O=C(C(C=C(F)C(F)=C1)=C1C/2=C(C#N)/C#N)C2=C/C3=CC(N(C4=CC=CC=C4)CCCCCCCC)=C(C5=CC(C6=C(C(C)C)C=C(C(C)C)C=C6C(C)C)=C(C7=C(C8=C(C(C)C)C=C(C(C)C)C=C8C(C)C)C=C(S7)C9=C(N(C%10=CC=CC=C%10)CCCCCCCC)C=C(S9)/C=C%11C(C(C=C(F)C(F)=C%12)=C%12C\%11=C(C#N)\C#N)=O)S5)S3,-5.49 ,-4.05 ,10.82,19.59,0.69,0.80,10.1002/cjoc.202200579
FC1=C(C2=CC=C(C)S2)C3=NC(OCC(CCCCCC)CCCCCCCC)=CN=C3C(C)=C1F,-5.54 ,-2.98 ,O=C(C(C=C(F)C=C1)=C1C/2=C(C#N)\C#N)C2=C/C(S3)=CC4=C3C5=C(C4(CCCCCC)CCCCCC)C(OCCCCCC)=C6C(C(CCCCCC)(CCCCCC)C7=C6SC(/C=C8C(C(C=CC(F)=C9)=C9C\8=C(C#N)/C#N)=O)=C7)=C5OCCCCCC,-5.81 ,-3.91 ,12.43,19.01,0.71,0.92,10.1039/d0tc01313g
CC(SC1=C2C3=CC(F)=C(CC(CC)CCCC)S3)=CC1=C(C4=CC(F)=C(CC(CC)CCCC)S4)C5=C2C=C(S5)C6=CC=C(C7=C8C(C(C9=C(CC(CC)CCCC)SC(CC(CC)CCCC)=C9C8=O)=O)=C(C%10=CC=C(C)S%10)S7)S6,-5.47 ,-3.60 ,O=C(C(C=C(F)C(F)=C1)=C1C/2=C(C#N)\C#N)C2=C/C(S3)=CC4=C3C5=C(C4(CCCCCC)CCCCCC)C=C6C(C(CCCCCC)(CCCCCC)C7=C6SC(/C=C8C(C(C=C(F)C(F)=C9)=C9C\8=C(C#N)/C#N)=O)=C7)=C5,-5.83 ,-3.86 ,6.88,13.42,0.61,0.84,10.1038/s41467-019-10098-z
CC1=C(C=C(C(C(CC)CCCC)=O)S2)C2=C(S1)C(S3)=CC(C3=C4C5=CC=C(CC(CCCC)CC)S5)=C(C6=CC=C(CC(CC)CCCC)S6)C7=C4C=C(C)S7,-5.11 ,-3.25 ,O=C(C1=CC=C2C(C1=C3C=C4)=C4C5=CC=C6C7=C5C2=CC=C7C(N(C(CCCCC)CCCCC)C6=O)=O)N(N8C(C9=C%10C(C%11=CC=C%10C8=O)=C(C=C9)C%12=CC=C%13C%14=C%12C%11=CC=C%14C(N(C(CCCCC)CCCCC)C%13=O)=O)=O)C3=O,-5.90 ,-3.86 ,3.78,10.46,0.49,0.76,10.1021/acsami.5b02012
CC1=CC=C(C(S2)=C3C(C(C4=C(CC(CCCC)CC)SC(CC(CCCC)CC)=C4C3=O)=O)=C2C5=CC=C(C6=CC7=C(C8=C(C9=CC=C(CCCCCCCC)S9)C(SC%10=C%11SC(C)=C%10)=C%11C(C%12=CC=C(CCCCCCCC)S%12)=C8S7)S6)S5)S1,-5.36 ,-3.43 ,O=C(N(C(CCCCCC)CCCCCC)C1=O)C2=CCC(C3=C4C5=CC1=C32)=C6C(C7=CC8=C9C%10=C7C%11=CC=C(C(N%12C(CCCCCC)CCCCCC)=O)C%13=C%11C(C%10=C%14C=C9C(N(C(CCCCCC)CCCCCC)C8=O)=O)=C([Se]%14)C=C%13C%12=O)C=C%15C%16=C6C4=C([Se]5)C=C%16C(N(C(CCCCCC)CCCCCC)C%15=O)=O,-6.09 ,-3.87 ,8.42,12.48,0.70,0.95,10.1021/jacs.5b11149
CCN1N=C2C(C3=CC=C(C)S3)=C(F)C(F)=C(C3=CC=C(C4=CC5=C(C6=CC=C([Si](CC)(CC)CC)S6)C6=C(C=C(C)S6)C(C6=CC=C([Si](CC)(CC)CC)S6)=C5S4)S3)C2=N1,-5.40 ,-3.24 ,CCc1ccc(C2(c3ccc(CC)cc3)c3cc4c(cc3-c3sc5cc(/C=C6\C(=O)c7cc(C)c(C)cc7C6=C(C#N)C#N)sc5c32)C(c2ccc(CC)cc2)(c2ccc(CC)cc2)c2c-4sc3cc(/C=C4\C(=O)c5cc(C)c(C)cc5C4=C(C#N)C#N)sc23)cc1,-5.58 ,-3.82 ,12.05,16.74,0.71,1.02,10.1021/acs.chemmater.8b05327
O=C(OCC(CC)CCCC)C1=C(F)C2=C(C)SC(C3=CC4=C(C(C5=CC=C(CC(CC)CCCC)S5)=C(C=C(C)S6)C6=C4C7=CC=C(CC(CC)CCCC)S7)S3)=C2S1,-5.29 ,-3.72 ,O=C(N(C(CCCCCC)CCCCCC)C1=O)C2=CC3=C(C4=C5C=CC1C42)C6=C(C7=C3SC8=C(CC(CC)CCCC)C9=C(C(CC(CC)CCCC)=C87)SC%10=C9SC%11=C(CC(CC)CCCC)C(C(SC%12=C%13C(CC(CC)CCCC)=C%14C(C%15=C(C(C=C%16C(N(C(CCCCCC)CCCCCC)C%17=O)=O)=C%18C%19=C%16C%17=CC=C%19C%20=CC=C(C%21=O)C%22C%20=C%18C%15=CC%22C(N%21C(CCCCCC)CCCCCC)=O)S%14)=C%12CC(CC)CCCC)=C%13S%23)=C%23C(CC(CC)CCCC)=C%11%10)C=C%24C%25=C6C5=CC=C%25C(N(C(CCCCCC)CCCCCC)C%24=O)=O,-5.51 ,-3.78 ,3.69,8.89,0.43,0.98,10.1021/acsami.8b01308
O=C(OCC(CC)CCCC)C1=C(F)C2=C(C)SC(C3=CC4=C(C(C5=CC=C(CC(CC)CCCC)S5)=C(C=C(C)S6)C6=C4C7=CC=C(CC(CC)CCCC)S7)S3)=C2S1,-5.22 ,-3.64 ,CCCCCCCCC(CCCCCCCC)N1C2=C(C=CC(C3=CC=C(/C=C(C#N)\C#N)C4=NSN=C34)=C2)C5=C1C=C(C6=CC=C(/C=C(C#N)\C#N)C7=NSN=C67)C=C5,-6.05 ,-4.13 ,5.30,10.60,0.53,0.88,10.1021/acs.chemmater.6b00131
CC1=C(C=C(S1)C2=C(C(F)=C(C3=NSN=C32)C4=CC(CC(CCCCCCCCCC)CCCCCCCCCCCC)=C(S4)C5=CC=C(S5)C6=CC=C(S6)C)F)CC(CCCCCCCCCCCC)CCCCCCCCCC,-5.24 ,-3.59 ,O=C(N(C(CCCCCC)CCCCCC)C1=O)C2=CC=C(C3=C4C=CC1C32)C5=C(C6=CC=C(C(C7=CC=C(C8=C(C9=CC=C(C%10=O)C%11C9=C%12C=CC%11C(N%10C(CCCCCC)CCCCCC)=O)C(C%12=CC=C%13C(N(C(CCCCCC)CCCCCC)C%14=O)=O)=C%13C%14=C8)C=C7)(C%15=CC=C(C%16=C(C%17=C%18C=CC%19C%17C(C(N(C(CCCCCC)CCCCCC)C%19=O)=O)=C%16)C%20=CC=C%21C%22=C%20C%18=CC=C%22C(N(C(CCCCCC)CCCCCC)C%21=O)=O)C=C%15)C%23=CC=C(C%24=C(C%25=C%26C=CC%27C%25C(C(N(C(CCCCCC)CCCCCC)C%27=O)=O)=C%24)C%28=CC=C%29C%30=C%28C%26=CC=C%30C(N(C(CCCCCC)CCCCCC)C%29=O)=O)C=C%23)C=C6)C=C%31C%32=C5C4=CC=C%32C(N(C(CCCCCC)CCCCCC)C%31=O)=O,-6.00 ,-3.75 ,4.30,9.20,0.49,0.96,10.1039/c5ta03093e
CC(SC1=C2C3=CC=C(CC(CC)CCCC)S3)=CC1=C(C4=CC=C(CC(CC)CCCC)S4)C5=C2C=C(S5)C6=CC=C(C7=C8C(C(C9=C(CC(CC)CCCC)SC(CC(CC)CCCC)=C9C8=O)=O)=C(C%10=CC=C(C)S%10)S7)S6,-5.33 ,-3.53 ,O=C(/C(S1)=C/C(C2=N[Se]N=C32)=CC=C3C(S4)=CC5=C4C6=CC(C(CCCCCCCC)(CCCCCCCC)C7=C8SC(C9=CC=C(/C=C%10SC(N(CC)C\%10=O)=S)C%11=N[Se]N=C9%11)=C7)=C8C=C6C5(CCCCCCCC)CCCCCCCC)N(CC)C1=S,-5.41 ,-3.88 ,6.95,13.95,0.52,0.95,10.1002/ajoc.201800389
CCOC(=O)c1sc2c(-c3cc4c(-c5ccc(CC)s5)c5sc(-c6sc(-c7cc8c(-c9ccc(CC)s9)c9sc(-c%10sc(-c%11cc%12c(-c%13ccc(CC)s%13)c%13sccc%13c(-c%13ccc(CC)s%13)c%12s%11)c%11sc(C(=O)OCC)c(F)c%10%11)cc9c(-c9ccc(CC)s9)c8s7)c7sc(C(=O)OCC)c(F)c67)cc5c(-c5ccc(CC)s5)c4s3)scc2c1F,-5.20 ,-3.59 ,CCc1ccc(C2(c3ccc(CC)cc3)c3cc(/C=C4\C(=O)c5cc(F)c(F)cc5C4=C(C#N)C#N)sc3-c3cc4c5c6c3c2ccc6c2ccc3c6c(cc(c5c62)n4CC)-c2sc(/C=C4\C(=O)c5cc(F)c(F)cc5C4=C(C#N)C#N)cc2C3(c2ccc(CC)cc2)c2ccc(CC)cc2)cc1,-5.31 ,-4.10 ,10.21,21.92,0.61,0.76,10.1021/jacs.7b13239
CC1=C(C(F)=C(C(OCC(CCCC)CC)=O)S2)C2=C(S1)C(S3)=CC(C3=C4C5=CC=C(CC(CCCC)CC)S5)=C(C6=CC=C(CC(CC)CCCC)S6)C7=C4C=C(C)S7,-5.22 ,-3.64 ,O=C(C(C=C(F)C(F)=C1)=C1C/2=C(C#N)\C#N)C2=C/C3=CC(OCC(CC)CCCC)=C(S3)C(S4)=CC5=C4C6=C(C5(C7=CC=C(CCCCCC)C=C7)C8=CC=C(CCCCCC)C=C8)C=C9C(C(C%10=CC=C(CCCCCC)C=C%10)(C%11=CC=C(CCCCCC)C=C%11)C%12=C9SC(C%13=C(OCC(CC)CCCC)C=C(/C=C%14C(C(C=C(F)C(F)=C%15)=C%15C\%14=C(C#N)/C#N)=O)S%13)=C%12)=C6,-5.44 ,-4.15 ,13.10,26.30,0.67,0.74,10.1021/acsmaterialslett.9b00512
CC1=C(C(F)=C(C(OCC(CCCC)CC)=O)S2)C2=C(S1)C(S3)=CC(C3=C4C5=CC=C(CC(CCCC)CC)S5)=C(C6=CC=C(CC(CC)CCCC)S6)C7=C4C=C(C)S7,-5.22 ,-3.64 ,O=C(N(CC(CCCCCCCC)CCCCCCCCCC)C1=O)C2=C(C)C=C3C4=C(C(N(CC(CCCCCCCC)CCCCCCCCCC)C3=O)=O)C(C5=CC=C(C6=CC=C(C)S6)S5)=CC1=C24,-6.26 ,-4.06 ,3.70,9.40,0.49,0.81,10.1021/jacs.6b04822
CC1=CC(C(S1)=C2C3=CC=C(CC(CC)CCCC)S3)=C(C4=C2C=C(C5=CC=C(C6=C(F)C(F)=C(C7=CC=C(C)S7)C8=NN(CC(CCCCCC)CCCCCCCC)N=C68)S5)S4)C9=CC=C(CC(CC)CCCC)S9,-5.40 ,-3.32 ,CCCCCCC(C=C1)=CC=C1C(C2=C3SC(C4=C(OCC(CC)CCCC)C(C=C5C(C(C=C(F)C(F)=C6)=C6/C5=C(C#N)/C#N)=O)=CS4)=C2)(C7=CC=C(CCCCCC)C=C7)C8=C3C=C(C(C9=C%10SC(C%11=C(C(/C=C%12\C(C(C=C%13F)=C(C%12=O)C=C%13F)=C(C#N)\C#N)=CS%11)OCC(CCCC)CC)=C9)(C%14=CC=C(CCCCCC)C=C%14)C%15=CC=C(CCCCCC)C=C%15)C%10=C8,-5.75 ,-4.19 ,13.18,22.86,0.68,0.85,10.1021/acsenergylett.8b00627
CC1=C(C(F)=C(C(OCC(CCCC)CC)=O)S2)C2=C(S1)C(S3)=CC(C3=C4C5=CC=C(CC(CCCC)CC)S5)=C(C6=CC=C(CC(CC)CCCC)S6)C7=C4C=C(C)S7,-5.22 ,-3.64 ,FC(C(F)=C1)=CC(C(/C2=C/C3=CC4=C(C5=C(C4(C6=CC=C(CCCCCC)C=C6)C7=CC=C(CCCCCC)C=C7)C8=C(C9=C(C%10=CC=C(CCCCCC)S%10)C(S%11)=C(C%12=C%11C%13=C(C%14=C(C%13(C%15=CC=C(CCCCCC)C=C%15)C%16=CC=C(CCCCCC)C=C%16)C=C(/C=C%17/C(C%18=C(C%17=O)C=C(F)C(F)=C%18)=C(N=O)\C#N)S%14)S%12)C(C%19=CC=C(CCCCCC)S%19)=C9S8)S5)S3)=C(C#N)\C#N)=C1C2=O,-5.61 ,-4.00 ,10.30,19.97,0.66,0.77,10.1021/jacs.8b04027
CC1=CC(C(C2=CC=C(CC(CCCC)CC)S2)=C(SC(C3=CC=C(C4=C5C(C(C6=C(CC(CC)CCCC)SC(CC(CCCC)CC)=C6C5=O)=O)=C(C7=CC=C(C)S7)S4)S3)=C8)C8=C9C%10=CC=C(CC(CC)CCCC)S%10)=C9S1,-5.34 ,-3.44 ,O=C1C2=C(C=C(C3C4C5C=CC3C5)C4=C2)C(/C1=C/C(S6)=C(CCCCCCCC)C7=C6C(N8CC(CC)CCCC)=C(S7)C9=C8C(N(CC(CC)CCCC)C%10=C%11SC%12=C%10SC(/C=C%13C(C(C=C(Cl)C(Cl)=C%14)=C%14C\%13=C(C#N)/C#N)=O)=C%12CCCCCCCC)=C%11C%15=NSN=C%159)=C(C#N)\C#N,-5.56 ,-3.82 ,15.18,26.05,0.71,0.82,10.1002/adfm.202103445
CC1=CC(CCCCCC)=C(C)S1,-5.00 ,-3.10 ,C12=C3C4=C5C1=C6C=CC2=CC=C3C=CC4=CC=C5C=C6,-6.30 ,-2.65 ,0.19,0.41,0.62,0.75,10.1039/c4ta05310a
CCC[Si](CCC)(C1=CC=C(C(C2=C3C=C(C4=CC=C(C5=C(F)C(F)=C(C6=CC=C(C)S6)C7=NN(CC(CCCCCC)CCCCCCCC)N=C57)S4)S2)=C8C(SC(C)=C8)=C3C9=CC=C([Si](CCC)(CCC)CCC)S9)S1)CCC,-5.40 ,-3.24 ,CCCCCCC(C=C1)=CC=C1C2(C3=CC=C(CCCCCC)C=C3)C4=CC5=C(C(C6=C5SC7=C6SC(/C=C8C(C(C=CC=C9)=C9C\8=C(C#N)\C#N)=O)=C7CCCCCC)(C%10=CC=C(CCCCCC)C=C%10)C%11=CC=C(CCCCCC)C=C%11)C=C4C%12=C2C(SC(/C=C%13C(C(C=CC=C%14)=C%14C\%13=C(C#N)/C#N)=O)=C%15CCCCCC)=C%15S%12,-5.73 ,-3.92 ,11.32,18.35,0.66,0.94,10.1039/c8ee02560f
CC1=CC(F)=C(C2=CC3=C(C(SC(C)=C4)=C4[Si]3(CCCCCCCC)CCCCCCCC)S2)C5=NN(CCCCCC)N=C15,-5.40 ,-3.40 ,O=C(C1=C(C2=CC=C(C(/C(C3=CC=C(N(C4=C5C=CC=C4)C6=C5C=CC=C6)C=C3)=C(C#N)\C#N)=C(C#N)/C#N)S2)N7CCCCCCCCCC)N(CCCCCCCCCC)C(C8=CC=C(C#CC9=CC=C(N%10C(C=CC=C%11)=C%11C%12=C%10C=CC=C%12)C=C9)S8)=C1C7=O,-5.33 ,-3.81 ,7.19,13.78,0.58,0.90,10.1039/c6ta09607g
O=C(OCC(CC)CCCC)C1=C(F)C2=C(C)SC(C3=CC4=C(C(C5=CC=C(CC(CC)CCCC)S5)=C(C=C(C)S6)C6=C4C7=CC=C(CC(CC)CCCC)S7)S3)=C2S1,-5.20 ,-3.56 ,O=C(C(C=CC=C1)=C1C/2=C(C#N)/C#N)C2=C/C(S3)=CC4=C3C5=C(C(C6=CC=C(OCCCCCCCC)C=C6)4C7=CC=CC(OCCCCCCCC)=C7)C=C8C(N(CCCCCCCC)C9=C8C=C%10C(C(SC(/C=C%11C(C(C=CC=C%12)=C%12C\%11=C(C#N)\C#N)=O)=C%13)=C%13C%10(C%14=CC=C(OCCCCCCCC)C=C%14)C%15=CC=C(OCCCCCCCC)C=C%15)=C9)=C5,-5.50 ,-3.87 ,6.00,11.23,0.56,0.95,10.1039/c7ta01143a
CC(S1)=CC2=C1C(C3=CC=C(CC(CC)CCCC)S3)=C(C=C(C4=C(C(F)=C(C(OCC(CC)CCCC)=O)S5)C5=C(C)S4)S6)C6=C2C7=CC=C(CC(CC)CCCC)S7,-5.07 ,-3.34 ,O=C(C1=CC(C2=C3C(C4=CC5=C(C6=C4C7=C8C9=C%10C=C73)C(C(N(C5=O)C(CCCCC)CCCCC)=O)=CC=C6C8=CC=C9C(N(C%10=O)C(CCCCC)CCCCC)=O)=CC=C2%11)=C%12C%13=C%11C=C(C%14=C%15C=CC%16=C%14%13)C(N(C%15=O)C(CCCCC)CCCCC)=O)N(C(C%17=C1C%12=C%16C=C%17)=O)C(CCCCC)CCCCC,-6.36 ,-4.03 ,3.89,7.68,0.54,0.93,10.1039/C5SC04956C
CC1=C(CCCCCC)C=C(C)S1,-4.85 ,-2.84 ,O=C(C(C1=C2C3=CC=C14)=CC=C2C(C5=C3C(C6=CC=C(C(C)C)C=C6)=CC7=C58)=CC=C8C(N(CC(CC)CCCC)C7=O)=O)N(CC(CCCC)CC)C4=O,-6.09 ,-4.09 ,0.81,1.96,0.64,0.65,10.1016/j.dyepig.2016.08.065
CC1=C(C(F)=C(C(OCC(CCCC)CC)=O)S2)C2=C(S1)C(S3)=CC(C3=C4C5=CC=C(CC(CCCC)CC)S5)=C(C6=CC=C(CC(CC)CCCC)S6)C7=C4C=C(C)S7,-5.22 ,-3.64 ,O=C(C1=CC(C2=CC=C(/C(C(C=C3)=CC=C3C(C=C4C(N(C(C5=C4C6=C7C=C5)=O)C(CCCCCC)CCCCCC)=O)=C6C8=CC=C(C9=C%10C=CC7=C98)C(N(C%10=O)C(CCCCCC)CCCCCC)=O)=C(C(C=C%11)=CC=C%11C(C=C%12C(N(C(C%13=C%12C%14=C%15C=C%13)=O)C(CCCCCC)CCCCCC)=O)=C%14C%16=CC=C(C%17=C%18C=CC%15=C%17%16)C(N(C%18=O)C(CCCCCC)CCCCCC)=O)\C(C=C%19)=CC=C%19C(C=C%20C(N(C(C%21=C%20C%22=C%23C=C%21)=O)C(CCCCCC)CCCCCC)=O)=C%22C%24=CC=C(C%25=C%26C=CC%23=C%25%24)C(N(C%26=O)C(CCCCCC)CCCCCC)=O)C=C2)=C%27C%28=CC=C(C%29=C%30C=CC%31=C%29%28)C(N(C%30=O)C(CCCCCC)CCCCCC)=O)N(C(C%32=C1C%27=C%31C=C%32)=O)C(CCCCCC)CCCCCC,-5.77 ,-3.72 ,5.53,11.70,0.52,0.91,10.1002/adma.201404152
CC1=CC(CCCCCC)=C(C)S1,-5.00 ,-3.10 ,O=C1N(C2=C(C(C)C)C=CC=C2C(C)C)C(C3=CC=C4C5=C3C1=CC=C5C6=CC=CC7=C(C8=CC(C(CCCCCCCC)(CCCCCCCC)C9C%10C=CC(C(C=C%11)=C%12C%13=C%11C%14=CC=C(C(N%15C%16=C(C(C)C)C=CC=C%16C(C)C)=O)C%17=C%14C(C%13=CC=C%12)=CC=C%17C%15=O)=C9)=C%10C=C8)C=CC4=C67)=O,-5.74 ,-3.54 ,2.30,5.61,0.42,0.98,10.1016/j.orgel.2015.03.017
CC(SC1=C2C3=CC(Cl)=C(CC(CC)CCCC)S3)=CC1=C(C4=CC(Cl)=C(CC(CC)CCCC)S4)C5=C2C=C(S5)C6=CC=C(C7=C8C(C(C9=C(CC(CC)CCCC)SC(CC(CC)CCCC)=C9C8=O)=O)=C(C%10=CC=C(C)S%10)S7)S6,-5.51 ,-3.57 ,O=C1C2=C(C(/C1=C/C3=CC4=C(C5=CC(C6(C7=CC=C(CCCCCC)C=C7)C8=CC=C(CCCCCC)C=C8)=C(C9=C6C=C(/C=C%10/C(C%11=C(C%10=O)C=C(F)C(F)=C%11)=C(C#N)/C#N)S9)C=C5C4(C%12=CC=C(CCCCCC)C=C%12)C%13=CC=C(CCCCCC)C=C%13)S3)=C(C#N)\C#N)C=C(F)C(F)=C2,-5.73 ,-3.93 ,7.10,13.00,0.62,0.88,10.1021/acsami.8b15923
FC1=C(C2=CC(CC(CCCCCCCC)CCCCCCCCCC)=C(C)S2)C3=NSN=C3C(C4=CC(CC(CCCCCCCC)CCCCCCCCCC)=C(C5=CC=C(C6=CC=C(C)S6)S5)S4)=C1F,-5.34 ,-3.69 ,O=C1C(C2=C3C(N1CC(CCCCCCCCCC)CCCCCCCC)=O)=CC=C(C4=CC=C(C(N5CC(CCCCCCCCCC)CCCCCCCC)=O)C6=C47)C2=C(C(C8=CC=C(C(C=CC(C9=CC(C(N%10CC(CCCCCCCCCC)CCCCCCCC)=O)=C%11C(C%10=O)=CC=C(C%12=CC=C(C(N%13CC(CCCCCCCCCC)CCCCCCCC)=O)C%14=C%12%15)C%11=C9C%15=CC=C%14C%13=O)=C%16)=C%16C%17%18C(C=CC=C%19)=C%19C%20=C%18C=CC=C%20)C%17=C8)=C3)C7=CC=C6C5=O,-5.72 ,-3.94 ,2.97,5.86,0.55,0.91,10.1016/j.jpowsour.2016.05.119
CC1=C(C(F)=C(C(OCC(CCCC)CC)=O)S2)C2=C(S1)C(S3)=CC(C3=C4C5=CC=C(CC(CCCC)CC)S5)=C(C6=CC=C(CC(CC)CCCC)S6)C7=C4C=C(C)S7,-5.22 ,-3.64 ,O=C(C(C=C(F)C(F)=C1)=C1C/2=C(C#N)\C#N)C2=C/C3=CC(OCC(CC)CCCC)=C(S3)C(S4)=CC5=C4C6=C(C5(CCCCCCCC)CCCCCCCC)C=C7C(C(CCCCCCCC)(CCCCCCCC)C8=C7SC(C9=C(CC(CCCC)CC)C=C(/C=C%10C(C(C=C(F)C(F)=C%11)=C%11C\%10=C(C#N)/C#N)=O)S9)=C8)=C6,-5.44 ,-4.19 ,10.80,23.00,0.67,0.70,10.1021/acsmaterialslett.9b00512
CC(SC1=C2C3=CC(F)=C(SCC(CC)CCCC)S3)=CC1=C(C4=CC(F)=C(SCC(CC)CCCC)S4)C5=C2C=C(C6=CC=C(S6)C(C7=NN(CC(CCCCCC)CCCC)N=C78)=CC9=C8C=C(C%10=CC=C(C)S%10)C%11=NN(CC(CCCCCC)CCCC)N=C%119)S5,-5.45 ,-3.41 ,CCCCCCC(C=C1)=CC=C1C2(C3=CC=C(CCCCCC)C=C3)C4=CC5=C(C(C6=C5SC7=C6SC(/C=C8C(C(C=CC=C9)=C9C\8=C(C#N)\C#N)=O)=C7)(C%10=CC=C(CCCCCC)C=C%10)C%11=CC=C(CCCCCC)C=C%11)C=C4C%12=C2C(SC(/C=C%13C(C(C=CC=C%14)=C%14C\%13=C(C#N)/C#N)=O)=C%15)=C%15S%12,-5.55 ,-3.80 ,12.16,17.58,0.71,0.98,10.1016/j.isci.2018.12.027
CCc1ccc(-c2c3cc(-c4ccc(-c5sc(-c6ccc(-c7cc8c(-c9ccc(CC)s9)c9sc(-c%10ccc(-c%11sc(-c%12ccc(-c%13cc%14c(-c%15ccc(CC)s%15)c%15sc(-c%16ccc(-c%17sc(-c%18cccs%18)c%18c%17C(=O)c%17c(CC)sc(CC)c%17C%18=O)s%16)cc%15c(-c%15ccc(CC)s%15)c%14s%13)s%12)c%12c%11C(=O)c%11c(CC)sc(CC)c%11C%12=O)s%10)cc9c(-c9ccc(CC)s9)c8s7)s6)c6c5C(=O)c5c(CC)sc(CC)c5C6=O)s4)sc3c(-c3ccc(CC)s3)c3ccsc23)s1,-5.43 ,-3.63 ,CCc1c(/C=C2\C(=O)c3ccc(Cl)cc3C2=C(C#N)C#N)sc2c1sc1c3c4nsnc4c4c5sc6c(CC)c(/C=C7\C(=O)c8ccc(Cl)cc8C7=C(C#N)C#N)sc6c5n(CC)c4c3n(CC)c21,-5.62 ,-3.94 ,15.12,25.82,0.73,0.79,10.1002/anie.202006081
FC1=C(C2=CC=C(C)S2)C3=NC(OCC(CCCCCC)CCCCCCCC)=CN=C3C(C)=C1F,-5.53 ,-2.81 ,O=C(C(C=C(F)C(F)=C1)=C1C/2=C(C#N)/C#N)C2=C/C3=C(C4=CC=C(CCCCCCCC)S4)C(SC5=C6N(CC(CC)CCCC)C7=C5C8=NSN=C8C9=C7N(CC(CC)CCCC)C%10=C9SC%11=C%10SC(/C=C%12/C(C%13=C(C%12=O)C=C(F)C(F)=C%13)=C(C#N)\C#N)=C%11C%14=CC=C(CCCCCCCC)S%14)=C6S3,-5.60 ,-3.78 ,16.80,24.80,0.75,0.87,10.1002/aenm.202100079
CC1=CC(C(C2=CC=C(CC(CCCC)CC)S2)=C(SC(C3=CC=C(C4=C5C(C(C6=C(CC(CC)CCCC)SC(CC(CCCC)CC)=C6C5=O)=O)=C(C7=CC=C(C)S7)S4)S3)=C8)C8=C9C%10=CC=C(CC(CC)CCCC)S%10)=C9S1,-5.34 ,-3.44 ,O=C(C(C=C(F)C(F)=C1)=C1C/2=C(C#N)/C#N)C2=C/C3=CC(CCCCCCCC)=C(S3)C4=CC5=C(OCC(CC)CCCC)C(S6)=C(C(OCC(CC)CCCC)=C5S4)C7=C6C8=C(N7CC(CC)CCCC)C9=C(C(SC%10=C%11C(OCC(CC)CCCC)=C%12C(C=C(C%13=C(CCCCCCCC)C=C(/C=C%14C(C(C=C(F)C(F)=C%15)=C%15C\%14=C(C#N)\C#N)=O)S%13)S%12)=C%10OCC(CC)CCCC)=C%11N9CC(CC)CCCC)C%16=NSN=C8%16,-5.51 ,-4.10 ,3.22,7.01,0.54,0.85,10.1016/j.orgel.2020.105662
CC1=C(C(F)=C(C(OCC(CCCC)CC)=O)S2)C2=C(S1)C(S3)=CC(C3=C4C5=CC=C(CC(CCCC)CC)S5)=C(C6=CC=C(CC(CC)CCCC)S6)C7=C4C=C(C)S7,-5.22 ,-3.64 ,O=C1C(C2=C3C(N1C(CCCCCC)CCCCCC)=O)=CC=C(C4=CC=C(C(N5C(CCCCCC)CCCCCC)=O)C6=C47)C2=C(C(C8=CC(C9=CC(C(N%10C(CCCCCC)CCCCCC)=O)=C%11C(C%10=O)=CC=C(C%12=CC=C(C(N%13C(CCCCCC)CCCCCC)=O)C%14=C%12%15)C%11=C9C%15=CC=C%14C%13=O)=CC(C%16=CC(C(N%17C(CCCCCC)CCCCCC)=O)=C%18C(C%17=O)=CC=C(C%19=CC=C(C(N%20C(CCCCCC)CCCCCC)=O)C%21=C%19%22)C%18=C%16C%22=CC=C%21C%20=O)=C8)=C3)C7=CC=C6C5=O,-6.00 ,-3.86 ,5.65,13.12,0.52,0.83,10.1039/C6TA04232E
CC1=CC2=C(S1)C(C3=CC=C(SCC(CC)CCCC)S3)=C4C(SC(C5=CC=C(C6=C7C(C(C8=C(CC(CCCC)CC)SC(CC(CCCC)CC)=C8C7=O)=O)=C(C9=CC=C(C)S9)S6)S5)=C4)=C2C%10=CC=C(SCC(C)C)S%10,-5.37 ,-3.59 ,O=C(C(C=CC=C1)=C1C/2=C(C#N)\C#N)C2=C/C3=CC(S4)=C(S3)C5=C4C6=C(C5(C7=CC=C(SCCCCCC)C=C7)C8=CC=C(SCCCCCC)C=C8)C=C9C(C(C%10=CC=C(SCCCCCC)C=C%10)(C%11=CC=C(SCCCCCC)C=C%11)C%12=C9SC%13=C%12SC(/C=C%14C(C(C=CC=C%15)=C%15C\%14=C(C#N)/C#N)=O)=C%13)=C6,-5.68 ,-3.91 ,7.27,13.92,0.58,0.90,10.1021/acsami.7b09915
CCc1ccc(-c2c3cc(-c4ccc(-c5c(F)c(F)c(-c6ccc(-c7cc8c(-c9ccc(CC)s9)c9sc(-c%10ccc(-c%11c(F)c(F)c(-c%12ccc(-c%13cc%14c(-c%15ccc(CC)s%15)c%15sc(-c%16ccc(-c%17c(F)c(F)c(-c%18cccs%18)c%18nn(CC)nc%17%18)s%16)cc%15c(-c%15ccc(CC)s%15)c%14s%13)s%12)c%12nn(CC)nc%11%12)s%10)cc9c(-c9ccc(CC)s9)c8s7)s6)c6nn(CC)nc56)s4)sc3c(-c3ccc(CC)s3)c3ccsc23)s1,-5.12 ,-3.58 ,CCc1ccc(C2(c3ccc(CC)cc3)c3cc4c(cc3-c3sc5c(sc6cc(/C=C7\C(=O)c8ccccc8C7=C(C#N)C#N)sc65)c32)C(c2ccc(CC)cc2)(c2ccc(CC)cc2)c2c-4sc3c2sc2cc(/C=C4\C(=O)c5ccccc5C4=C(C#N)C#N)sc23)cc1,-5.45 ,-3.88 ,7.40,12.40,0.60,0.99,10.1039/C9TA11752K
CC1=C(CCCCCC)C=C(C)S1,-4.85 ,-2.84 ,O=C(N1CC(CC)CCCC)C(C2=C1C3=CC=C(C4=CC=CC=C4)S3)=C(C5=CC=C(C6=CC=C7C(C(CCC)(CCC)C8=C7C=CC(C(S9)=CC=C9C%10=C(C(N%11CC(CC)CCCC)=O)C(C(N%10CC(CC)CCCC)=O)=C%11C%12=CC=C(C%13=CC=CC=C%13)S%12)=C8)=C6)S5)N(CC(CC)CCCC)C2=O,-5.21 ,-3.39 ,3.17,5.35,0.50,1.18,10.1039/C4TA06035K
CC(SC1=C2C3=CC=C(CC(CC)CCCC)C=C3)=CC1=C(C4=CC=C(CC(CC)CCCC)C=C4)C5=C2C=C(S5)C6=CC=C(C(C7=NN(CCCCCCCC)N=C78)=C(C(C(N9CCCCCCCC)=O)=C8C%10=CC=C(C)S%10)C9=O)S6,-5.43 ,-3.58 ,CCCCCCC(C=C1)=CC=C1C2(C3=CC=C(CCCCCC)C=C3)C4=CC5=C(C(C6=C5SC7=C6SC(/C=C8C(C(C=CC=C9)=C9C\8=C(C#N)\C#N)=O)=C7)(C%10=CC=C(CCCCCC)C=C%10)C%11=CC=C(CCCCCC)C=C%11)C=C4C%12=C2C(SC(/C=C%13C(C(C=CC=C%14)=C%14C\%13=C(C#N)/C#N)=O)=C%15)=C%15S%12,-5.61 ,-4.02 ,10.19,16.39,0.68,0.92,10.1021/acsami.8b05700
CC1=C(C(F)=C(C(OCC(CC)CCCC)=O)S2)C2=C(C3=CC4=C(OCC(CCCC)CC)C(SC(C)=C5)=C5C(OCC(CCCC)CC)=C4S3)S1,-5.10 ,-3.30 ,O=C(N(CC(CCCC)CCCCCC)C1=O)C2=CC=C3C4=C2C1=CC=C4C5=NC6=C(C=C(N=C7C(C8=CC=C9C%10=C8C7=CC=C%10C(N(CC(CCCC)CCCCCC)C9=O)=O)=C%11C%12=CC=CC=C%12)C%11=C6)C(C%13=CC=CC=C%13)=C53,-5.80 ,-3.60 ,3.08,8.13,0.39,0.98,10.1002/aenm.201402041
CC1=CC2=C(S1)C(CCC(CCCC)CCCCCC)=C3C=C(SC3=C2CCC(CCCC)CCCCCC)C4=CC=C(S4)C5=C(C(F)=C(C6=NN(N=C65)CC(CCCC)CCCCCC)C7=CC=C(S7)C)F,-5.38 ,-3.17 ,O=C(C(C=CC=C1)=C1C/2=C(C#N)/C#N)C2=C/C3=CC(SC4=C5C(C6=CC=C(CCCCCC)C=C6)(C7=CC=C(CCCCCC)C=C7)C8=C4SC9=C8C=C%10SC%11=C(C%10=C9)C(C%12=CC=C(CCCCCC)C=C%12)(C%13=CC=C(CCCCCC)C=C%13)C%14=C%11SC%15=C%14SC(/C=C%16C(C(C=CC=C%17)=C%17C\%16=C(C#N)\C#N)=O)=C%15)=C5S3,-5.27 ,-3.86 ,9.52,19.83,0.57,0.84,10.1039/c8qm00238j
O=C(OCC(CC)CCCC)C1=C(F)C2=C(C)SC(C3=CC4=C(C(C5=CC=C(CC(CC)CCCC)S5)=C(C=C(C)S6)C6=C4C7=CC=C(CC(CC)CCCC)S7)S3)=C2S1,-5.20 ,-3.56 ,O=C(N(C(CCCCC)CCCCC)C1=O)C2=CC(C3=CC4=C5C6=C3C7=CC=C(C(N8C(CCCCC)CCCCC)=O)C9=C7C(C6=C(C%10=CC%11=C%12C(C%13=C%14C=C%12C(N(C(CCCCC)CCCCC)C%11=O)=O)=C%10C%15=CC=C(C(N%16C(CCCCC)CCCCC)=O)C%17=C%15C%13=C([Se]%14)C=C%17C%16=O)C=C5C(N(C(CCCCC)CCCCC)C4=O)=O)=CC=C9C8=O)=C%18C(C2=C1C=C%19[Se]%20)=C%19C%21=C%20C=C(C(N%22C(CCCCC)CCCCC)=O)C%23=C%21C%18=CC=C%23C%22=O,-5.94 ,-3.86 ,8.82,17.15,0.67,0.77,10.1002/marc.201700405
CC1=CC(C(C2=CC=C(CC(CCCC)CC)S2)=C(SC(C3=CC=C(C4=C5C(C(C6=C(CC(CC)CCCC)SC(CC(CCCC)CC)=C6C5=O)=O)=C(C7=CC=C(C)S7)S4)S3)=C8)C8=C9C%10=CC=C(CC(CC)CCCC)S%10)=C9S1,-5.34 ,-3.44 ,O=C(C(C=CC=C1)=C1C/2=C(C#N)/C#N)C2=C/C(C(OCCCCCC)=C3)=CC(OCCCCCC)=C3C(S4)=CC5=C4C6=C(C5(C7=CC=C(CCCCCC)C=C7)C8=CC=C(CCCCCC)C=C8)C=C9C(C(C%10=CC=C(CCCCCC)C=C%10)(C%11=CC=C(CCCCCC)C=C%11)C%12=C9SC(C%13=C(OCCCCCC)C=C(/C=C%14C(C(C=C(F)C(F)=C%15)=C%15C\%14=C(C#N)\C#N)=O)C(OCCCCCC)=C%13)=C%12)=C6,-5.51 ,-3.78 ,9.60,17.52,0.54,1.01,10.1021/jacs.7b00566
CC1=CC(C(C2=CC(F)=C(CC(CCCC)CC)S2)=C(SC(C3=CC=C(C4=C5C(C(C6=C(CC(CC)CCCC)SC(CC(CCCC)CC)=C6C5=O)=O)=C(C7=CC=C(C)S7)S4)S3)=C8)C8=C9C%10=CC(F)=C(CC(CC)CCCC)S%10)=C9S1,-5.45 ,-3.64 ,O=C(C1=C(Cl)SC=C1C/2=C(C#N)\C#N)C2=C/C3=C(CCCCCCCCCCC)C(SC4=C5N(CC(CCCC)CC)C6=C4C7=NSN=C7C8=C6N(CC(CCCC)CC)C9=C8SC%10=C9SC(/C=C%11C(C%12=C(Cl)SC=C%12C\%11=C(C#N)/C#N)=O)=C%10CCCCCCCCCCC)=C5S3,-5.61 ,-3.98 ,15.10,24.58,0.68,0.90,10.1038/s41467-020-14926-5
CC1=CC(CCCCCC)=C(C)S1,-5.00 ,-3.10 ,CCC[Si]1(CCC)C2=C(SC(C3=CC=C(F)C=C3)=C2)C4=C1C=C(C5=CC=C(/C=C(C#N)/C#N)C6=NSN=C56)S4,-5.70 ,-3.70 ,1.50,5.88,0.46,0.54,10.1002/cphc.201402568
CC(SC1=C2C3=CC(F)=C(CC(CCCC)CCCCCC)S3)=CC1=C(C4=CC(F)=C(CC(CCCC)CCCCCC)S4)C5=C2C=C(S5)C6=CC=C(C7=C(SC(C(OCC(CC)CCCC)=O)=C8)C8=C(C9=CC=C(C)S9)C%10=NN(CC(CC)CCCC)N=C7%10)S6,-5.49 ,-3.81 ,CCCCCCC(C=C1)=CC=C1C2(C3=CC=C(CCCCCC)C=C3)C4=CC5=C(C(C6=C5SC7=C6SC(/C=C8C(C(C=CC=C9)=C9C\8=C(C#N)\C#N)=O)=C7)(C%10=CC=C(CCCCCC)C=C%10)C%11=CC=C(CCCCCC)C=C%11)C=C4C%12=C2C(SC(/C=C%13C(C(C=CC=C%14)=C%14C\%13=C(C#N)/C#N)=O)=C%15)=C%15S%12,-5.48 ,-3.83 ,4.17,9.34,0.53,0.80,10.1039/c7tc02098h
CC(SC1=C2C3=CC(CCCCCCCC)=C(CCCCCCCC)S3)=CC1=C(C4=CC(CCCCCCCC)=C(CCCCCCCC)S4)C5=C2C=C(S5)C6=CC(CCCCCC)=C(C7=NC(SC(C8=C(CCCCCC)C=C(C)S8)=N9)=C9S7)S6,-5.43 ,-2.93 ,CCCCCCC(C=C1)=CC=C1C2(C3=CC=C(CCCCCC)C=C3)C4=CC5=C(C(C6=C5SC7=C6SC(/C=C8C(C(C=CC=C9)=C9C\8=C(C#N)\C#N)=O)=C7)(C%10=CC=C(CCCCCC)C=C%10)C%11=CC=C(CCCCCC)C=C%11)C=C4C%12=C2C(SC(/C=C%13C(C(C=CC=C%14)=C%14C\%13=C(C#N)/C#N)=O)=C%15)=C%15S%12,-5.50 ,-3.71 ,8.05,14.30,0.61,0.92,10.1021/acssuschemeng.7b03606
CCOC(=O)c1sc2c(-c3cc4c(-c5ccc(CC)s5)c5sc(-c6sc(-c7cc8c(-c9ccc(CC)s9)c9sc(-c%10sc(-c%11cc%12c(-c%13ccc(CC)s%13)c%13sccc%13c(-c%13ccc(CC)s%13)c%12s%11)c%11sc(C(=O)OCC)c(F)c%10%11)cc9c(-c9ccc(CC)s9)c8s7)c7sc(C(=O)OCC)c(F)c67)cc5c(-c5ccc(CC)s5)c4s3)scc2c1F,-4.98 ,-3.34 ,CCc1ccc(C2(c3ccc(CC)cc3)c3cc4c(cc3-c3sc5cc(/C=C6\C(=O)c7cc(F)c(F)cc7C6=C(C#N)C#N)sc5c32)C(c2ccc(CC)cc2)(c2ccc(CC)cc2)c2c-4sc3cc(/C=C4\C(=O)c5cc(F)c(F)cc5C4=C(C#N)C#N)sc23)cc1,-5.90 ,-4.32 ,9.03,18.20,0.75,0.66,10.1021/acs.jpclett.9b03502
CC(S1)=CC2=C1C(OCC(CCCCCCCC)CCCCCC)=C(C=C(C3=CC=C(C(S4)=C5C(C(C6=C(CC(CC)CCCC)SC(CC(CC)CCCC)=C6C5=O)=O)=C4C7=CC=C(C)S7)S3)S8)C8=C2C9=CC=C(C%10=CC=C(SCC(CCCC)CC)C=C%10)S9,-5.36 ,-3.51 ,O=C(C1=C2C=CC=C1)C(/C2=C(C#N)\C#N)=C\C3=CC4=C(C(C5(C6=CC=C(C=C6)CCCCCC)C7=CC=C(C=C7)CCCCCC)=C(C8=C5C=C(C9=C8)C%10=C(C9(C%11=CC=C(C=C%11)CCCCCC)C%12=CC=C(C=C%12)CCCCCC)C(SC(/C=C(C(C%13=C%14C=CC=C%13)=O)/C%14=C(C#N)\C#N)=C%15)=C%15S%10)S4)S3,-5.48 ,-3.83 ,10.51,16.95,0.68,0.91,10.1002/adma.201705870
CC(SC1=C2C3=CC(F)=C(CC(CC)CCCC)S3)=CC1=C(C4=CC(F)=C(CC(CC)CCCC)S4)C5=C2C=C(S5)C6=CC=C(C7=C8C(C(C9=C(CC(CC)CCCC)SC(CC(CC)CCCC)=C9C8=O)=O)=C(C%10=CC=C(C)S%10)S7)S6,-5.50 ,-3.61 ,O=C(C(C=C(Br)C=C1)=C1C/2=C(C#N)/C#N)C2=C/C3=C(CCCCCCCCCCC)C(SC4=C5N(CC(CC)CCCC)C6=C4C7=NSN=C7C8=C6N(CC(CC)CCCC)C9=C8SC%10=C9SC(/C=C%11/C(C%12=C(C%11=O)C=CC(Br)=C%12)=C(C#N)\C#N)=C%10CCCCCCCCCCC)=C5S3,-5.52 ,-3.99 ,16.26,23.91,0.73,0.90,10.1039/d0ta04941g
CC(S1)=CC(F)=C1C(S2)=C(F)C=C2C(S3)=CC=C3C(C4=C5N=C(C6=CC=CC(OCC(CC)CCCC)=C6)C(C7=CC(OCC(CC)CCCC)=CC=C7)=N4)=CC8=C5C=C(C9=CC=C(C)S9)C%10=C8N=C(C%11=CC=CC(OCC(CC)CCCC)=C%11)C(C%12=CC(OCC(CC)CCCC)=CC=C%12)=N%10,-5.28 ,-3.38 ,CCCCCCC(C=C1)=CC=C1C2(C3=CC=C(CCCCCC)C=C3)C4=CC5=C(C(C6=C5SC7=C6SC(/C=C8C(C(C=CC(C)=C9)=C9C\8=C(C#N)\C#N)=O)=C7)(C%10=CC=C(CCCCCC)C=C%10)C%11=CC=C(CCCCCC)C=C%11)C=C4C%12=C2C(SC(/C=C%13C(C(C=CC(C)=C%14)=C%14C\%13=C(C#N)/C#N)=O)=C%15)=C%15S%12,-5.58 ,-3.98 ,7.50,14.30,0.66,0.80,10.1002/marc.201900120
CC1=C(C(F)=C(C(OCC(CCCC)CC)=O)S2)C2=C(S1)C(S3)=CC(C3=C4C5=CC=C(CC(CCCC)CC)S5)=C(C6=CC=C(CC(CC)CCCC)S6)C7=C4C=C(C)S7,-5.22 ,-3.64 ,O=C(C1=CC=C2C3=C(C4=C(C5=C6C(N7CC8=C(F)C(F)=C(F)C(F)=C8F)=CC9=C5C(C(N(C(CC)CC)C9=O)=O)=C4)C%10=CC=C%11C%12=C(C(N(C(CC)CC)C%11=O)=O)C=C7C6=C%10%12)C=C(C(N(C(CC)CC)C%13=O)=O)C%14=C%13C=C%15C(C%16=C2C1=C%17C=C%16N%15CC%18=C(F)C(F)=C(F)C(F)=C%18F)=C3%14)N(C(CC)CC)C%17=O,-6.03 ,-3.61 ,3.86,9.30,0.47,0.88,10.1039/C8QM00487K
CC1=C(C(F)=C(C(OCC(CCCC)CC)=O)S2)C2=C(S1)C(S3)=CC(C3=C4C5=CC=C(CC(CCCC)CC)S5)=C(C6=CC=C(CC(CC)CCCC)S6)C7=C4C=C(C)S7,-5.22 ,-3.64 ,O=C(C(C=C(F)C(F)=C1)=C1C/2=C(C#N)\C#N)C2=C/C3=C(CCCCCC)C=C(S3)C(S4)=CC5=C4C(SC(C6=CC(CCCCCC)=C(/C=C7C(C(C=C(F)C(F)=C8)=C8C\7=C(C#N)/C#N)=O)S6)=C9)=C9[Si]5(CC(CC)CCCC)CC(CC)CCCC,-5.54 ,-3.92 ,7.38,18.11,0.60,0.68,10.1021/acsami.0c12100
CCOC(=O)c1sc2c(-c3cc4c(-c5ccc(CC)s5)c5sc(-c6sc(-c7cc8c(-c9ccc(CC)s9)c9sc(-c%10sc(-c%11cc%12c(-c%13ccc(CC)s%13)c%13sccc%13c(-c%13ccc(CC)s%13)c%12s%11)c%11sc(C(=O)OCC)c(F)c%10%11)cc9c(-c9ccc(CC)s9)c8s7)c7sc(C(=O)OCC)c(F)c67)cc5c(-c5ccc(CC)s5)c4s3)scc2c1F,-5.42 ,-3.81 ,CCN1C(=O)c2ccc3c4c(c(-c5ccc(-c6ccc(-c7cc8c9c(c(-c%10ccc(-c%11ccc(-c%12cc%13c%14c(c(-c%15ccc(-c%16cccs%16)s%15)cc%15c%14c%12C(=O)N(CC)C%15=O)C(=O)N(CC)C%13=O)s%11)s%10)cc%10c9c7C(=O)N(CC)C%10=O)C(=O)N(CC)C8=O)s6)s5)cc(c24)C1=O)C(=O)N(CC)C3=O,-5.90 ,-3.79 ,6.13,14.60,0.51,0.83,10.1021/acsmaterialslett.1c00328
O=C(OCC(CC)CCCC)C1=C(F)C2=C(C)SC(C3=CC4=C(C(C5=CC=C(CC(CC)CCCC)S5)=C(C=C(C)S6)C6=C4C7=CC=C(CC(CC)CCCC)S7)S3)=C2S1,-5.38 ,-3.11 ,CCCCCCC(C=C1)=CC=C1C2(C(C(SC(/C=C3C(C(C=CC=C4)=C4C\3=C(C#N)/C#N)=O)=C5)=C5S6)=C6C7=CC(O8)=C(C9=C(C8(C%10=CC=C(CCCCCC)C=C%10)C%11=CC=C(CCCCCC)C=C%11)C(SC(/C=C%12C(C(C=CC=C%13)=C%13C\%12=C(C#N)\C#N)=O)=C%14)=C%14S9)C=C7O2)C%15=CC=C(CCCCCC)C=C%15,-5.66 ,-3.92 ,6.36,13.12,0.59,0.82,10.1039/c8qm00285a
CCc1csc(-c2nc3sc(-c4cc(CC)c(-c5cc6c(-c7cc(Cl)c([Si](CC)(CC)CC)s7)c7sc(-c8sc(-c9nc%10sc(-c%11cc(CC)c(-c%12cc%13c(-c%14cc(Cl)c([Si](CC)(CC)CC)s%14)c%14sc(-c%15sc(-c%16nc%17sc(-c%18cc(CC)c(-c%19cc%20c(-c%21cc(Cl)c([Si](CC)(CC)CC)s%21)c%21sccc%21c(-c%21cc(Cl)c([Si](CC)(CC)CC)s%21)c%20s%19)s%18)nc%17s%16)cc%15CC)cc%14c(-c%14cc(Cl)c([Si](CC)(CC)CC)s%14)c%13s%12)s%11)nc%10s9)cc8CC)cc7c(-c7cc(Cl)c([Si](CC)(CC)CC)s7)c6s5)s4)nc3s2)c1,-5.41 ,-3.46 ,CCc1ccc(C2(c3ccc(CC)cc3)c3cc4c(cc3-c3sc5cc(/C=C6\C(=O)c7cc(F)c(F)cc7C6=C(C#N)C#N)sc5c32)C(c2ccc(CC)cc2)(c2ccc(CC)cc2)c2c-4sc3cc(/C=C4\C(=O)c5cc(F)c(F)cc5C4=C(C#N)C#N)sc23)cc1,-5.66 ,-4.14 ,12.01,20.05,0.73,0.80,10.1039/C8TA12224E
CCc1cc(C)sc1-c1sc(-c2cc(CC)c(-c3sc(-c4cc(CC)c(-c5sc(C)cc5CC)s4)cc3CC)s2)cc1CC,-5.00 ,-3.10 ,CCc1ccc(C2(c3ccc(CC)cc3)c3cc4c(cc3-c3sc(/C=C5\C(=O)c6ccccc6C5=C(C#N)C#N)cc32)C(c2ccc(CC)cc2)(c2ccc(CC)cc2)c2c-4sc3c4c(sc23)-c2cc3c(cc2C4(c2ccc(CC)cc2)c2ccc(CC)cc2)-c2sc(/C=C4\C(=O)c5ccccc5C4=C(C#N)C#N)cc2C3(c2ccc(CC)cc2)c2ccc(CC)cc2)cc1,-5.42 ,-3.82 ,7.57,14.53,0.58,0.91,10.1021/acsenergylett.7b00551
CC1=CC(C(C2=CC(F)=C(CC(CCCC)CC)S2)=C(SC(C3=CC=C(C4=C5C(C(C6=C(CC(CC)CCCC)SC(CC(CCCC)CC)=C6C5=O)=O)=C(C7=CC=C(C)S7)S4)S3)=C8)C8=C9C%10=CC(F)=C(CC(CC)CCCC)S%10)=C9S1,-5.45 ,-3.64 ,O=C1C2=C(C=C(F)C(F)=C2)C(/C1=C/C(S3)=CC4=C3C5=C(C4(CC(CCCC)CC)CC(CCCC)CC)C=C(C(S6)=C7C(C(N(CC(CCCCCCCC)CCCCCC)C7=O)=O)=C6C(S8)=CC9=C8C(S%10)=C(C(CC(CC)CCCC)9CC(CC)CCCC)C=C%10/C=C%11C(C(C=C%12F)=C(C\%11=C(C#N)\C#N)C=C%12F)=O)S5)=C(C#N)\C#N,-5.66 ,-3.98 ,12.50,22.52,0.67,0.82,10.1021/acsami.2c03723
CCOC(=O)c1sc2c(-c3cc4c(-c5ccc(CC)s5)c5sc(-c6sc(-c7cc8c(-c9ccc(CC)s9)c9sc(-c%10sc(-c%11cc%12c(-c%13ccc(CC)s%13)c%13sccc%13c(-c%13ccc(CC)s%13)c%12s%11)c%11sc(C(=O)OCC)c(F)c%10%11)cc9c(-c9ccc(CC)s9)c8s7)c7sc(C(=O)OCC)c(F)c67)cc5c(-c5ccc(CC)s5)c4s3)scc2c1F,-5.22 ,-3.64 ,CC1(C)c2cc3c(cc2-c2cc4c(cc21)-c1sc(/C=C2\C(=O)c5ccccc5C2=C(C#N)C#N)cc1C4(C)C)C(C)(C)c1cc2c(cc1-3)C(C)(C)c1cc(/C=C3\C(=O)c4ccccc4C3=C(C#N)C#N)sc1-2,-5.51 ,-3.77 ,7.04,14.55,0.51,0.94,10.1002/anie.202101867
FC1=C(C2=CC=C(C)S2)C3=NC(OCC(CCCCCC)CCCCCCCC)=CN=C3C(C)=C1F,-5.54 ,-2.98 ,O=C(C(C=CC(F)=C1)=C1C/2=C(C#N)\C#N)C2=C/C3=CC(S4)=C(S3)C5=C4C6=CC(C(C7=C8SC9=C7SC(/C=C%10C(C(C=CC(F)=C%11)=C%11C\%10=C(C#N)\C#N)=O)=C9)(C%12=CC=CC(CCCCCC)=C%12)C%13=CC(CCCCCC)=CC=C%13)=C8C=C6C(C%14=CC(CCCCCC)=CC=C%14)5C%15=CC=CC(CCCCCC)=C%15,-5.73 ,-3.95 ,12.53,18.98,0.69,0.96,10.1002/aenm.201800815
CC(SC1=C2C3=CC=C(CC(CCCCCCCC)CCCCCCCCCC)S3)=CC1=C(C4=CC=C(CC(CCCCCCCC)CCCCCCCCCC)S4)C5=C2C=C(S5)C6=CC=C(/C=C/C7=CC=C(C)S7)S6,-5.06 ,-3.11 ,CCCCCCC(C=C1)=CC=C1C2(C3=CC=C(CCCCCC)C=C3)C4=CC5=C(C(C6=C5SC7=C6SC(/C=C8C(C(C=CC=C9)=C9C\8=C(C#N)\C#N)=O)=C7)(C%10=CC=C(CCCCCC)C=C%10)C%11=CC=C(CCCCCC)C=C%11)C=C4C%12=C2C(SC(/C=C%13C(C(C=CC=C%14)=C%14C\%13=C(C#N)/C#N)=O)=C%15)=C%15S%12,-5.63 ,-4.05 ,5.62,11.20,0.65,0.78,10.1021/acs.jpcc.8b05184
O=C(OCC(CC)CCCC)C1=C(F)C2=C(C)SC(C3=CC4=C(C(C5=CC=C(CC(CC)CCCC)S5)=C(C=C(C)S6)C6=C4C7=CC=C(CC(CC)CCCC)S7)S3)=C2S1,-5.20 ,-3.50 ,CCCCC(CC)CC(C1=C2SC(C3=C(CCC(CC)CCCC)C=C(/C=C4/C(C(C=C5F)=C(C4=O)C=C5F)=C(C#N)/C#N)S3)=C1)(C6=C2SC(C7=C(CCC(CC)CCCC)C=C(/C=C8/C(C(C=C9F)=C(C8=O)C=C9F)=C(C#N)/C#N)S7)=C6)CC(CC)CCCC,-5.40 ,-4.00 ,10.50,23.40,0.64,0.70,10.1021/acsenergylett.9b00721
CC(SC1=C2C3=CC=C(CC(CC)CCCC)S3)=CC1=C(C4=CC=C(CC(CC)CCCC)S4)C5=C2C=C(S5)C6=CC=C(C7=C8C(C(C9=C(CC(CC)CCCC)SC(CC(CC)CCCC)=C9C8=O)=O)=C(C%10=CC=C(C)S%10)S7)S6,-5.33 ,-3.29 ,CCCCCCC(C=C1)=CC=C1C2(C3=CC=C(CCCCCC)C=C3)C4=CC5=C(C(C6=C5SC7=C6N(CC(CCCC)CCCCCC)C8=C7SC(/C=C9C(C(C=CC=C%10)=C%10C\9=C(C#N)\C#N)=O)=C8)(C%11=CC=C(CCCCCC)C=C%11)C%12=CC=C(CCCCCC)C=C%12)C=C4C%13=C2C(N(CC(CCCCCC)CCCC)C%14=C%15SC(/C=C%16C(C(C=CC=C%17)=C%17C\%16=C(C#N)/C#N)=O)=C%14)=C%15S%13,-5.47 ,-3.82 ,3.98,7.16,0.59,0.95,10.1021/acsenergylett.9b00147
O=C(OCC(CC)CCCC)C1=C(F)C2=C(C)SC(C3=CC4=C(C(C5=CC=C(CC(CC)CCCC)S5)=C(C=C(C)S6)C6=C4C7=CC=C(CC(CC)CCCC)S7)S3)=C2S1,-5.27 ,-3.48 ,CCCCCCC1=CC=C(C(C2=CC=C(CCCCCC)C=C2)(O3)C4=C(SC(/C=C5C(C(C=C(Cl)C=C6)=C6C\5=C(C#N)\C#N)=O)=C4)C7=C3C8=C(S7)C9=C(C(SC(/C=C%10C(C(C=C(Cl)C=C%11)=C%11C\%10=C(C#N)/C#N)=O)=C%12)=C%12C(C%13=CC=C(CCCCCC)C=C%13)(C%14=CC=C(CCCCCC)C=C%14)O9)S8)C=C1,-5.46 ,-4.05 ,8.82,20.03,0.61,0.69,10.1039/c9qm00327d
CCc1ccc(-c2c3cc(-c4ccc(-c5sc(-c6ccc(-c7cc8c(-c9ccc(CC)s9)c9sc(-c%10ccc(-c%11sc(-c%12ccc(-c%13cc%14c(-c%15ccc(CC)s%15)c%15sc(-c%16ccc(-c%17sc(-c%18cccs%18)c%18c%17C(=O)c%17c(CC)sc(CC)c%17C%18=O)s%16)cc%15c(-c%15ccc(CC)s%15)c%14s%13)s%12)c%12c%11C(=O)c%11c(CC)sc(CC)c%11C%12=O)s%10)cc9c(-c9ccc(CC)s9)c8s7)s6)c6c5C(=O)c5c(CC)sc(CC)c5C6=O)s4)sc3c(-c3ccc(CC)s3)c3ccsc23)s1,-5.28 ,-3.48 ,CCc1ccc(C2(c3ccc(CC)cc3)c3cc4c5cc6c(cc5n(CC)c4cc3-c3sc4cc(/C=C5\C(=O)c7cc(F)c(F)cc7C5=C(C#N)C#N)sc4c32)-c2sc3cc(/C=C4\C(=O)c5cc(F)c(F)cc5C4=C(C#N)C#N)sc3c2C6(c2ccc(CC)cc2)c2ccc(CC)cc2)cc1,-5.61 ,-4.11 ,9.81,19.06,0.58,0.88,10.1039/C9TA08573D
CC(S1)=CC=C1C(C2=NN(CC(CCCCCC)CCCC)N=C23)=C(F)C(F)=C3C4=CC=C(S4)C5=CC(OC(CCCCCCCC)(CCCCCCCC)C6=C7SC(C)=C6)=C7S5,-5.21 ,-3.28 ,CCCCCCC(C=C1)=CC=C1C2(C3=CC=C(CCCCCC)C=C3)C4=CC5=C(C(C6=C5SC7=C6SC(/C=C8C(C(C=CC(C)=C9)=C9C\8=C(C#N)\C#N)=O)=C7)(C%10=CC=C(CCCCCC)C=C%10)C%11=CC=C(CCCCCC)C=C%11)C=C4C%12=C2C(SC(/C=C%13C(C(C=CC(C)=C%14)=C%14C\%13=C(C#N)/C#N)=O)=C%15)=C%15S%12,-5.58 ,-3.98 ,8.38,16.19,0.68,0.76,10.1021/acsami.8b18493
CCOC(=O)c1sc2c(-c3cc4c(-c5ccc(CC)s5)c5sc(-c6sc(-c7cc8c(-c9ccc(CC)s9)c9sc(-c%10sc(-c%11cc%12c(-c%13ccc(CC)s%13)c%13sccc%13c(-c%13ccc(CC)s%13)c%12s%11)c%11sc(C(=O)OCC)c(F)c%10%11)cc9c(-c9ccc(CC)s9)c8s7)c7sc(C(=O)OCC)c(F)c67)cc5c(-c5ccc(CC)s5)c4s3)scc2c1F,-5.17 ,-3.55 ,CCN1C(=O)/C(=C/c2ccc(-c3ccc(-c4ccc(/C=C5\SC(=S)N(CC)C5=O)s4)c4nsnc34)s2)SC1=S,-5.76 ,-3.58 ,8.33,15.27,0.54,1.02,10.1021/acsomega.0c04495
CC1=C(C(F)=C(C(OCC(CCCC)CC)=O)S2)C2=C(S1)C(S3)=CC(C3=C4C5=CC=C(CC(CCCC)CC)S5)=C(C6=CC=C(CC(CC)CCCC)S6)C7=C4C=C(C)S7,-5.22 ,-3.64 ,O=C(N(CC)/C(S/1)=C(C#N)\C#N)C1=C\C(S2)=C3C(C=C(C(OCCCCCCCC)=O)S3)=C2C4=CC(C5(C6=CC=C(CCCCCC)C=C6)C7=CC=C(CCCCCC)C=C7)=C(S4)C8=C5C=C(C(SC(C9=C(C=C(C(OCCCCCCCC)=O)S%10)C%10=C(/C=C%11C(N(CC)/C(S/%11)=C(C#N)\C#N)=O)S9)=C%12)=C%12C%13(C%14=CC=C(CCCCCC)C=C%14)C%15=CC=C(CCCCCC)C=C%15)C%13=C8,-5.50 ,-3.63 ,10.07,16.48,0.70,0.87,10.1021/jacs.6b08523
FC1=C(C2=CC=C(C)S2)C3=NC(OCC(CCCCCC)CCCCCCCC)=CN=C3C(C)=C1F,-5.54 ,-2.98 ,ClB1N2/C3=N\C(C4=C/5C=C(C=C(C(N(C6=C(C(C)C)C=CC=C6C(C)C)C7=O)=O)C7=C8)C8=C4)=NC5=N/C(N91)=C%10C(C=C(C=C(C(N(C%11=C(C(C)C)C=CC=C%11C(C)C)C%12=O)=O)C%12=C%13)C%13=C%10)=C9N=C2C%14=C3C=C(C=C(C(N(C%15=C(C(C)C)C=CC=C%15C(C)C)C%16=O)=O)C%16=C%17)C%17=C%14,-5.62 ,-3.90 ,3.88,9.52,0.40,1.02,10.1039/c9tc06238f
CC1=CC(CCCCCC)=C(C)S1,-5.00 ,-3.10 ,S=C(S/1)N(CC)C(C1=C\C(S2)=C(SC(C(OCCCCCCCC)=O)=C3)C3=C2C(S4)=CC5=C4C6=CC(C(C7=CC=C(CCCCCC)C=C7)(C8=CC=C(CCCCCC)C=C8)C9=C%10SC(C%11=C%12C(SC(C(OCCCCCCCC)=O)=C%12)=C(/C=C%13SC(N(C\%13=O)CC)=S)S%11)=C9)=C%10C=C6C5(C%14=CC=C(CCCCCC)C=C%14)C%15=CC=C(CCCCCC)C=C%15)=O,-5.32 ,-3.40 ,6.26,10.93,0.62,0.93,10.1039/c7ta05108e
CC1=CC(C(C2=CC=C(CC(CCCC)CCCCCC)C=C2)=C(SC(C3=CC=C(C4=C5C(C(C6=C(CC(CC)CCCC)SC(CC(CCCC)CC)=C6C5=O)=O)=C(C7=CC=C(C)S7)S4)S3)=C8)C8=C9C%10=CC=C(CC(CCCCCC)CCCC)C=C%10)=C9S1,-5.43 ,-3.36 ,CCCCCCc1ccc(C2(c3ccc(CCCCCC)cc3)c3cc4c(cc3-c3[se]c(/C=C5\C(=O)c6cc(F)ccc6C5=C(C#N)C#N)cc32)C(c2ccc(CCCCCC)cc2)(c2ccc(CCCCCC)cc2)c2c-4sc3c2sc2cc(/C=C4\C(=O)c5cc(F)ccc5C4=C(C#N)C#N)sc23)cc1,-5.66 ,-3.97 ,12.24,18.02,0.76,0.90,10.1039/c8ta11197a
CC(S1)=CC2=C1C(SC(C3=CC=C(C)C4=NSN=C43)=C5)=C5C2(CC(CC)CCCC)CC(CC)CCCC,-5.07 ,-3.17 ,O=C(N1C(CCCCC)CCCCC)C2=C3C(C4=CC=C3C1=O)=C(C=C2)C5=C(C4=C(C6=CC(C(N7C(CCCCC)CCCCC)=O)=C8C(C9=CC=C8C7=O)=C6C%10=C(C9=CC=C%11C(N(C(CCCCC)CCCCC)C%12=O)=O)C%11=C%12C=C%10)C=C%13C(N(C(CCCCC)CCCCC)C%14=O)=O)C%13=C%14C=C5,-6.04 ,-4.00 ,1.67,6.40,0.38,0.68,10.1016/j.orgel.2014.12.020
CC1=CC(C(C2=CC(F)=C(CC(CCCC)CC)S2)=C(SC(C3=CC=C(C4=C5C(C(C6=C(CC(CC)CCCC)SC(CC(CCCC)CC)=C6C5=O)=O)=C(C7=CC=C(C)S7)S4)S3)=C8)C8=C9C%10=CC(F)=C(CC(CC)CCCC)S%10)=C9S1,-5.45 ,-3.64 ,O=C(C(C=C(F)C(F)=C1)=C1C/2=C(C#N)/C#N)C2=C/C3=C(CCCCCCCCCCC)C(SC(C4=C(N(C5=CC=C(Cl)C=C5)C6=CC=C(Cl)C=C6)C(SC(C7=CC8=C(S7)C(CCCCCCCCCCC)=C(/C=C9C(C(C=C(F)C(F)=C%10)=C%10C\9=C(C#N)\C#N)=O)S8)=C%11N(C%12=CC=C(Cl)C=C%12)C%13=CC=C(Cl)C=C%13)=C%11S4)=C%14)=C%14S3,-5.76 ,-3.98 ,15.40,23.00,0.79,0.85,10.1002/anie.202214931
CC(S1)=CC2=C1C(C3=CC(F)=C(CC(CC)CCCC)S3)=C(C=C(C4=C(C(F)=C(C(OCC(CC)CCCC)=O)S5)C5=C(C)S4)S6)C6=C2C7=CC(F)=C(CC(CC)CCCC)S7,-5.32 ,-3.67 ,O=C(C1=CC2=C3C4=C(C5=C2C6=C(C7=CC8=C(C9=C7C%10=C%11C%12=C%13C=C%106)C(C(N(C8=O)C(CCCCC)CCCCC)=O)=CC=C9C%11=CC=C%12C(N(C%13=O)C(CCCCC)CCCCC)=O)C%14=C5C(C=C%15C(N(C(C%16=C%15C%17=C%18C=C%16)=O)C(CCCCC)CCCCC)=O)=C%17C%19=C%14C=C(C%20=C%21C=CC%18=C%20%19)C(N(C%21=O)C(CCCCC)CCCCC)=O)C=C(C%22=C%23C=CC%24=C%224)C(N(C%23=O)C(CCCCC)CCCCC)=O)N(C(C%25=C1C3=C%24C=C%25)=O)C(CCCCC)CCCCC,-5.92 ,-3.85 ,8.74,14.66,0.56,1.06,10.1021/acsenergylett.9b02146
CC1=C(C(F)=C(C(OCC(CCCC)CC)=O)S2)C2=C(S1)C(S3)=CC(C3=C4C5=CC=C(CC(CCCC)CC)S5)=C(C6=CC=C(CC(CC)CCCC)S6)C7=C4C=C(C)S7,-5.22 ,-3.64 ,O=C(C1=CC(C2=CC=C(C(C(C=C3)=CC=C3C(C=C4C(N(C(C5=C4C6=C7C=C5)=O)C(CCCCCC)CCCCCC)=O)=C6C8=CC=C(C9=C%10C=CC7=C98)C(N(C%10=O)C(CCCCCC)CCCCCC)=O)(C(C=C%11)=CC=C%11C(C=C%12C(N(C(C%13=C%12C%14=C%15C=C%13)=O)C(CCCCCC)CCCCCC)=O)=C%14C%16=CC=C(C%17=C%18C=CC%15=C%17%16)C(N(C%18=O)C(CCCCCC)CCCCCC)=O)C(C=C%19)=CC=C%19C(C=C%20C(N(C(C%21=C%20C%22=C%23C=C%21)=O)C(CCCCCC)CCCCCC)=O)=C%22C%24=CC=C(C%25=C%26C=CC%23=C%25%24)C(N(C%26=O)C(CCCCCC)CCCCCC)=O)C=C2)=C%27C%28=CC=C(C%29=C%30C=CC%31=C%29%28)C(N(C%30=O)C(CCCCCC)CCCCCC)=O)N(C(C%32=C1C%27=C%31C=C%32)=O)C(CCCCCC)CCCCCC,-6.00 ,-3.75 ,3.59,8.50,0.45,0.93,10.1002/adma.201600997
O=C(OCC(CC)CCCC)C1=C(F)C2=C(C)SC(C3=CC4=C(C(C5=CC=C(CC(CC)CCCC)S5)=C(C=C(C)S6)C6=C4C7=CC=C(CC(CC)CCCC)S7)S3)=C2S1,-5.22 ,-3.64 ,O=C(N(C(CCCCCC)CCCCCC)C1=O)C2=CC=C(C3=C4C=CC1C32)C5=C(C(S6)=CC7=C6C(C8=CC=C(C9=CC%10C%11C%12=C9C%13=CC=C(C(N%14C(CCCCCC)CCCCCC)=O)C%15=C%13C(C%12=CC=C%11C(N(C(CCCCCC)CCCCCC)C%10=O)=O)=CC=C%15C%14=O)S8)=C(C=C(C%16=CC%17=C%18C(C%19=CC=C%20C%21=C%19C%17=CC=C%21C(N(C(CCCCCC)CCCCCC)C%20=O)=O)=CC=C(C%22=O)C%18C%16C(N%22C(CCCCCC)CCCCCC)=O)S%23)C%23=C7C%24=CC=C(C%25=C(C%26=C%27C=CC%28C%26C(C(N(C(CCCCCC)CCCCCC)C%28=O)=O)=C%25)C%29=CC=C%30C%31=C%29C%27=CC=C%31C(N(C(CCCCCC)CCCCCC)C%30=O)=O)S%24)C=C%32C%33=C5C4=CC=C%33C(N(C(CCC)CCC)C%32=O)=O,-5.92 ,-3.79 ,5.85,11.90,0.57,0.82,10.1021/acs.chemmater.6b04287
CC1=CC(C(C2=CC(F)=C(CC(CCCC)CC)S2)=C(SC(C3=CC=C(C4=C5C(C(C6=C(CC(CC)CCCC)SC(CC(CCCC)CC)=C6C5=O)=O)=C(C7=CC=C(C)S7)S4)S3)=C8)C8=C9C%10=CC(F)=C(CC(CC)CCCC)S%10)=C9S1,-5.45 ,-3.64 ,O=C(C1=C2C=C(C(Cl)=C1)Cl)C(/C2=C(C#N)\C#N)=C\C3=C(C4=C(C5=C(S4)C(C6=NN(CC(CCCC)CC)N=C6C7=C8N(C9=C7SC%10=C9SC(/C=C(/C(C%11=C%12C=C(C(Cl)=C%11)Cl)=C(C#N)/C#N)C%12=O)=C%10CCCCCCCCCCC)CC(CC)CCCC)=C8N5CC(CC)CCCC)S3)CCCCCCCCCCC,-5.56 ,-3.96 ,14.13,23.79,0.68,0.87,10.1016/j.cclet.2019.07.023
CCc1cc(C)sc1-c1sc(-c2cc(CC)c(-c3sc(-c4cc(CC)c(-c5sc(C)cc5CC)s4)cc3CC)s2)cc1CC,-5.10 ,-3.20 ,CCC1(CC)c2cc3c(cc2-c2cc4c(cc21)-c1sc(/C=C2\C(=O)c5ccccc5C2=C(C#N)C#N)cc1C4(CC)CC)C(CC)(CC)c1cc(/C=C2\C(=O)c4ccccc4C2=C(C#N)C#N)sc1-3,-5.43 ,-3.71 ,7.45,15.70,0.61,0.78,10.1002/adma.201704713
CC1=CC(C(C2=CC=C(CC(CCCC)CC)S2)=C(SC(C3=CC=C(C4=C5C(C(C6=C(CC(CC)CCCC)SC(CC(CCCC)CC)=C6C5=O)=O)=C(C7=CC=C(C)S7)S4)S3)=C8)C8=C9C%10=CC=C(CC(CC)CCCC)S%10)=C9S1,-5.34 ,-3.44 ,O=C1C2=C(C=C(F)C(F)=C2)C(/C1=C/C(S3)=CC4=C3C5=C(C4(CC(CCCC)CC)CC(CCCC)CC)C=C(C6=C(OCCCCCCCC)C(OCCCCCCCC)=C(C(S7)=CC8=C7C(S9)=C(C(CC(CC)CCCC)8CC(CC)CCCC)C=C9/C=C%10C(C(C=C%11F)=C(C\%10=C(C#N)\C#N)C=C%11F)=O)C%12=NSN=C6%12)S5)=C(C#N)\C#N,-5.92 ,-4.23 ,11.48,20.57,0.70,0.80,10.1039/D0TA03683H
CCC(CCCC)CN1C2=C(C=C(C3=CC=C(C4=CC(CCCCCCCC)=C(/C=C5C(N(CC)C(S/5)=S)=O)S4)C6=NSN=C36)C=C2)SC7=C1C=CC(C8=CC=C(C9=CC(CCCCCCCC)=C(/C=C%10C(N(CC)C(S/%10)=S)=O)S9)C%11=NSN=C8%11)=C7,-5.27 ,-3.27 ,O=C(C1=C2C3=CC=C(/C=C4C(N(CC)C(S/4)=S)=O)S3)N(C(C5=CC=C(/C=C6C(N(CC)C(S/6)=S)=O)S5)=C1C(N2CC(CCCC)CC)=O)CC(CCCC)CC,-5.81 ,-3.99 ,7.22,12.67,0.60,0.95,10.1021/acsami.6b15717
CC(SC1=C2C3=CC(F)=C(CC(CC)CCCC)S3)=CC1=C(C4=CC(F)=C(CC(CC)CCCC)S4)C5=C2C=C(S5)C6=CC=C(C7=C8C(C(C9=C(CC(CC)CCCC)SC(CC(CC)CCCC)=C9C8=O)=O)=C(C%10=CC=C(C)S%10)S7)S6,-5.54 ,-3.51 ,CCCCCCC(C=C1)=CC=C1C2(C3=CC=C(CCCCCC)C=C3)OC4=C(SC5=C4SC6=C5OC(C7=C6SC8=C7SC(/C=C9C(C(C=C(F)C(F)=C%10)=C%10C\9=C(C#N)\C#N)=O)=C8)(C%11=CC=C(CCCCCC)C=C%11)C%12=CC=C(CCCCCC)C=C%12)C%13=C2C(SC(/C=C%14C(C(C=C(F)C(F)=C%15)=C%15C\%14=C(C#N)/C#N)=O)=C%16)=C%16S%13,-5.32 ,-4.00 ,7.22,16.37,0.56,0.79,10.1039/c9tc03534f
CC(SC1=C2C3=CC=C(CC(CC)CCCC)S3)=CC1=C(C4=CC=C(CC(CC)CCCC)S4)C5=C2C=C(S5)C6=CC=C(C7=C8C(C(C9=C(CC(CC)CCCC)SC(CC(CC)CCCC)=C9C8=O)=O)=C(C%10=CC=C(C)S%10)S7)S6,-5.33 ,-3.53 ,O=C(C1=C(C)SC=C1C/2=C(C#N)\C#N)C2=C/C3=CC(S4)=C(S3)C5=C4C6=CC(C(C7=C8SC9=C7SC(/C=C%10C(C%11=C(C)SC=C%11C\%10=C(C#N)\C#N)=O)=C9)(C%12=CC=CC(CCCCCC)=C%12)C%13=CC(CCCCCC)=CC=C%13)=C8C=C6C(C%14=CC(CCCCCC)=CC=C%14)5C%15=CC=CC(CCCCCC)=C%15,-5.54 ,-3.90 ,10.93,18.16,0.70,0.84,10.1039/C7TA11339K
FC(C(F)=C(C1=CC(C(OCC(CCCCCCCCCC)CCCCCCCC)=O)=C(C2=CC(CC(CCCCCCCC)CCCCCC)=C(C3=CC=C(C4=C(F)C(F)=C(C5=CC=C(C)S5)C6=NSN=C64)S3)S2)S1)C7=NSN=C78)=C8C9=CC(C(OCC(CCCCCCCCCC)CCCCCCCC)=O)=C(C%10=CC(CC(CCCCCCCC)CCCCCC)=C(C)S%10)S9,-5.40 ,-3.54 ,O=C(N(C(CCCC)CCCC)C1=O)C2=CC=C3C4=C(C5=CC=C(C(N(C(CCCC)CCCC)C6=O)=O)C7=C6C=CC3=C57)C(C8=C9C([N+]%10=CC=C9)=C(O[Al-3]%11%12([N+]%13=CC=CC%14=C(C%15=CC%16=C%17C(C%18=CC=C%17C(N(C(CCCC)CCCC)C%16=O)=O)=C%15C%19=CC=C(C(N(C(CCCC)CCCC)C%20=O)=O)C%21=C%20C=CC%18=C%19%21)C=CC(O%12)=C%14%13)%10OC%22=C([N+]%11=CC=C%23)C%23=C(C%24=CC%25=C%26C%27=C%24C%28=CC=C(C(N(C(CCCC)CCCC)C%29=O)=O)C%30=C%29C=CC(C%27=CC=C%26C(N(C(CCCC)CCCC)C%25=O)=O)=C%30%28)C=C%22)C=C8)=CC1=C42,-5.90 ,-3.76 ,7.82,13.56,0.66,0.87,10.1002/adfm.201902079
