Repository: JYZZ2021/DL

File: Data/Open OPV Database.csv (part 14 of 24)
Donor_smiles,HOMO_D(eV),LUMO_D(eV),Acceptor_smiles,HOMO_A(eV),LUMO_A(eV),PCE,Jsc(mA/cm2),FF,Voc(V),DOI
CC(S1)=CC2=C1C(C(N(CC(CCCCCCCC)CCCCCCCCCC)C3=O)=O)=C3C(S4)=C2C=C4C5=CC6=C(CCCCCCCCCCC)C(CCCCCCCCCCC)=C(C=C(C)S7)C7=C6S5,-5.67 ,-3.49 ,O=C1C2=C(C=C(F)C(F)=C2)C(/C1=C/C(S3)=CC4=C3C5=C(C4(CCCCCC)CCCCCC)C=C(C6=CC=C(C(S7)=CC8=C7C(S9)=C(C8(CCCCCC)CCCCCC)C=C9/C=C%10C(C(C=C%11F)=C(C\%10=C(C#N)\C#N)C=C%11F)=O)C%12=NN(C%13=CC(C(F)(F)F)=CC(C(F)(F)F)=C%13)N=C6%12)S5)=C(C#N)\C#N,-5.59 ,-4.02 ,5.41,10.21,0.57,0.93,10.1039/D2TC02289C
O=C(C1=CC2=C(SC(C3=CC4=C(S3)C(C5=CC=C(S5)CC(CCCC)CC)=C6C=C(SC6=C4C7=CC=C(S7)CC(CCCC)CC)C)=C2S1)C)CC(CC)CCCC,-5.11 ,-3.25 ,O=C(N(CC(CC)CCCC)C1=O)C2=CC=C3C(C2=C1C=C4OCOC)=C4C5=CC=C(C(N6CC(CC)CCCC)=O)C7=C5C3=C(C8=CC=C(C(C=C9C(N(CC(CC)CCCC)C%10=O)=O)=C%11C%12=C9C%10=CC=C%12C%13=C(OCOC)C=C(C(N(CC(CC)CCCC)C%14=O)=O)C%15=C%14C=CC%11=C%13%15)S8)C=C7C6=O,-5.65 ,-3.84 ,6.08,12.83,0.56,0.84,10.1021/cm504140c
CC1=CC(CCCCCC)=C(C)S1,-5.00 ,-3.10 ,CCCCCCCCN1N=C2C(/C=C(C#N)/C#N)=CC=C(C3=CC(C4(C(C=CC=C5)=C5C6=C4C=CC=C6)C7C8C=CC(C(C9=NN(CCCCCCCC)N=C%109)=CC=C%10/C=C(C#N)\C#N)=C7)=C8C=C3)C2=N1,-6.08 ,-3.81 ,0.20,1.07,0.40,0.47,10.1002/cjoc.201700792
CC1=C(C(F)=C(C(OCC(CCCC)CC)=O)S2)C2=C(S1)C(S3)=CC(C3=C4C5=CC=C(CC(CCCC)CC)S5)=C(C6=CC=C(CC(CC)CCCC)S6)C7=C4C=C(C)S7,-5.22 ,-3.64 ,FC1=C(C(OCC(CCCC)CC)=O)SC2=C(SC(/C=C3C(C(C=CC(F)=C4)=C4C\3=C(C#N)/C#N)=O)=C21)C(S5)=CC6=C5C7=CC(C(C8=CC=C(CCCCCC)C=C8)(C9=CC=C(CCCCCC)C=C9)C%10=C%11SC(C%12=C%13C(C(F)=C(C(OCC(CCCC)CC)=O)S%13)=C(/C=C%14C(C(C=CC(F)=C%15)=C%15C\%14=C(C#N)/C#N)=O)S%12)=C%10)=C%11C=C7C6(C%16=CC=C(CCCCCC)C=C%16)C%17=CC=C(CCCCCC)C=C%17,-5.36 ,-4.01 ,7.01,18.57,0.62,0.61,10.1002/adma.201803769
CCc1ccc(-c2c3cc(-c4ccc(-c5c(F)c(F)c(-c6ccc(-c7cc8c(-c9ccc(CC)s9)c9sc(-c%10ccc(-c%11c(F)c(F)c(-c%12ccc(-c%13cc%14c(-c%15ccc(CC)s%15)c%15sc(-c%16ccc(-c%17c(F)c(F)c(-c%18cccs%18)c%18nn(CC)nc%17%18)s%16)cc%15c(-c%15ccc(CC)s%15)c%14s%13)s%12)c%12nn(CC)nc%11%12)s%10)cc9c(-c9ccc(CC)s9)c8s7)s6)c6nn(CC)nc56)s4)sc3c(-c3ccc(CC)s3)c3ccsc23)s1,-5.09 ,-3.13 ,CCOc1cc(-c2cc3c(s2)-c2sc(/C=C4\C(=O)c5cc6ccc(F)cc6cc5C4=C(C#N)C#N)cc2C3(CC)CC)c(OCC)cc1-c1cc2c(s1)-c1sc(/C=C3\C(=O)c4cc5ccc(F)cc5cc4C3=C(C#N)C#N)cc1C2(CC)CC,-5.39 ,-3.99 ,14.53,25.25,0.71,0.81,10.1002/anie.202100390
CC1=CC(CCCCCC)=C(C)S1,-5.00 ,-3.10 ,CCCCCC[Si]1(CCCCCC)C2=C(SC=C2)C3=C1C=C(C(C4=NSN=C45)=CC=C5/C=C(C#N)/C#N)S3,-5.60 ,-3.80 ,0.05,0.34,0.35,0.41,10.1021/acs.macromol.6b00984
FC1=C(CC(CCCC)CC)SC(C2=C3C(SC(C4=CC=C(C5=C6C(C(C7=C(CC(CC)CCCC)SC(CC(CC)CCCC)=C7C6=O)=O)=C(C8=CC=C(C)S8)S5)S4)=C3)=C(C9=CC(F)=C(CC(CC)CCCC)S9)C%10=C2SC(C)=C%10)=C1,-5.48 ,-3.64 ,O=C(C(C=C(F)C(F)=C1)=C1C/2=C(C#N)/C#N)C2=C/C3=C(CCCCCCCCCCCC)C=C(C4=CC(C5=C(C(C)C)C=C(C(C)C)C=C5C(C)C)=C(C6=C(C7=C(C(C)C)C=C(C(C)C)C=C7C(C)C)C=C(S6)C8=CC(CCCCCCCCCCCC)=C(S8)/C=C9C(C(C=C(F)C(F)=C%10)=C%10C\9=C(C#N)\C#N)=O)S4)S3,-5.56 ,-3.81 ,7.83,17.20,0.51,0.90,10.1002/smtd.202200007
O=C(OCC(CC)CCCC)C1=C(F)C2=C(C)SC(C3=CC4=C(C(C5=CC=C(CC(CC)CCCC)S5)=C(C=C(C)S6)C6=C4C7=CC=C(CC(CC)CCCC)S7)S3)=C2S1,-5.22 ,-3.64 ,CCCCCCCCN(C1=O)C(C2=CC=C(C3=C(C4=CC=C(C5=O)C6C4=C7C8=CC6C(N5C(CC)CC)=O)C(C7=C(N8CCCCCC)C=C9C(N(C(CC)CC)C%10=O)=O)=C9C%10=C3)S2)=C%11C1=C(C%12=CC=C(C%13=C(C%14=C%15C%16=CC%17C%14C(C(N(C(CC)CC)C%17=O)=O)=C%13)C%18=CC=C%19C%20=C%18C%15=C(N%16CCCCCC)C=C%20C(N(C(CC)CC)C%19=O)=O)S%12)N(CCCCCCCC)C%11=O,-5.30 ,-3.70 ,5.30,12.48,0.43,0.98,10.1021/acsaem.8b00929
CC1=CC(C(C2=CC=C(CC(CCCC)CC)S2)=C(SC(C3=CC=C(C4=C5C(C(C6=C(CC(CC)CCCC)SC(CC(CCCC)CC)=C6C5=O)=O)=C(C7=CC=C(C)S7)S4)S3)=C8)C8=C9C%10=CC=C(CC(CC)CCCC)S%10)=C9S1,-5.34 ,-3.44 ,FC1=CC(C(S2)=CC3=C2C(S4)=C(C(CC(CCCC)CC)3CC(CCCC)CC)C=C4/C=C5C(C6=C(C\5=C(C#N)\C#N)C=C(F)C(OC)=C6)=O)=C(F)C=C1C7=CC(C(CC(CC)CCCC)(CC(CC)CCCC)C8=C9SC(/C=C%10/C(C(C=C(F)C(OC)=C%11)=C%11C%10=O)=C(C#N)/C#N)=C8)=C9S7,-5.49 ,-3.75 ,8.32,15.02,0.61,0.90,10.1021/jacs.8b12126
CC1=CC(C(C2=CC(F)=C(CC(CCCC)CC)S2)=C(SC(C3=CC=C(C4=C5C(C(C6=C(CC(CC)CCCC)SC(CC(CCCC)CC)=C6C5=O)=O)=C(C7=CC=C(C)S7)S4)S3)=C8)C8=C9C%10=CC(F)=C(CC(CC)CCCC)S%10)=C9S1,-5.45 ,-3.64 ,O=C(C1=C2C=C(C(F)=C1)F)C(/C2=C(C#N)\C#N)=C\C3=CC4=C(S3)C(SC5=C(C6=C(C(OCC(CCCC)CC)=C57)SC8=C6N(C9=C8SC(/C=C(C(C%10=C%11C=C(C(F)=C%10)F)=O)/C%11=C(C#N)\C#N)=C9)CC(CCCC)CCCCCC)OCC(CC)CCCC)=C7N4CC(CCCCCC)CCCC,-5.60 ,-3.91 ,15.24,23.63,0.71,0.91,10.1002/anie.202007907
FC1=C(C)C2=NSN=C2C(C3=CC(C(OCC(CCCCCCCCCC)CCCCCCCC)=O)=C(S3)C(S4)=CC(CC(CCCCCC)CCCCCCC)=C4C5=CC=C(C6=C(F)C(F)=C(C7=CC=C(C8=C(CC(CCCCCC)CCCCCCC)C=C(C9=C(C(OCC(CCCCCCCCCC)CCCCCCCC)=O)C=C(C)S9)S8)S7)C%10=NSN=C%106)S5)=C1F,-5.37 ,-3.57 ,O=C1C(C2=C3C(N1C(CCCCCC)CCCCCC)=O)=CC=C(C4=CC=C(C(N5C(CCCCCC)CCCCCC)=O)C6=C47)C2=C(C=C3)C7=C(C(S8)=CC=C8C9=C(C%10=CC=C(S%10)C%11=C%12C(C=C%13)=C%14C(C%15=CC=C(C(N(C(CCCCCC)CCCCCC)C%16=O)=O)C(C%16=C%11)=C%15%12)=CC=C(C%14=C%13C(N%17C(CCCCCC)CCCCCC)=O)C%17=O)C=C(C(S%18)=CC=C%18C%19=CC(C(N%20C(CCCCCC)CCCCCC)=O)=C%21C(C%20=O)=CC=C(C%22=CC=C(C(N%23C(CCCCCC)CCCCCC)=O)C%24=C%22%25)C%21=C%19C%25=CC=C%24C%23=O)C(C%26=CC=C(S%26)C%27=C%28C(C=C%29)=C%30C(C%31=CC=C(C(N(C(CCCCCC)CCCCCC)C%32=O)=O)C(C%32=C%27)=C%31%28)=CC=C(C%30=C%29C(N%33C(CCCCCC)CCCCCC)=O)C%33=O)=C9)C=C6C5=O,-5.92 ,-3.68 ,7.11,12.06,0.53,1.05,10.1021/jacs.7b09998
O=C(C1=C(F)C2=C(SC(C3=CC4=C(S3)C(C5=CC(F)=C(CSC(CCCC)CC)S5)=C6C=C(SC6=C4C7=CC(F)=C(CSC(CCCC)CC)S7)C)=C2S1)C)OCC(CC)CCCC,-5.49 ,-3.90 ,O=C(C(C=CC=C1)=C1C/2=C(C#N)\C#N)C2=C/C3=CC(S4)=C(S3)C5=C4C6=CC(C(C7=C8SC9=C7SC(/C=C%10C(C(C=CC=C%11)=C%11C\%10=C(C#N)\C#N)=O)=C9)(C%12=CC=C(CCCCCC)S%12)C%13=CC=C(CCCCCC)S%13)=C8C=C6C(C%14=CSC(CCCCCC)=C%14)5C%15=CC=C(CCCCCC)S%15,-5.81 ,-4.01 ,5.95,12.10,0.53,0.86,10.1021/acs.chemmater.9b01741
CCOC1=CC=CC(C2=C3C=C(C4=CC=C(C5=C6C(=O)C7=C(CC)SC(CC)=C7C(=O)C6=C(C6=CC=C(C)S6)S5)S4)SC3=C(C3=CC=CC(OCC)=C3)C3=C2SC(C)=C3)=C1,-5.42 ,-3.36 ,CCc1ccc(C2(c3ccc(CC)cc3)c3cc4c(cc3-c3sc5cc(/C=C6\C(=O)c7ccccc7C6=C(C#N)C#N)sc5c32)C(c2ccc(CC)cc2)(c2ccc(CC)cc2)c2c-4sc3cc(/C=C4\C(=O)c5ccccc5C4=C(C#N)C#N)sc23)cc1,-5.60 ,-3.85 ,10.80,18.10,0.59,1.01,10.1016/j.nanoen.2017.07.047
CC(SC1=C2C3=CC=C(SCC(CCCC)CCCCCC)S3)=CC1=C(C4=CC=C(SCC(CCCC)CCCCCC)S4)C5=C2C(SC(C6=CC=C(C7=C(F)C(F)=C(C8=CC=C(C)S8)C9=NN(CC(CCCCCC)CCCCCCCC)N=C97)S6)=C%10)=C%10S5,-5.40 ,-3.59 ,O=C1C2=C(C=CC=C2)C(/C1=C\C3=CC(C(C4=CC=C(CCCCCC)C=C4)(C5=C6SC7=C(C(C=C8)=CC=C8SCC(CCCC)CC)C(C(S9)=C(C%10=C9C(SC(/C=C%11\C(C(C=CC=C%12)=C%12C%11=O)=C(C#N)/C#N)=C%13)=C%13C%10(C%14=CC=C(CCCCCC)C=C%14)C%15=CC=C(CCCCCC)C=C%15)S%16)=C%16C(C%17=CC=C(C=C%17)SCC(CC)CCCC)=C57)C%18=CC=C(CCCCCC)C=C%18)=C6S3)=C(C#N)\C#N,-5.44 ,-3.74 ,11.06,17.94,0.65,0.92,10.1021/acsami.9b14981
FC(C(F)=C(C1=CC(CC(CCCCCCCCCCCC)CCCCCCCCCC)=C(C2=CC=C(C3=C(F)C=C(C4=CC=C(C)S4)C(F)=C3)S2)S1)C5=NN(CCC)N=C56)=C6C7=CC(CC(CCCCCCCCCC)CCCCCCCCCCCC)=C(C)S7,-5.36 ,-3.33 ,O=C1C2=CC=CC=C2C(/C1=C/C3=CC(SC4=C5C(C6=CC=C(CCCCCC)S6)(C7=CC=C(CCCCCC)S7)C8=CC9=C(C=C48)C(C%10=CC=C(CCCCCC)S%10)(C%11=CC=C(CCCCCC)S%11)C%12=C9SC%13=C%12SC(/C=C%14C(C%15=CC=CC=C%15C\%14=C(C#N)/C#N)=O)=C%13)=C5S3)=C(C#C)/C#N,-5.66 ,-3.93 ,9.00,15.35,0.64,0.92,10.1002/aenm.201701674
CC(SC1=C2C3=CC=C(CC(CC)CCCC)S3)=CC1=C(C4=CC=C(CC(CC)CCCC)S4)C5=C2C=C(S5)C6=CC=C(C7=C8C(C(C9=C(CC(CC)CCCC)SC(CC(CC)CCCC)=C9C8=O)=O)=C(C%10=CC=C(C)S%10)S7)S6,-5.33 ,-3.53 ,CCCCCCC1=CC=C(C2(C(C=C3)=CC=C3CCCCCC)C4=C(C5=C2C=C6C(SC7=C8SC(/C=C9/C(C(C(C=CC=C%10)=C%10S%11)=C%11C9=O)=C(C#N)/C#N)=C7)=C8C(C(C=C%12)=CC=C%12CCCCCC)(C6=C5)C(C=C%13)=CC=C%13CCCCCC)SC%14=C4SC(/C=C%15/C(C(C(C=CC=C%16)=C%16S%17)=C%17C%15=O)=C(C#N)/C#N)=C%14)C=C1,-5.38 ,-3.78 ,10.99,16.37,0.71,0.94,10.1039/c9ta01111k
FC1=C(CC(CCCC)CC)SC(C2=C3C(SC(C4=CC=C(C5=C6C(C(C7=C(CC(CC)CCCC)SC(CC(CC)CCCC)=C7C6=O)=O)=C(C8=CC=C(C)S8)S5)S4)=C3)=C(C9=CC(F)=C(CC(CC)CCCC)S9)C%10=C2SC(C)=C%10)=C1,-5.48 ,-3.64 ,CCCCCCc1cc(Cl)c(-c2c(/C=C3\C(=O)c4cc(Cl)c(Cl)cc4C3=C(C#N)C#N)sc3c2sc2c4c5nsnc5c5c6sc7c(-c8sc(CCCCCC)cc8Cl)c(/C=C8\C(=O)c9cc(Cl)c(Cl)cc9C8=C(C#N)C#N)sc7c6n(CC(CCCC)CCCCCC)c5c4n(CC(CCCC)CCCCCC)c32)s1,-5.46 ,-3.91 ,14.35,23.91,0.75,0.80,10.1002/adfm.202106524
CCc1ccc(-c2c3cc(-c4ccc(-c5sc(-c6ccc(-c7cc8c(-c9ccc(CC)s9)c9sc(-c%10ccc(-c%11sc(-c%12ccc(-c%13cc%14c(-c%15ccc(CC)s%15)c%15sc(-c%16ccc(-c%17sc(-c%18cccs%18)c%18c%17C(=O)c%17c(CC)sc(CC)c%17C%18=O)s%16)cc%15c(-c%15ccc(CC)s%15)c%14s%13)s%12)c%12c%11C(=O)c%11c(CC)sc(CC)c%11C%12=O)s%10)cc9c(-c9ccc(CC)s9)c8s7)s6)c6c5C(=O)c5c(CC)sc(CC)c5C6=O)s4)sc3c(-c3ccc(CC)s3)c3ccsc23)s1,-5.38 ,-3.53 ,CCC1(CC)C2=C(c3cc4c(cc31)-c1sc(/C=C3\C(=O)c5ccc(F)cc5C3=C(C#N)C#N)cc1C4)C(CC)(CC)c1cc3c(cc12)Cc1cc(/C=C2\C(=O)c4ccc(F)cc4C2=C(C#N)C#N)sc1-3,-5.59 ,-3.74 ,13.03,19.80,0.74,0.89,10.1002/adma.201800403
CC(SC1=C2C3=CC=C(CC(CC)CCCC)S3)=CC1=C(C4=CC=C(CC(CC)CCCC)S4)C5=C2C=C(S5)C6=CC=C(C7=C8C(C(C9=C(CC(CC)CCCC)SC(CC(CC)CCCC)=C9C8=O)=O)=C(C%10=CC=C(C)S%10)S7)S6,-5.18 ,-3.38 ,O=C(C(C=CC(F)=C1)=C1C/2=C(C#N)/C#N)C2=C/C3=CC4=C(S3)C5=CC6=C(C(C=C(C(CCCCCCCC)(CCCCCCCC)C7=C8SC(/C=C9C(C(C=CC(F)=C%10)=C%10C\9=C(C#N)\C#N)=O)=C7)C8=C%11)=C%11C6(CCCCCCCC)CCCCCCCC)C=C5C4(CCCCCCCC)CCCCCCCC,-5.72 ,-4.13 ,10.85,17.36,0.71,0.88,10.1002/aenm.201702870
CC1=CC(C(C2=CC(F)=C(CC(CCCC)CC)S2)=C(SC(C3=CC=C(C4=C5C(C(C6=C(CC(CC)CCCC)SC(CC(CCCC)CC)=C6C5=O)=O)=C(C7=CC=C(C)S7)S4)S3)=C8)C8=C9C%10=CC(F)=C(CC(CC)CCCC)S%10)=C9S1,-5.45 ,-3.64 ,FC(C(F)=C1)=CC2=C1C(C(/C2=C(C#N)/C#N)=C\C(S3)=C(C4=CC=C(OCCCC)C=C4)C5=C3C(N6CC(CC)CCCC)=C(S5)C7=C6C(N(CC(CC)CCCC)C8=C9SC%10=C8SC(/C=C%11C(C(C=C(F)C(F)=C%12)=C%12C\%11=C(C#N)/C#N)=O)=C%10C%13=CC=C(OCCCC)C=C%13)=C9C%14=NSN=C%147)=O,-5.53 ,-4.02 ,16.45,24.86,0.75,0.89,10.1039/D3TC00820G
O=C(OCC(CC)CCCC)C1=C(F)C2=C(C)SC(C3=CC4=C(C(C5=CC=C(CC(CC)CCCC)S5)=C(C=C(C)S6)C6=C4C7=CC=C(CC(CC)CCCC)S7)S3)=C2S1,-5.20 ,-3.59 ,O=C1C2=C(C(/C1=C/C3=CC(SC(C4=CC5=CC=C6C7=C8C(SC9=C%10SC(/C=C%11/C(C%12=C(C%11=O)C=C(F)C(F)=C%12)=C(C#N)\C#N)=C9)=C%10C(C(C=C%13)=CC=C%13CCCCCC)7C(C=C%14)=CC=C%14CCCCCC)=C%15C(C(C=C%16)=CC=C%16CCCCCC)(C4=C(C=C%17)C5=C6C%17=C8)C(C=C%18)=CC=C%18CCCCCC)=C%15S3)=C(C#N)\C#N)C=C(F)C(F)=C2,-5.75 ,-3.97 ,8.45,15.30,0.73,0.76,10.1021/acs.chemmater.8b04668
O=C1N(C(C2=CC=C(S2)C)=C3C1=C(N(C3=O)CC(CCCCCC)CCCCCCCC)C4=CC=C(C5=CC=C(C6=CC=C(S6)C)S5)S4)CC(CCCCCCCC)CCCCCC,-5.30 ,-3.87 ,CCCCCCC(C=C1)=CC=C1C2(C3=CC=C(CCCCCC)C=C3)C4=CC5=C(C(C6=C5SC7=C6SC(/C=C8C(C(C=CC=C9)=C9C\8=C(C#N)\C#N)=O)=C7)(C%10=CC=C(CCCCCC)C=C%10)C%11=CC=C(CCCCCC)C=C%11)C=C4C%12=C2C(SC(/C=C%13C(C(C=CC=C%14)=C%14C\%13=C(C#N)/C#N)=O)=C%15)=C%15S%12,-5.61 ,-4.02 ,3.90,8.00,0.63,0.78,10.1039/c7cp00494j
CC(SC1=C2C3=CC=C(CC(CC)CCCC)S3)=CC1=C(C4=CC=C(CC(CC)CCCC)S4)C5=C2C=C(S5)C6=CC=C(C7=C8C(C(C9=C(CC(CC)CCCC)SC(CC(CC)CCCC)=C9C8=O)=O)=C(C%10=CC=C(C)S%10)S7)S6,-5.28 ,-3.48 ,CCCCCCC(C=C1)=CC=C1C(C2=C3SC(C4=C(CC(CC)CCCC)C=C(/C=C5C(C(C=CC=C6)=C6C\5=C(C#N)\C#N)=O)S4)=C2)(C7=CC=C(CCCCCC)C=C7)C8=C3C=C(C(C9=C%10SC(C(S%11)=C(C=C%11/C=C%12/C(C%13=C(C%12=O)C=CC=C%13)=C(C#N)/C#N)CC(CC)CCCC)=C9)(C%14=CC=C(CCCCCC)C=C%14)C%15=CC=C(CCCCCC)C=C%15)C%10=C8,-5.41 ,-3.84 ,7.30,15.05,0.48,1.02,10.1021/acsami.9b10243
O=C(C1=CC2=C(SC(C3=CC4=C(S3)C(C5=CC=C(S5)CC(CCCC)CC)=C6C=C(SC6=C4C7=CC=C(S7)CC(CCCC)CC)C)=C2S1)C)CC(CC)CCCC,-5.11 ,-3.25 ,O=C(N(CC(CC)CCCC)C1=O)C2=CC=C3C(C2=C1C=C4OC)=C4C5=CC=C(C(N6CC(CC)CCCC)=O)C7=C5C3=C(C8=CC=C(C(C=C9C(N(CC(CC)CCCC)C%10=O)=O)=C%11C%12=C9C%10=CC=C%12C%13=C(OC)C=C(C(N(CC(CC)CCCC)C%14=O)=O)C%15=C%14C=CC%11=C%13%15)S8)C=C7C6=O,-5.65 ,-3.84 ,4.34,9.99,0.53,0.78,10.1021/cm5006339
CC(SC1=C2C3=CC=C(CC(CCCC)CCCCCC)C=C3)=CC1=C(C4=CC=C(CC(CCCC)CCCCCC)C=C4)C5=C2C=C(C6=CC=C(C7=C8C(C(C9=C(CC(CC)CCCC)SC(CC(CC)CCCC)=C9C8=O)=O)=C(C%10=CC=C(C)S%10)S7)S6)S5,-5.43 ,-3.36 ,CCCCCCC(C=C1)=CC=C1C2(C3=CC=C(CCCCCC)C=C3)C4=C(C5=CC(C6(C7=CC=C(CCCCCC)C=C7)C8=CC=C(CCCCCC)C=C8)=C(C9=C6C(SC%10=C%11SC(/C=C%12C(C(C=CC(F)=C%13)=C%13C\%12=C(C#N)\C#N)=O)=C%10)=C%11S9)C=C52)[Se]C(/C=C%14C(C(C=CC(F)=C%15)=C%15C\%14=C(C#N)\C#N)=O)=C4,-5.66 ,-3.97 ,12.24,18.02,0.76,0.90,10.1039/c8ta11197a
CC1=CC(C(C2=CC=C(CC(CCCC)CC)S2)=C(SC(C3=CC=C(C4=C5C(C(C6=C(CC(CC)CCCC)SC(CC(CCCC)CC)=C6C5=O)=O)=C(C7=CC=C(C)S7)S4)S3)=C8)C8=C9C%10=CC=C(CC(CC)CCCC)S%10)=C9S1,-5.34 ,-3.44 ,O=C1C2=CC=CC=C2C(/C1=C/C(S3)=CC4=C3C(S5)=C(N4CC(CCCCCC)CCCCCCCC)C6=C5C(OCC(CCCC)CC)=C(C(N(CC(CCCCCC)CCCCCCCC)C7=C8SC(/C=C9/C(C%10=CC=CC=C%10C9=O)=C(C#N)/C#N)=C7)=C8S%11)C%11=C6OCC(CCCC)CC)=C(C#N)\C#N,-5.51 ,-3.90 ,8.91,18.42,0.52,0.92,10.1002/adfm.202010436
CCC1=C(F)C=C(C2=C3C=C(C4=CC=C(C5=C6C(=O)C7=C(CC)SC(CC)=C7C(=O)C6=C(C6=CC=C(C)S6)S5)S4)SC3=C(C3=CC(F)=C(CC)S3)C3=C2SC(C)=C3)S1,-5.45 ,-3.65 ,CCc1ccc(C2(c3ccc(CC)cc3)c3c(sc(/C=C4\C(=O)c5cc(F)c(F)cc5C4=C(C#N)C#N)c3CC)-c3sc4c5c(sc4c32)-c2sc3c(CC)c(/C=C4\C(=O)c6cc(F)c(F)cc6C4=C(C#N)C#N)sc3c2C5(c2ccc(CC)cc2)c2ccc(CC)cc2)cc1,-5.51 ,-3.86 ,13.43,24.84,0.68,0.79,10.1007/s40843-020-1651-5
CC(SC1=C2C3=CC=C(CC(CC)CCCC)S3)=CC1=C(C4=CC=C(CC(CC)CCCC)S4)C5=C2C=C(S5)C6=CC(CCCCCCCCCC)=C(C7=CC8=C(C9=C(C(N(CC(CCCCCC)CCCCCCCC)C8=O)=O)C=C(C%10=C(CCCCCCCCCC)C=C(C)S%10)S9)S7)S6,-5.47 ,-3.60 ,CCCCCC[Si]1(CCCCCC)C2=C(SC(/C=C3C(C(C=CC(F)=C4)=C4C\3=C(C#N)\C#N)=O)=C2)C(S5)=C1C(S6)=C5C7=C6C(SC(/C=C8C(C(C=CC(F)=C9)=C9C\8=C(C#N)/C#N)=O)=C%10)=C%10[Si]7(CCCCCC)CCCCCC,-5.58 ,-4.21 ,10.20,18.84,0.69,0.78,10.1039/c8tc04883e
CC1=CC(C(C2=CC=C(CC(CCCC)CC)S2)=C(SC(C3=CC=C(C4=C5C(C(C6=C(CC(CC)CCCC)SC(CC(CCCC)CC)=C6C5=O)=O)=C(C7=CC=C(C)S7)S4)S3)=C8)C8=C9C%10=CC=C(CC(CC)CCCC)S%10)=C9S1,-5.34 ,-3.44 ,O=C(C1=CSC=C1C/2=C(C#N)\C#N)C2=C/C3=CC(CC(CCCC)CC)=C(S3)C(S4)=CC5=C4C6=C(C5(C7=CC=C(CCCCCC)C=C7)C8=CC=C(CCCCCC)C=C8)C=C9C(C(C%10=CC=C(CCCCCC)C=C%10)(C%11=CC=C(CCCCCC)C=C%11)C%12=C9SC(C%13=C(CC(CCCC)CC)C=C(/C=C%14C(C%15=CSC=C%15C\%14=C(C#N)/C#N)=O)S%13)=C%12)=C6,-5.57 ,-3.96 ,9.35,16.56,0.62,0.92,10.1021/acsami.7b10275
CC1=CC(C(C2=CC=C(CC(CCCC)CC)S2)=C(SC(C3=CC=C(C4=C5C(C(C6=C(CC(CC)CCCC)SC(CC(CCCC)CC)=C6C5=O)=O)=C(C7=CC=C(C)S7)S4)S3)=C8)C8=C9C%10=CC=C(CC(CC)CCCC)S%10)=C9S1,-5.34 ,-3.44 ,O=C1C2=C(C=C(Cl)C(Cl)=C2)C(/C1=C/C(S3)=CC4=C3C(S5)=C(N4C(CCCCCCCC)CCCCCCCC)C=C5C6=C(OCC(CCCC)CCCCCC)C=C(C(S7)=CC(CCCCCC)=C7/C=C8C(C9=C(C\8=C(C#N)\C#N)C=C(Cl)C(Cl)=C9)=O)C(OCC(CCCC)CCCCCC)=C6)=C(C#N)\C#N,-5.62 ,-3.97 ,12.59,21.12,0.71,0.84,10.1016/j.cej.2021.131828
CC1=CC2=C(S1)C(CCC(CCCC)CCCCCC)=C3C=C(SC3=C2CCC(CCCC)CCCCCC)C4=CC=C(S4)C5=C(C(F)=C(C6=NN(N=C65)CC(CCCC)CCCCCC)C7=CC=C(S7)C)F,-5.38 ,-3.17 ,O=C(C(C=CC=C1)=C1C/2=C(C#N)/C#N)C2=C/C3=CC(SC4=C5C(C6=CC=C(CCCCCC)C=C6)(C7=CC=C(CCCCCC)C=C7)C8=C4SC9=C8C(CCCCCC)=C%10SC%11=C(C%10=C9CCCCCC)C(C%12=CC=C(CCCCCC)C=C%12)(C%13=CC=C(CCCCCC)C=C%13)C%14=C%11SC%15=C%14SC(/C=C%16C(C(C=CC=C%17)=C%17C\%16=C(C#N)\C#N)=O)=C%15)=C5S3,-5.23 ,-3.84 ,10.56,19.86,0.61,0.87,10.1039/c8qm00238j
CC(S1)=C(CC2CCCCC2)C=C1C(C3=NN(CC(CCCCCCCC)CCCCCC)N=C34)=C(F)C(F)=C4C5=CC(CC6CCCCC6)=C(C7=CC8=C(C(C9=CC=C(CC(CC)CCCC)S9)=C%10C=C(SC%10=C8C%11=CC=C(CC(CC)CCCC)S%11)C)S7)S5,-5.29 ,-3.29 ,CCCCCCC(C=C1)=CC=C1C2(C3=CC=C(CCCCCC)C=C3)C4=CC5=C(C(C6=C5SC7=C6SC(/C=C8C(C(C=CC=C9)=C9C\8=C(C#N)\C#N)=O)=C7)(C%10=CC=C(CCCCCC)C=C%10)C%11=CC=C(CCCCCC)C=C%11)C=C4C%12=C2C(SC(/C=C%13C(C(C=CC=C%14)=C%14C\%13=C(C#N)/C#N)=O)=C%15)=C%15S%12,-5.61 ,-4.02 ,11.35,18.20,0.70,0.89,10.1039/c9ta02384d
CC(SC1=C2CCC(CCCCCC)CCCC)=CC1=C(CCC(CCCCCC)CCCC)C3=C2C=C(C4=CC=C(C5=C(OCCOCCOCCOC)C(OCCOCCOCCOC)=C(C6=CC=C(C)S6)C7=NN(CC(CCCC)CCCCCC)N=C75)S4)S3,-5.28 ,-3.22 ,CCCCCCC(C=C1)=CC=C1C2(C3=CC=C(CCCCCC)C=C3)C4=CC5=C(C(C6=C5SC7=C6SC(/C=C8C(C(C=CC(C)=C9)=C9C\8=C(C#N)\C#N)=O)=C7)(C%10=CC=C(CCCCCC)C=C%10)C%11=CC=C(CCCCCC)C=C%11)C=C4C%12=C2C(SC(/C=C%13C(C(C=CC(C)=C%14)=C%14C\%13=C(C#N)/C#N)=O)=C%15)=C%15S%12,-5.58 ,-3.98 ,3.57,11.58,0.43,0.71,10.1021/acsapm.9b00044
CC1=CC(C(C2=CC=C(CC(CCCC)CC)S2)=C(SC(C3=CC=C(C4=C5C(C(C6=C(CC(CC)CCCC)SC(CC(CCCC)CC)=C6C5=O)=O)=C(C7=CC=C(C)S7)S4)S3)=C8)C8=C9C%10=CC=C(CC(CC)CCCC)S%10)=C9S1,-5.34 ,-3.44 ,O=C1C2=C(C=C(Cl)C(Cl)=C2)C(/C1=C/C(S3)=CC4=C3C(S5)=C(C4(CC(CCCC)CC)CC(CCCC)CC)C=C5C6=CC=C(C(S7)=CC8=C7C(S9)=C(C(CC(CC)CCCC)8CC(CC)CCCC)C=C9/C=C%10C(C(C=C%11Cl)=C(C\%10=C(C#N)\C#N)C=C%11Cl)=O)C%12=NSN=C6%12)=C(C#N)\C#N,-5.64 ,-4.12 ,10.20,23.20,0.69,0.63,10.1021/acsami.0c01850
CC(SC1=C2C3=CC=C(CC(CC)CCCC)S3)=CC1=C(C4=CC=C(CC(CC)CCCC)S4)C5=C2C=C(S5)C6=C(CCCCCC)C=C(C7=C8C(C(N(CCCCCCCC)C8=O)=O)=C(C9=CC(CCCCCC)=C(C)S9)S7)S6,-5.60 ,-3.75 ,CCCCCCC(C=C1)=CC=C1C2(C3=CC=C(CCCCCC)C=C3)C4=CC5=C(C(C6=C5SC7=C6SC(/C=C8C(C(C=CC(I)=C9)=C9C\8=C(C#N)\C#N)=O)=C7)(C%10=CC=C(CCCCCC)C=C%10)C%11=CC=C(CCCCCC)C=C%11)C=C4C%12=C2C(SC(/C=C%13C(C(C=CC(I)=C%14)=C%14C\%13=C(C#N)/C#N)=O)=C%15)=C%15S%12,-5.68 ,-4.14 ,8.90,14.50,0.65,0.95,10.1039/c7qm00025a
FC1=C(C2=CC=C(C)S2)C3=NC(OCC(CCCCCC)CCCCCCCC)=CN=C3C(C)=C1F,-5.60 ,-3.52 ,O=C1C2=C(C(/C1=C/C3=CC(CC4=CC5=C6C7=C(C5(CC(CCCC)CCCCCC)CC(CCCC)CCCCCC)C8=C(C=C9CC%10=C(C9=C8)SC(/C=C%11/C(C%12=C(C%11=O)C=C(F)C(F)=C%12)=C(C#N)\C#N)=C%10)C7(CC(CCCC)CCCCCC)CC(CCCC)CCCCCC)=C(C4=C6)S3)=C(C#N)\C#N)C=C(F)C(F)=C2,-5.65 ,-3.81 ,13.13,20.11,0.69,0.93,10.1021/acs.jpcc.0c05654
O=C(OCC(CC)CCCC)C1=C(F)C2=C(C)SC(C3=CC4=C(C(C5=CC=C(CC(CC)CCCC)S5)=C(C=C(C)S6)C6=C4C7=CC=C(CC(CC)CCCC)S7)S3)=C2S1,-5.30 ,-3.33 ,CCCCCCC(C=C1)=CC=C1C(C2=C3SC(C4=C(SCC(CC)CCCC)C=C(/C=C5/C(C(C=C6F)=C(C5=O)C=C6F)=C(C#N)/C#N)S4)=C2)(C7=CC=C(CCCCCC)C=C7)C8=C3C=C(C(C9=C%10SC(C%11=C(C=C(/C=C%12C(C(C=C(C(F)=C%13)F)=C%13C\%12=C(C#N)\C#N)=O)S%11)SCC(CCCC)CC)=C9)(C%14=CC=C(CCCCCC)C=C%14)C%15=CC=C(CCCCCC)C=C%15)C%10=C8,-5.54 ,-4.05 ,13.20,25.30,0.69,0.75,10.1039/C8TA11484F
CC1=CC(C(C2=CC=C(CC(CCCC)CC)S2)=C(SC(C3=CC=C(C4=C5C(C(C6=C(CC(CC)CCCC)SC(CC(CCCC)CC)=C6C5=O)=O)=C(C7=CC=C(C)S7)S4)S3)=C8)C8=C9C%10=CC=C(CC(CC)CCCC)S%10)=C9S1,-5.34 ,-3.44 ,FC1=CC(C(S2)=CC3=C2C(S4)=C(C(CC(CCCC)CC)3CC(CCCC)CC)C=C4/C=C5C(C6=C(C\5=C(C#N)\C#N)C=C(C=CC=C7)C7=C6)=O)=C(F)C=C1C8=CC(C(CC(CC)CCCC)(CC(CC)CCCC)C9=C%10SC(/C=C%11/C(C(C=C(C=CC=C%12)C%12=C%13)=C%13C%11=O)=C(C#N)/C#N)=C9)=C%10S8,-5.42 ,-3.81 ,11.63,18.16,0.73,0.86,10.1039/C8QM00318A
CCC1=C(C)SC(C2=C(F)C(F)=C(C3=CC(CC)=C(C4=CC=C(C5=CC=C(C6=CC=C(C)S6)C=C5)S4)S3)C3=NSN=C23)=C1,-5.61 ,-3.58 ,CCc1ccc(C2(c3ccc(CC)s3)c3cc4c(cc3-c3sc5cc(/C=C6\C(=O)c7ccccc7C6=C(C#N)C#N)sc5c32)C(c2ccc(CC)s2)(c2ccc(CC)s2)c2c-4sc3cc(/C=C4\C(=O)c5ccccc5C4=C(C#N)C#N)sc23)s1,-5.66 ,-3.93 ,9.40,15.59,0.62,0.97,10.1002/aenm.201602304
FC1=C(C2=CC=C(C3=CC(F)=C(C4=CC=C(C)S4)C=C3F)S2)C5=NC(C6=CC(OCCCCCCCC)=C(OCCCCCCCC)C=C6)=C(C7=CC=C(OCCCCCCCC)C(OCCCCCCCC)=C7)N=C5C(C)=C1F,-5.54 ,-2.98 ,O=C(C(C=CC=C1)=C1C/2=C(C#N)\C#N)C2=C/C(S3)=CC4=C3C5=C(C4(CCCCCC)CCCCCC)C=C6C(C(CCCCCC)(CCCCCC)C7=C6SC(/C=C8C(C(C=CC=C9)=C9C\8=C(C#N)/C#N)=O)=C7)=C5,-5.70 ,-3.82 ,9.70,15.99,0.61,1.00,10.1021/acsami.8b04432
CCCCCCC(CCCC)COC1=C(C)C2=NSN=C2C(C3=CC(F)=C(C4=C(F)C=C(C)S4)S3)=C1OCC(CCCC)CCCCCC,-5.57 ,-3.94 ,CCCCCCC(C=C1)=CC=C1C2(C3=CC=C(CCCCCC)C=C3)C4=CC5=C(C(C6=C5SC7=C6SC(/C=C8C(C(C=CC=C9)=C9C\8=C(C#N)\C#N)=O)=C7)(C%10=CC=C(CCCCCC)C=C%10)C%11=CC=C(CCCCCC)C=C%11)C=C4C%12=C2C(SC(/C=C%13C(C(C=CC=C%14)=C%14C\%13=C(C#N)/C#N)=O)=C%15)=C%15S%12,-5.51 ,-3.84 ,2.46,7.04,0.38,0.92,10.1021/acsami.7b18152
CC(SC1=C2C3=CC=C(CC(CC)CCCC)S3)=CC1=C(C4=CC=C(CC(CC)CCCC)S4)C5=C2C=C(S5)C6=CC=C(C7=C8C(C(C9=C(CC(CC)CCCC)SC(CC(CC)CCCC)=C9C8=O)=O)=C(C%10=CC=C(C)S%10)S7)S6,-5.23 ,-3.18 ,CCCCCCC(C=C1)=CC=C1C(C2C3SC(/C=C4C(C(C=CC=C5)=C5C\4=C(C#N)/C#N)=O)=C2)(C6=C(C3=CC=C7)C7=C8C9=C6C=CC=C9C%10=C(C(C%11=CC=C(CCCCCC)C=C%11)8C%12=CC=C(CCCCCC)C=C%12)C=C(/C=C%13C(C(C=CC=C%14)=C%14C\%13=C(C#N)\C#N)=O)S%10)C%15=CC=C(CCCCCC)C=C%15,-5.73 ,-3.83 ,6.09,12.27,0.53,0.94,10.1002/aenm.201970096
CC(SC1=C2C3=CC=C(CC(CC)CCCC)S3)=CC1=C(C4=CC=C(CC(CC)CCCC)S4)C5=C2C=C(C6=C(CC(CC)CCCC)C=C(C7=CC=C(C8=CC(CC(CC)CCCC)=C(C)S8)C9=NSN=C79)S6)S5,-5.14 ,-3.44 ,CCCCCCC(C=C1)=CC=C1C2(C3=CC=C(CCCCCC)C=C3)C4=CC5=C(C(C6=C5SC7=C6SC(/C=C8C(C(C=CC=C9)=C9C\8=C(C#N)\C#N)=O)=C7)(C%10=CC=C(CCCCCC)C=C%10)C%11=CC=C(CCCCCC)C=C%11)C=C4C%12=C2C(SC(/C=C%13C(C(C=CC=C%14)=C%14C\%13=C(C#N)/C#N)=O)=C%15)=C%15S%12,-5.48 ,-3.83 ,6.61,13.47,0.60,0.82,10.1021/acs.jpcc.6b11848
CC1=CC2=C(S1)C(C3=CC(F)=C(CC(CC)CCCC)C3)=C4C(SC(C5=C(CC(CCCC)CCCCCC)C=C(C6=CC7=C(C(SC(C8=CC(CC(CCCC)CCCCCC)=C(C)S8)=C9)=C9C%10=NSN=C%107)S6)S5)=C4)=C2C%11=CC(F)=C(CC(CCCC)CC)S%11,-5.53 ,-3.47 ,FC(C(F)=C1)=CC2=C1C(C(/C2=C(C#N)/C#N)=C\C(S3)=C(CC(CCCC)CC)C=C3C4=C(CC(CCCC)CC)C(CC(CC)CCCC)=C(C5=CC(CC(CCCC)CC)=C(/C=C6C(C(C=C(F)C(F)=C7)=C7C\6=C(C#N)/C#N)=O)S5)S4)=O,-5.92 ,-3.50 ,11.12,17.85,0.71,0.87,10.1039/D3TA00372H
CC(S1)=CC2=C1C(C3=CC=C(CC(CCCC)CC)S3)=C(C=C(C4=CC=C(C5=C(F)C(F)=C(C6=CC=C(C)S6)C7=NN(CC(CCCCCCCC)CCCCCC)N=C75)S4)S8)C8=C2C9=CC=C(CC(CCCC)CC)S9,-5.21 ,-2.99 ,C[Si](O[Si](C)(C)C)(O[Si](C)(C)C)CCCCCC1(CCCCC[Si](C)(O[Si](C)(C)C)O[Si](C)(C)C)C2=C(SC(C3=C(OCC(CCCC)CC)C(/C=C(/C(C(C=C4F)=C5C=C4F)=C(C#N)/C#N)C5=O)=CS3)=C2)C6=CC7=C(C=C61)C8=C(C=C(C9=C(OCC(CCCC)CC)C(/C=C(C%10=O)/C(C%11=C%10C=C(F)C(F)=C%11)=C(C#N)\C#N)=CS9)S8)C(CCCCC[Si](C)(O[Si](C)(C)C)O[Si](C)(C)C)7CCCCC[Si](C)(O[Si](C)(C)C)O[Si](C)(C)C,-5.50 ,-3.71 ,12.67,21.93,0.68,0.85,10.1007/s11426-021-9975-9
CC(SC1=C2C3=CC=C(CC(CC)CCCC)S3)=CC1=C(C4=CC=C(CC(CC)CCCC)S4)C5=C2C=C(S5)C6=CC=C(C7=C8C(C(C9=C(CC(CC)CCCC)SC(CC(CC)CCCC)=C9C8=O)=O)=C(C%10=CC=C(C)S%10)S7)S6,-5.23 ,-3.42 ,CCCCCCC(C=C1)=CC=C1C2(C3=CC=C(CCCCCC)C=C3)C4=C(C5=CC(C6(C7=CC=C(CCCCCC)C=C7)C8=CC=C(CCCCCC)C=C8)=C(C9=C6C=C(C%10=CC(OCCCCCC)=C(/C=C%11C(C(C=CC=C%12)=C%12C\%11=C(C#N)/C#N)=O)S%10)S9)C=C52)SC(C%13=CC(OCCCCCC)=C(/C=C%14C(C(C=CC=C%15)=C%15C\%14=C(C#N)/C#N)=O)S%13)=C4,-5.54 ,-3.80 ,13.28,19.96,0.73,0.91,10.1002/aenm.201901280
CCSc1ccc(-c2c3ccsc3c(-c3ccc4ccccc4c3)c3cc(-c4ccc(-c5c(F)c(F)c(-c6ccc(-c7cc8c(-c9ccc(SCC)s9)c9sc(-c%10ccc(-c%11c(F)c(F)c(-c%12ccc(-c%13cc%14c(-c%15ccc(SCC)s%15)c%15sc(-c%16ccc(-c%17c(F)c(F)c(-c%18cccs%18)c%18nn(CC)nc%17%18)s%16)cc%15c(-c%15ccc%16ccccc%16c%15)c%14s%13)s%12)c%12nn(CC)nc%11%12)s%10)cc9c(-c9ccc%10ccccc%10c9)c8s7)s6)c6nn(CC)nc56)s4)sc23)s1,-5.44 ,-3.49 ,CCc1ccc(C2(c3ccc(CC)cc3)c3cc4c(cc3-c3sc5cc(/C=C6\C(=O)c7ccccc7C6=C(C#N)C#N)sc5c32)C(c2ccc(CC)cc2)(c2ccc(CC)cc2)c2c-4sc3cc(/C=C4\C(=O)c5ccccc5C4=C(C#N)C#N)sc23)cc1,-5.51 ,-3.84 ,11.56,18.21,0.68,0.94,10.1039/C8TA07134A
CC(S1)=CC2=C1C(C3=CC(F)=C(CC(CC)CCCC)S3)=C(C=C(C4=CC=C(C5=C(F)C(F)=C(C6=NN(CC(CCCCCCCC)CCCCCC)N=C65)C7=CC=C(C)S7)S4)S8)C8=C2C9=CC(F)=C(CC(CC)CCCC)S9,-5.36 ,-3.42 ,O=C1C2=C(C=CS2)C(/C1=C/C(S3)=CC4=C3C(C5(C6=CC=C(CCCCCC)C=C6)C7=CC=C(CCCCCC)C=C7)=C(S4)C8=C5C=C(C(SC9=C%10SC(/C=C%11/C(C(C=CS%12)=C%12C%11=O)=C(C#N)/C#N)=C9)=C%10C%13(C%14=CC=C(CCCCCC)C=C%14)C%15=CC=C(CCCCCC)C=C%15)C%13=C8)=C(C#N)\C#N,-5.47 ,-3.76 ,10.40,15.54,0.67,1.00,10.1002/adma.201704837
CC1=CC(C(C2=CC(F)=C(CC(CCCC)CC)S2)=C(SC(C3=CC=C(C4=C5C(C(C6=C(CC(CC)CCCC)SC(CC(CCCC)CC)=C6C5=O)=O)=C(C7=CC=C(C)S7)S4)S3)=C8)C8=C9C%10=CC(F)=C(CC(CC)CCCC)S%10)=C9S1,-5.45 ,-3.64 ,O=C(C1=C2C=C(C(F)=C1)F)C(/C2=C(C#N)\C#N)=C\C3=C(CCCCCCCCCCC)C(SC4=C5N(CC(CCCCCCCCCCCC)CCCCCCCCCC)C6=C4C7=NSN=C7C8=C6N(CC(CCCCCCCCCCCC)CCCCCCCCCC)C9=C8SC%10=C9SC(/C=C(C(C%11=C%12C=C(C(F)=C%11)F)=O)/C%12=C(C#N)\C#N)=C%10CCCCCCCCCCC)=C5S3,-5.67 ,-4.04 ,16.30,25.25,0.76,0.86,10.1016/j.joule.2020.07.028
CC1=C(C(CCCCCCCCC)CCCCCC)C=C(C2=C(C(CCCCCC)CCCCCCCCCC)C=C(C3=C(F)C(F)=C(C4=CC(C(CCCCCCCCCC)CCCCCC)=C(C5=CC(C(CCCCCC)CCCCCCCCC)=C(C6=CC=C(C7=C(F)C(F)=C(C8=CC=C(C)S8)C9=NSN=C97)S6)S5)S4)C%10=NSN=C%103)S2)S1,-5.31 ,-3.68 ,O=C(C1=CC(C2=CC=C(C3=C(C(C=C4)=CC=C4C(C=C5C(N(C(C6=C5C7=C8C=C6)=O)C(CCCCCC)CCCCCC)=O)=C7C9=CC=C(C%10=C%11C=CC8=C%109)C(N(C%11=O)C(CCCCCC)CCCCCC)=O)N=C(C(C=C%12)=CC=C%12C(C=C%13C(N(C(C%14=C%13C%15=C%16C=C%14)=O)C(CCCCCC)CCCCCC)=O)=C%15C%17=CC=C(C%18=C%19C=CC%16=C%18%17)C(N(C%19=O)C(CCCCCC)CCCCCC)=O)C(C(C=C%20)=CC=C%20C(C=C%21C(N(C(C%22=C%21C%23=C%24C=C%22)=O)C(CCCCCC)CCCCCC)=O)=C%23C%25=CC=C(C%26=C%27C=CC%24=C%26%25)C(N(C%27=O)C(CCCCCC)CCCCCC)=O)=N3)C=C2)=C%28C%29=CC=C(C%30=C%31C=CC%32=C%30%29)C(N(C%31=O)C(CCCCCC)CCCCCC)=O)N(C(C%33=C1C%28=C%32C=C%33)=O)C(CCCCCC)CCCCCC,-5.86 ,-3.76 ,7.10,12.50,0.56,0.99,10.1002/adma.201600997
O=C(OCC(CC)CCCC)C1=C(F)C2=C(C)SC(C3=CC4=C(C(C5=CC=C(CC(CC)CCCC)S5)=C(C=C(C)S6)C6=C4C7=CC=C(CC(CC)CCCC)S7)S3)=C2S1,-5.12 ,-3.60 ,O=C(N(C(CCCCCC)CCCCCC)C1=O)C2=CC(C3=C4C5=C(C6=C7C8=CC9=C6C(C(N(C(CCCCCC)CCCCCC)C9=O)=O)=C5)C%10=C(C7=C(C%11=C8C%12=C(C%13=C%14C=CC%15=C%13C(C(N(C(CCCCCC)CCCCCC)C%15=O)=O)=C%12)C%16=C(C%14=CC=C%17C(N(C(CCCCCC)CCCCCC)C%18=O)=O)C%17=C%18C=C%16%11)C=C%19C(N(C(CCCCCC)CCCCCC)C%20=O)=O)C%19=C%20C=C%103)=C%21C%22=C(C%23=C%24C=C(C(N(C(CCCCCC)CCCCCC)C%25=O)=O)C%26=C%25C=C4C%21=C%23%26)C(C%27=C%24C(C%28=CC%29=C%30C(C%31=C%32C=C%30C(N(C(CCCCCC)CCCCCC)C%29=O)=O)=C%28C%33=C%34C=C(C(N(C(CCCCCC)CCCCCC)C%35=O)=O)C%36=C%35C=C(C%37=C%32C%38=CC%39=C%40C(C%41=C%42C=C%40C(N(C(CCCCCC)CCCCCC)C%39=O)=O)=C%38C%43=C%37C=C(C(N(C(CCCCCC)CCCCCC)C%44=O)=O)C%45=C%44C=C(C%46=C%42C%47=CC%48=C%49C(C%50=CC=C%49C(N(C(CCCCCC)CCCCCC)C%48=O)=O)=C%47C%51=C%46C=C(C(N(C(CCCCCC)CCCCCC)C%52=O)=O)C%53=C%52C=CC%50=C%51%53)C%41=C%43%45)C%31=C%33%36)=C%34C%54=C%27C%55=C(C%56=C%57C(C%58=C%59C%60=CC%61=C%62C(C%63=C%64C=C%62C(N(C(CCCCCC)CCCCCC)C%61=O)=O)=C%60C%65=C%58C=C(C(N(C(CCCCCC)CCCCCC)C%66=O)=O)C%67=C%66C=C(C%68=C%64C%69=CC%70=C%71C(C%72=CC=C%71C(N(C(CCCCCC)CCCCCC)C%70=O)=O)=C%69C%73=C%68C=C(C(N(C(CCCCCC)CCCCCC)C%74=O)=O)C%75=C%74C=CC%72=C%73%75)C%63=C%65%67)=CC%76=C%56C(C(N(C(CCCCCC)CCCCCC)C%76=O)=O)=C%55)C%77=C(C%57=C%59C=C%78C(N(C(CCCCCC)CCCCCC)C%79=O)=O)C%78=C%79C=C%77%54)=CC1=C%222,-5.79 ,-3.82 ,7.93,16.40,0.62,0.76,10.1039/c9tc02150g
CC1=CC(CCCCCC)=C(C)S1,-5.00 ,-3.10 ,O=C1C(C2=C(C3=CC=C(C4=CC(C=CC=C5)=C5S4)S3)N1CC(CC)CCCC)=C(C(S6)=CC=C6C7=CC8=C(C9C(C8(C%10C%11C=CC(C%12=CC=C(C%13=C%14C(C(N%13CC(CC)CCCC)=O)=C(C%15=CC=C(C%16=CC(C=CC=C%17)=C%17S%16)S%15)N(CC(CC)CCCC)C%14=O)S%12)=C%10)C%18=C%11C=CC(C%19=CC=C(C%20=C%21C(C(N%20CC(CC)CCCC)=O)=C(C%22=CC=C(C%23=CC(C=CC=C%24)=C%24S%23)S%22)N(CC(CC)CCCC)C%21=O)S%19)=C%18)C=C(C%25=CC=C(C%26=C%27C(C(N%26CC(CC)CCCC)=O)=C(C%28=CC=C(C%29=CC(C=CC=C%30)=C%30S%29)S%28)N(CC(CC)CCCC)C%27=O)S%25)C=C9)C=C7)N(CC(CC)CCCC)C2=O,-5.12 ,-3.58 ,0.73,1.98,0.37,1.00,10.1039/c8nj01549j
CC1=CC(C(C2=CC(F)=C(CC(CCCC)CC)S2)=C(SC(C3=CC=C(C4=C5C(C(C6=C(CC(CC)CCCC)SC(CC(CCCC)CC)=C6C5=O)=O)=C(C7=CC=C(C)S7)S4)S3)=C8)C8=C9C%10=CC(F)=C(CC(CC)CCCC)S%10)=C9S1,-5.45 ,-3.64 ,O=C1C2=C(C=C(F)C(F)=C2)C(/C1=C/C(S3)=CC4=C3C5=C(C4(CC(CCCC)CC)CC(CCCC)CC)C=C(C(S6)=C7C(C(N(C(CCCCCCCC)CCCCCCCC)C7=O)=O)=C6C(S8)=CC9=C8C(S%10)=C(C(CC(CC)CCCC)9CC(CC)CCCC)C=C%10/C=C%11C(C(C=C%12F)=C(C\%11=C(C#N)\C#N)C=C%12F)=O)S5)=C(C#N)\C#N,-5.75 ,-4.02 ,13.18,22.70,0.69,0.83,10.1021/acsami.2c03723
O=C(OCC(CC)CCCC)C1=C(F)C2=C(C)SC(C3=CC4=C(C(C5=CC=C(CC(CC)CCCC)S5)=C(C=C(C)S6)C6=C4C7=CC=C(CC(CC)CCCC)S7)S3)=C2S1,-5.22 ,-3.64 ,CCCCCCCCN(C1=O)C(C2=CC=C(C(C=C3C(N(C(CC)CC)C4=O)=O)=C5C6=C3C4=CC=C6C(C=CC=C7)=C7S5)S2)=C8C1=C(C9=CC=C(C(C=C%10C(N(C(CC)CC)C%11=O)=O)=C%12C%13=C%10C%11=CC=C%13C(C=CC=C%14)=C%14S%12)S9)N(CCCCCCCC)C8=O,-5.20 ,-3.30 ,0.20,0.70,0.24,1.08,10.1021/acsaem.8b00929
O=C(OCC(CC)CCCC)C1=C(F)C2=C(C)SC(C3=CC4=C(C(C5=CC=C(CC(CC)CCCC)S5)=C(C=C(C)S6)C6=C4C7=CC=C(CC(CC)CCCC)S7)S3)=C2S1,-5.22 ,-3.64 ,O=C(N(C(CCCCC)CCCCC)C1=O)C2=CCC(C3=C4C=CC1=C32)=C5C(C(C=C6C(N(C(CCCCC)CCCCC)C7=O)=O)=C8C9=C6C7=CCC9=C%10C%11=C8C=CC%12=C%11C(C(N(C(CCCCC)CCCCC)C%12=O)=O)=CC%10)C=C%13C%14=C5C4=CC=C%14C(N(C(CCCCC)CCCCC)C%13=O)=O,-5.81 ,-3.75 ,6.41,13.12,0.60,0.79,10.1002/adfm.201501971
CCC1=C(F)C=C(C2=C3C=C(C4=CC=C(C5=C6C(=O)C7=C(CC)SC(CC)=C7C(=O)C6=C(C6=CC=C(C)S6)S5)S4)SC3=C(C3=CC(F)=C(CC)S3)C3=C2SC(C)=C3)S1,-5.45 ,-3.65 ,CCc1ccc(C2(c3ccc(CC)cc3)c3cc4c(cc3-c3[se]c5cc(/C=C6\C(=O)c7cc(Cl)c(Cl)cc7C6=C(C#N)C#N)sc5c32)C(c2ccc(CC)cc2)(c2ccc(CC)cc2)c2c-4[se]c3cc(/C=C4\C(=O)c5cc(Cl)c(Cl)cc5C4=C(C#N)C#N)sc23)cc1,-5.65 ,-4.08 ,13.32,22.92,0.75,0.78,10.1021/acsenergylett.8b01808
CC1=CC2=C(C(C3=CC=C(CC(CCCC)CCCCCC)S3)=C4C=C(SC4=C2C5=CC=C(CC(CCCC)CCCCCC)S5)C6=CC=C(C7=C(N=C(C8=CC=C(CCCCCCCC)S8)C(C9=CC=C(CCCCCCCC)S9)=N%10)C%10=C(C=C(C%11=CC=C(C)S%11)C%12=C%13N=C(C%14=CC=C(CCCCCCCC)S%14)C(C%15=CC=C(CCCCCCCC)S%15)=N%12)C%13=C7)S6)S1,-5.24 ,-3.42 ,CCCCCCC(C=C1)=CC=C1C2(C3=CC=C(CCCCCC)C=C3)C4=CC5=C(C(C6=C5SC7=C6SC(/C=C8C(C(C=CC=C9)=C9C\8=C(C#N)\C#N)=O)=C7)(C%10=CC=C(CCCCCC)C=C%10)C%11=CC=C(CCCCCC)C=C%11)C=C4C%12=C2C(SC(/C=C%13C(C(C=CC=C%14)=C%14C\%13=C(C#N)/C#N)=O)=C%15)=C%15S%12,-5.48 ,-3.83 ,9.11,16.10,0.65,0.87,10.1002/adfm.201701491
CC(S1)=CC2=C1C(C3=CC=C(SCCCCCCCC)S3)=C(C=C(C4=C(S5)C(C(F)=C5C(OCC(CCCC)CC)=O)=C(C)S4)S6)C6=C2C7=CC=C(SCCCCCCCC)S7,-5.26 ,-3.61 ,O=C1C(C2=C3C(N1C(CCCCC)CCCCC)=O)=CC=C(C4=CC=C(C(N5C(CCCCC)CCCCC)=O)C6=C47)C2=C(C=C3)C7=C(C8=CC=C(C(C9=CC=C(C%10=C%11C(C=C%12)=C%13C(C%14=CC=C(C(N(C(CCCCC)CCCCC)C%15=O)=O)C(C%15=C%10)=C%14%11)=CC=C(C%13=C%12C(N%16C(CCCCC)CCCCC)=O)C%16=O)C=C9)(C%17=CC=C(C%18=C%19C(C=C%20)=C%21C(C%22=CC=C(C(N(C(CCCCC)CCCCC)C%23=O)=O)C(C%23=C%18)=C%22%19)=CC=C(C%21=C%20C(N%24C(CCCCC)CCCCC)=O)C%24=O)C=C%17)C%25=CC=C(C%26=C%27C(C=C%28)=C%29C(C%30=CC=C(C(N(C(CCCCC)CCCCC)C%31=O)=O)C(C%31=C%26)=C%30%27)=CC=C(C%29=C%28C(N%32C(CCCCC)CCCCC)=O)C%32=O)C=C%25)C=C8)C=C6C5=O,-5.90 ,-3.74 ,6.17,13.02,0.50,0.95,10.1039/C6CC05810H
CC1=CC(C(OCC(CCCCCCCC)CCCCCC)=O)=C(/C=C/C2=C(C(OCC(CCCCCCCC)CCCCCC)=O)C=C(C3=CC=C(C4=CC=C(C)S4)S3)S2)S1,-5.38 ,-3.02 ,O=C1C2=C(C=C(Cl)C(Cl)=C2)C(/C1=C/C(S3)=C(CCCCCCCCC)C4=C3C(N5CC(CCCCCC)CCCC)=C(S4)C6=C5C(N(CC(CCCCCC)CCCC)C7=C8SC9=C7SC(/C=C%10C(C(C=C(Cl)C(Cl)=C%11)=C%11C\%10=C(C#N)/C#N)=O)=C9CCCCCCCCC)=C8C%12=NSN=C%126)=C(C#N)\C#N,-5.64 ,-4.05 ,16.31,26.75,0.77,0.79,10.1016/j.nanoen.2022.107463
CC1=CC(C(C2=CC(F)=C(CC(CCCC)CC)S2)=C(SC(C3=CC=C(C4=C5C(C(C6=C(CC(CC)CCCC)SC(CC(CCCC)CC)=C6C5=O)=O)=C(C7=CC=C(C)S7)S4)S3)=C8)C8=C9C%10=CC(F)=C(CC(CC)CCCC)S%10)=C9S1,-5.45 ,-3.64 ,O=C(C1=C2C=C(C(Cl)=C1)Cl)C(/C2=C(C#N)\C#N)=C\C3=C(C4=C(C5=C(S4)C(C6=NSN=C6C7=C8N(C9=C7SC%10=C9SC(/C=C(/C(C%11=C%12C=C(C(Cl)=C%11)Cl)=C(C#N)/C#N)C%12=O)=C%10CCCCCCCCCCC)CC(CCCCCCCC)CCCCCC)=C8N5CC(CCCCCCCC)CCCCCC)S3)CCCCCCCCCCC,-5.68 ,-4.09 ,15.60,24.20,0.75,0.86,10.1093/nsr/nwz200
CC1=CC(C(C2=CC(F)=C(CC(CCCC)CC)S2)=C(SC(C3=CC=C(C4=C5C(C(C6=C(CC(CC)CCCC)SC(CC(CCCC)CC)=C6C5=O)=O)=C(C7=CC=C(C)S7)S4)S3)=C8)C8=C9C%10=CC(F)=C(CC(CC)CCCC)S%10)=C9S1,-5.45 ,-3.64 ,FC1=CC(C(C/2=C\C3=C(CCCCCCCC)C(N4CC(CCCCCC)CCCC)=C(S3)C5=C4C(N(CC(CCCCCC)CCCC)C6=C7SC8=C6SC9=C8SC(/C=C%10/C(C(C=C(F)C(F)=C%11)=C%11C%10=O)=C(C#N)/C#N)=C9CCCCCCCCCCC)=C7C%12=NSN=C%125)=O)=C(C2=C(C#N)\C#N)C=C1F,-5.65 ,-3.85 ,15.20,22.00,0.75,0.92,10.1002/aenm.202003177
CC1=CC2=C(S1)C(CCC(CCCC)CCCCCC)=C3C=C(SC3=C2CCC(CCCC)CCCCCC)C4=CC=C(S4)C5=C(C(F)=C(C6=NN(N=C65)CC(CCCC)CCCCCC)C7=CC=C(S7)C)F,-5.48 ,-3.47 ,CCCCCCC(C=C1)=CC=C1C2(C3=CC=C(CCCCCC)C=C3)C4=CC5=C(C(C6=C5SC7=C6SC(/C=C8C(C(C=CC=C9)=C9C\8=C(C#N)\C#N)=O)=C7)(C%10=CC=C(CCCCCC)C=C%10)C%11=CC=C(CCCCCC)C=C%11)C=C4C%12=C2C(SC(/C=C%13C(C(C=CC=C%14)=C%14C\%13=C(C#N)/C#N)=O)=C%15)=C%15S%12,-5.64 ,-4.04 ,8.37,16.25,0.57,0.91,10.1039/c7ta07882j
CC(SC1=C2C3=CC=C(CC(CC)CCCC)S3)=CC1=C(C4=CC=C(CC(CC)CCCC)S4)C5=C2C=C(S5)C6=CC=C(C7=C8C(C(C9=C(CC(CC)CCCC)SC(CC(CC)CCCC)=C9C8=O)=O)=C(C%10=CC=C(C)S%10)S7)S6,-5.27 ,-3.50 ,O=C(N(C(CCCCCC)CCCCCC)C1=O)C2=CC=C3C4=C(C5=C(C6=C7C8=C(C9=CC%10=C%11C(C%12=CC=C%11C(N(C(CCCCCC)CCCCCC)C%10=O)=O)=C9C%13=C8C=C(C(N(C(CCCCCC)CCCCCC)C%14=O)=O)C%15=C%14C=CC%12=C%13%15)S6)C=C(C(N(C(CCCCCC)CCCCCC)C%16=O)=O)C%17=C%16C=CC3=C5%17)C7=CC1=C42,-5.97 ,-3.81 ,3.93,8.26,0.50,0.95,10.1007/s11426-019-9462-4
CC(SC1=C2C3=CC=C(S3)CC(CCCC)CC)=CC1=C(C4=CC=C(CC(CC)CCCC)S4)C5=C2C=C(C6=C7C(C(F)=C(C(OCC(CC)CCCC)=O)S7)=C(C)S6)S5,-5.24 ,-3.66 ,O=C1C2=C(C=C(F)C(F)=C2)C(/C1=C/C(S3)=C(OCC(CC)CCCC)C=C3C4=C(OCC(CC)CCCC)C(OCC(CC)CCCC)=C(C5=CC(OCC(CC)CCCC)=C(/C=C6C(C(C=C7F)=C(C\6=C(C#N)\C#N)C=C7F)=O)S5)S4)=C(C#N)\C#N,-5.52 ,-3.88 ,3.31,7.31,0.60,0.74,10.1021/acsaem.0c02719
CC(SC1=C2C3=CC(F)=C(CC(CC)CCCC)S3)=CC1=C(C4=CC(F)=C(CC(CC)CCCC)S4)C5=C2C=C(S5)C6=CC=C(C7=C8C(C(C9=C(CC(CC)CCCC)SC(CC(CC)CCCC)=C9C8=O)=O)=C(C%10=CC=C(C)S%10)S7)S6,-5.48 ,-3.65 ,CCCCCCC(C=C1)=CC=C1C2(C3=CC=C(CCCCCC)C=C3)C4=CC5=C(C(C6=C5SC7=C6SC(/C=C8C(C(C=CC(C#CC9=CC=CC=C9)=C%10)=C%10C\8=C(C#N)\C#N)=O)=C7)(C%11=CC=C(CCCCCC)C=C%11)C%12=CC=C(CCCCCC)C=C%12)C=C4C%13=C2C(SC(/C=C%14C(C(C=CC(C#CC%15=CC=CC=C%15)=C%16)=C%16C\%14=C(C#N)/C#N)=O)=C%17)=C%17S%13,-5.69 ,-3.91 ,12.60,17.50,0.73,0.99,10.1002/aenm.201802131
CCCCC(CC)CSC1=CC=C(C(C2=C3C=C(C4=CC(C(OCCCCCCCC)=O)=C(C5=CC=C(C)S5)S4)S2)=C6C(SC(C7=CC(C(OCCCCCCCC)=O)=C(C)S7)=C6)=C3C8=CC=C(SCC(CC)CCCC)S8)S1,-5.51 ,-3.59 ,CCCCCCC(C=C1)=CC=C1C2(C3=CC=C(CCCCCC)C=C3)C4=CC5=C(C(C6=C5SC7=C6SC(/C=C8C(C(C=C(F)C(F)=C9)=C9C\8=C(C#N)\C#N)=O)=C7)(C%10=CC=C(CCCCCC)C=C%10)C%11=CC=C(CCCCCC)C=C%11)C=C4C%12=C2C(SC(/C=C%13C(C(C=C(F)C(F)=C%14)=C%14C\%13=C(C#N)/C#N)=O)=C%15)=C%15S%12,-5.66 ,-4.14 ,11.50,20.05,0.64,0.90,10.1021/jacs.8b02695
CC(SC1=C2C3=CC=C(CC(CC)CCCC)S3)=CC1=C(C4=CC=C(CC(CC)CCCC)S4)C5=C2C=C(S5)C6=CC=C(C7=C8C(C(C9=C(CC(CC)CCCC)SC(CC(CC)CCCC)=C9C8=O)=O)=C(C%10=CC=C(C)S%10)S7)S6,-5.28 ,-3.48 ,O=C(N1C(CCCCCCCC)CCCCCCCCCC)C2=C3C4=C(C(OC5(C)C)=C2)C6=C5C=C7C8=C(C(N(C(CCCCCCCC)CCCCCCCCCC)C7=O)=O)C=C(C#CC9=CC=C(N(C%10=CC=C(C#CC%11=CC(C(N%12C(CCCCCCCCCC)CCCCCCCC)=O)=C%13C%14=C%11C%15=CC=C%16C%17=C(C(N(C(CCCCCCCCCC)CCCCCCCC)C%16=O)=O)C=C%18C(C%14=C(OC%18(C)C)C=C%13C%12=O)=C%15%17)C=C%10)C%19=CC=C(C#CC%20=CC(C(N%21C(CCCCCCCCCC)CCCCCCCC)=O)=C%22C%23=C%20C%24=CC=C%25C%26=C(C(N(C(CCCCCCCC)CCCCCCCCCC)C%25=O)=O)C=C%27C(C%23=C(C(C)(C)O%27)C=C%22C%21=O)=C%24%26)C=C%19)C=C9)C(C4=CC=C3C1=O)=C68,-5.55 ,-3.78 ,5.84,10.28,0.62,0.91,10.1039/c8tc02823k
CC1=CC(C(C2=CC(F)=C(CC(CCCC)CC)S2)=C(SC(C3=CC=C(C4=C5C(C(C6=C(CC(CC)CCCC)SC(CC(CCCC)CC)=C6C5=O)=O)=C(C7=CC=C(C)S7)S4)S3)=C8)C8=C9C%10=CC(F)=C(CC(CC)CCCC)S%10)=C9S1,-5.45 ,-3.64 ,O=C(C(C=C(F)C(F)=C1)=C1C/2=C(C#N)\C#N)C2=C/C3=CC(S4)=C(S3)C5=C4C6=C(C5(C7=CC=C(CCCCCC)C=C7)C8=CC=C(CCCCCC)C=C8)C(OC)=C9C(C(C%10=CC=C(CCCCCC)C=C%10)(C%11=CC=C(CCCCCC)C=C%11)C%12=C9SC%13=C%12SC(/C=C%14C(C(C=C(F)C(F)=C%15)=C%15C\%14=C(C#N)/C#N)=O)=C%13)=C6OC,-5.72 ,-4.27 ,13.41,21.66,0.72,0.86,10.1021/acs.chemmater.9b04911
CC(S1)=CC2=C1C(C3=CC=C(CC(CCCCCC)CCCCCCCC)S3)=C(C=C(C4=CC=C(C5=C(F)C(F)=C(C6=CC=C(C)S6)C7=NN(CCCCCCCC)N=C75)S4)S8)C8=C2C9=CC=C(CC(CCCCCCCC)CCCCCC)S9,-5.26 ,-3.08 ,O=C(N(CC(CCCCCCCC)CCCCCCCCCC)C1=O)C2=C(C)C=C3C4=C(C(N(CC(CCCCCCCC)CCCCCCCCCC)C3=O)=O)C(C5=CC=C(C6=CC=C(C)S6)S5)=CC1=C24,-6.26 ,-4.06 ,8.27,14.18,0.70,0.83,10.1002/adma.201504629
CC1=CC(C(C2=CC=C(CC(CCCC)CC)S2)=C(SC(C3=CC=C(C4=C5C(C(C6=C(CC(CC)CCCC)SC(CC(CCCC)CC)=C6C5=O)=O)=C(C7=CC=C(C)S7)S4)S3)=C8)C8=C9C%10=CC=C(CC(CC)CCCC)S%10)=C9S1,-5.34 ,-3.44 ,O=C1C2=CC=CC=C2C(/C1=C/C3=C(CCCCCC)C4=C(S3)C(C(C5=CC=C(CCCCCC)C=C5)(C6=CC=C(CCCCCC)C=C6)C7=C8C=C9C(C%10=CC=C(CCCCCC)C=C%10)(C%11=CC=C(CCCCCC)C=C%11)C(C(SC(/C=C%12C(C%13=CC=CC=C%13C\%12=C(C#N)/C#N)=O)=C%14CCCCCC)=C%14S%15)=C%15C9=C7)=C8S4)=C(C#N)/C#N,-5.73 ,-3.92 ,11.61,16.41,0.73,0.97,10.1002/adfm.201705095
CC(SC1=C2C3=CC=C(SCC(CC)CCCC)S3)=CC1=C(C4=CC=C(SCC(CC)CCCC)S4)C5=C2C=C(S5)C6=CC=C(C7=C8C(C(C9=C(CC(CC)CCCC)SC(CC(CC)CCCC)=C9C8=O)=O)=C(C%10=CC=C(C)S%10)S7)S6,-5.37 ,-3.59 ,O=C(C(C=CC=C1)=C1C/2=C(C#N)\C#N)C2=C/C3=CC(S4)=C(S3)C5=C4C6=CC(C(C7=C8SC9=C7SC(/C=C%10C(C(C=CC=C%11)=C%11C\%10=C(C#N)\C#N)=O)=C9)(C%12=CC=C(SCC(CC)CCCC)C=C%12)C%13=CC=C(SCC(CC)CCCC)C=C%13)=C8C=C6C(C%14=CC=C(SCC(CC)CCCC)C=C%14)5C%15=CC=C(SCC(CC)CCCC)C=C%15,-5.74 ,-3.86 ,8.94,15.32,0.64,0.92,10.1021/acsami.7b09915
CCC1=C(C)SC(C2=CC3=C(S2)C2=C(C=C(C4=CC(CC)=C(C5=CC6=C(C7=CC(F)=C(CC)S7)C7=C(C=C(C)S7)C(C7=CC(F)=C(CC)S7)=C6S5)S4)S2)[C@H]2N=CC=N[C@H]32)=C1,-5.41 ,-2.82 ,CCc1ccc(C2(c3ccc(CC)cc3)c3cc4c(cc3-c3sc(-c5c(F)cc(/C=c6/sc(=C(C#N)C#N)n(CC)c6=O)c6nn(CC)nc56)cc32)C(c2ccc(CC)cc2)(c2ccc(CC)cc2)c2cc(-c3c(F)cc(/C=c5/sc(=C(C#N)C#N)n(CC)c5=O)c5nn(CC)nc35)sc2-4)cc1,-5.52 ,-3.39 ,11.50,13.20,0.76,1.15,10.1002/adma.202102420
CCC1=C(F)C=C(C2=C3C=C(C4=CC=C(C5=C6C(=O)N(CC)C(=O)C6=C(C6=CC=C(C)S6)C6=NN(CC)N=C56)S4)SC3=C(C3=CC(F)=C(CC)C(F)=C3)C3=C2SC(C)=C3)C=C1F,-5.46 ,-3.13 ,CCc1c(/C=C2\C(=O)c3cc(F)c(F)cc3C2=C(C#N)C#N)sc2c1sc1c3c4nsnc4c4c5sc6cc(/C=C7\C(=O)c8cc(F)c(F)cc8C7=C(C#N)C#N)sc6c5n(CC)c4c3n(CC)c21,-5.68 ,-4.06 ,16.02,26.68,0.74,0.81,10.1007/s11426-019-9457-5
CC1=CC2=C(S1)C(C3=CC=C([Si](C(C)C)(C(C)C)C(C)C)S3)=C4C(SC(C5=CC=C(C6=C(F)C(F)=C(C7=NN(CC(CCCCCC)CCCCCCCC)N=C76)C8=CC=C(C)S8)S5)=C4)=C2C9=CC=C([Si](C(C)C)(C(C)C)C(C)C)S9,-5.42 ,-3.29 ,O=C(C(/C1=C(C#C)/C#C)=C\C(S2)=CC3=C2C(C4(C5=CC(CCCCCC)=CC=C5)C6=CC(CCCCCC)=CC=C6)=C(S3)C7=C4C=C(C(SC8=C9SC(/C=C(/C%10=C(C#C)/C#C)C(C%11=C%10C=CC=C%11)=O)=C8)=C9C%12(C%13=CC(CCCCCC)=CC=C%13)C%14=CC(CCCCCC)=CC=C%14)C%12=C7)C%15=C1C=CC=C%15,-5.52 ,-3.82 ,10.23,16.35,0.65,0.96,10.1002/aenm.201702324
CC1=CC(C(S1)=C2C3=CC=C([Si](CCC)(CCC)CCC)S3)=C(C4=C2C=C(C5=CC=C(C6=C7C(C(C8=C(CC(CC)CCCC)SC(CC(CC)CCCC)=C8C7=O)=O)=C(C9=CC=C(C)S9)S6)S5)S4)C%10=CC=C([Si](CCC)(CCC)CCC)S%10,-5.14 ,-3.33 ,O=C(C(C=CC=C1)=C1C/2=C(C#N)\C#N)C2=C/C(S3)=CC=C3C4=CC=C5C(C(CCCCCC)(CCCCCC)C6=C5SC(/C=C7C(C(C=CC=C8)=C8C\7=C(C#N)/C#N)=O)=C6)=C4,-5.70 ,-4.01 ,5.56,11.40,0.51,0.96,10.1039/c8ee01546e
CC1=C(C(F)=C(C(OCC(CCCC)CC)=O)S2)C2=C(S1)C(S3)=CC(C3=C4C5=CC=C(CC(CCCC)CC)S5)=C(C6=CC=C(CC(CC)CCCC)S6)C7=C4C=C(C)S7,-5.22 ,-3.64 ,O=C(C1=C2C=C(C(F)=C1)F)C(/C2=C(C#N)\C#N)=C\C3=CC4=C(C5=C(S4)C(C(C6=CC=C(C=C6)CCCCCC)(C7=C8SC9=C7SC%10=C9C(C%11=CC=C(C=C%11)CCCCCC)(C%12=C%10SC%13=C%12SC%14=C%13SC(/C=C(C(C%15=C%16C=C(C(F)=C%15)F)=O)/C%16=C(C#N)\C#N)=C%14)C%17=CC=C(C=C%17)CCCCCC)C%18=CC=C(C=C%18)CCCCCC)=C8S5)S3,-5.26 ,-3.96 ,10.20,20.83,0.67,0.73,10.1002/adma.201706571
FC1=C(C2=CC=C(C)S2)C3=NC(OCC(CCCCCC)CCCCCCCC)=CN=C3C(C)=C1F,-5.54 ,-2.98 ,O=C(N(C(CCCCC)CCCCC)C1=O)C(C1=C2)=CC(C2=C3)=CC4=C3C5=N/C4=N\C(N67)=C8C(C=C(C=C(C(N(C(CCCCC)CCCCC)C9=O)=O)C9=C%10)C%10=C8)=C6N=C%11N(B7OC%12=CC=CC=C%12)/C(C%13=C%11C=C%14C(C=C(C(N(C(CCCCC)CCCCC)C%15=O)=O)C%15=C%14)=C%13)=N\5,-5.52 ,-3.79 ,1.99,4.73,0.38,1.10,10.1039/c9tc06238f
CC1=C(CCCCCC)C=C(C)S1,-4.85 ,-2.84 ,O=C(/C(S1)=C/C2=CC=C(C3=CC(C4(C5=CC=C(CCCCCC)C=C5)C6=CC=C(CCCCCC)C=C6)=C(C7=C4C=C(C8=C(C9(C%10=CC=C(CCCCCC)C=C%10)C%11=CC=C(CCCCCC)C=C%11)C=C(C%12=CC=C(/C=C%13SC(N(CC)C\%13=O)=S)C%14C%12C=C(C(OCCCCCCCC)=O)S%14)S8)C9=C7)S3)C%15C2SC(C(OCCCCCCCC)=O)=C%15)N(CC)C1=S,-5.32 ,-3.40 ,6.26,10.93,0.62,0.93,10.1039/c7ta05108e
CC1=CC2=C(S1)C(CCC(CCCC)CCCCCC)=C3C=C(SC3=C2CCC(CCCC)CCCCCC)C4=CC=C(S4)C5=C(C(F)=C(C6=NN(N=C65)CC(CCCC)CCCCCC)C7=CC=C(S7)C)F,-5.38 ,-3.17 ,O=C(C(C=CC=C1)=C1C/2=C(C#N)/C#N)C2=C/C3=CC(SC4=C5C(C6=CC=C(CCC)C=C6)(C7=CC=C(CCC)C=C7)C8=C4SC9=C8C(CCCCCCCCCCCC)=C%10SC%11=C(C%10=C9CCCCCCCCCCCC)C(C%12=CC=C(CCC)C=C%12)(C%13=CC=C(CCC)C=C%13)C%14=C%11SC%15=C%14SC(/C=C%16C(C(C=CC=C%17)=C%17C\%16=C(C#N)\C#N)=O)=C%15)=C5S3,-5.23 ,-3.84 ,10.81,19.33,0.65,0.86,10.1039/c8qm00238j
CC1=CC(CCCCCC)=C(C)S1,-4.94 ,-3.00 ,O=C1C(C2=C(C3=CC=CS3)N1CC(CC)CCCC)=C(C4=CC=C(C#CC5=CC6=C(C7C(C6(C8C9C=CC(C#CC%10=CC=C(C%11=C%12C(C(N%11CC(CC)CCCC)=O)=C(C%13=CC=CS%13)N(CC(CC)CCCC)C%12=O)S%10)=C8)C%14=C9C=CC(C#CC%15=CC=C(C%16=C%17C(C(N%16CC(CC)CCCC)=O)=C(C%18=CC=CS%18)N(CC(CC)CCCC)C%17=O)S%15)=C%14)C=C(C#CC%19=CC=C(C%20=C%21C(C(N%20CC(CC)CCCC)=O)=C(C%22=CC=CS%22)N(CC(CC)CCCC)C%21=O)S%19)C=C7)C=C5)S4)N(CC(CC)CCCC)C2=O,-5.30 ,-3.58 ,0.76,2.37,0.43,0.75,10.1002/adfm.201502413
CCC[Si](CCC)(C1=CC=C(C(C2=C3C=C(C4=CC=C(C5=C(F)C(F)=C(C6=CC=C(C)S6)C7=NN(CC(CCCCCC)CCCCCCCC)N=C57)S4)S2)=C8C(SC(C)=C8)=C3C9=CC=C([Si](CCC)(CCC)CCC)S9)S1)CCC,-5.40 ,-3.24 ,CCCCCCC(C=C1)=CC=C1C2(C3=CC=C(CCCCCC)C=C3)C4=CC5=C(C(C6=C5SC7=C6SC(/C=C8C(C(C=CC=C9)=C9C\8=C(C#N)\C#N)=O)=C7)(C%10=CC=C(CCCCCC)C=C%10)C%11=CC=C(CCCCCC)C=C%11)C=C4C%12=C2C(SC(/C=C%13C(C(C=CC=C%14)=C%14C\%13=C(C#N)/C#N)=O)=C%15)=C%15S%12,-5.51 ,-3.84 ,11.41,17.32,0.70,0.94,10.1038/ncomms13651
CC(SC1=C2C3=CC(F)=C(CC(CC)CCCC)S3)=CC1=C(C4=CC(F)=C(CC(CC)CCCC)S4)C5=C2C=C(S5)C6=CC=C(C7=C8C(C(C9=C(CC(CC)CCCC)SC(CC(CC)CCCC)=C9C8=O)=O)=C(C%10=CC=C(C)S%10)S7)S6,-5.50 ,-3.61 ,O=C1C(C=CC(Br)=C2)=C2C(/C1=C/C(S3)=CC4=C3C5=C(C(C6=CC=C(CCCCCC)C=C6)4C7=CC=C(CCCCCC)C=C7)C8=C(C=C(C(C(C9=CC=C(CCCCCC)C=C9)%10C%11=CC=C(CCCCCC)C=C%11)=C([Se]%12)C%13=C%10C=C(/C=C%14/C(C%15=C(C=CC(Br)=C%15)C%14=O)=C(C#N)\C#N)S%13)C%12=C8)[Se]5)=C(C#N)/C#N,-5.63 ,-3.99 ,12.50,20.30,0.69,0.89,10.1002/solr.201800250
CC(S1)=CC=C1C2=C(C(C3=C(CC(CCCCCC)CCCC)SC(CC(CCCC)CCCCCC)=C3C4=O)=O)C4=C(S2)C(S5)=CC=C5C6=CC7=C(C8=CC=C(SCC(CCCC)CC)S8)C(SC(C)=C9)=C9C(C%10=CC=C(SCC(CC)CCCC)S%10)=C7S6,-5.43 ,-3.43 ,O=C(C1=C2C=CC=C1)C(/C2=C(C#N)\C#N)=C\C3=CC4=C(C(C5(C6=CC=C(C=C6)CCCCCC)C7=CC=C(C=C7)CCCCCC)=C(C8=C5C=C(C9=C8)C%10=C(C9(C%11=CC=C(C=C%11)CCCCCC)C%12=CC=C(C=C%12)CCCCCC)C(SC(/C=C(C(C%13=C%14C=CC=C%13)=O)/C%14=C(C#N)\C#N)=C%15)=C%15S%10)S4)S3,-5.48 ,-3.83 ,9.80,15.70,0.63,0.99,10.1002/solr.201700044
CC1=CC(CCCCCC)=C(C)S1,-4.94 ,-3.00 ,O=C1C(C2=C(C3=CC=CS3)N1CCCCCCCCCCCC)=C(C(S4)=CC=C4C5=CC6=C(C7C(C6(C8C9C=CC(C%10=CC=C(C%11=C%12C(C(N%11CCCCCCCCCCCC)=O)=C(C%13=CC=CS%13)N(CCCCCCCCCCCC)C%12=O)S%10)=C8)C%14=C9C=CC(C%15=CC=C(C%16=C%17C(C(N%16CCCCCCCCCCCC)=O)=C(C%18=CC=CS%18)N(CCCCCCCCCCCC)C%17=O)S%15)=C%14)C=C(C%19=CC=C(C%20=C%21C(C(N%20CCCCCCCCCCCC)=O)=C(C%22=CC=CS%22)N(CCCCCCCCCCCC)C%21=O)S%19)C=C7)C=C5)N(CCCCCCCCCCCC)C2=O,-5.23 ,-3.57 ,1.42,3.88,0.40,0.91,10.1002/adfm.201502413
