Repository: JYZZ2021/DL

File: Data/Open OPV Database.csv (part 15 of 24)
Donor_smiles,HOMO_D(eV),LUMO_D(eV),Acceptor_smiles,HOMO_A(eV),LUMO_A(eV),PCE,Jsc(mA/cm2),FF,Voc(V),DOI
CC1=CC(C(C2=CC(F)=C(CC(CCCC)CC)S2)=C(SC(C3=CC=C(C4=C5C(C(C6=C(CC(CC)CCCC)SC(CC(CCCC)CC)=C6C5=O)=O)=C(C7=CC=C(C)S7)S4)S3)=C8)C8=C9C%10=CC(F)=C(CC(CC)CCCC)S%10)=C9S1,-5.45 ,-3.64 ,O=C1C2=C(C=C(F)C(F)=C2)C(/C1=C/C(S3)=C(CC(CCCC)CCCCCC)C4=C3C(N5CC(CCCC)CC)=C(S4)C6=C5C(N(C7=C8SC9=C7SC(/C=C%10C(C(C=C%11F)=C(C\%10=C(C#N)\C#N)C=C%11F)=O)=C9CC(CCCCCC)CCCC)CC(CC)CCCC)=C8C%12=NSN=C%126)=C(C#N)\C#N,-5.68 ,-3.90 ,18.83,25.72,0.82,0.87,10.1002/anie.202110550
O=C(OCC(CC)CCCC)C1=C(F)C2=C(C)SC(C3=CC4=C(C(C5=CC=C(CC(CC)CCCC)S5)=C(C=C(C)S6)C6=C4C7=CC=C(CC(CC)CCCC)S7)S3)=C2S1,-5.22 ,-3.64 ,O=C(N(C(CCCCC)CCCCC)C1=O)C2=CCC(C3=C4C=CC1=C32)=C5CC=C6C7=C5C4=CC=C7C(N(C(CCCCC)CCCCC)C6=O)=O,-6.08 ,-3.80 ,2.48,4.88,0.60,0.80,10.1039/c6ta08870h
CC1=CC(C(S1)=C2C3=CC=C(CC(CCCCCC)CCCCCCCC)S3)=C(C4=C2C=C(C5=CC=C(C6=C(F)C(F)=C(C7=CC=C(C)S7)C8=NN(CCCCCCCC)N=C68)S5)S4)C9=CC=C(CC(CCCCCC)CCCCCCCC)S9,-5.29 ,-3.30 ,O=C(C(C=CC=C1)=C1C/2=C(C#N)\C#N)C2=C/C3=CC([Si]4(CCCCCCCCC)CCCCCCCC)=C(S3)C5=C4C6=C(CCCCCC)C(SC7=C8[Si](CCCCCCCC)(CCCCCCCC)C9=C7SC(/C=C%10C(C(C=CC=C%11)=C%11C\%10=C(C#N)\C#N)=O)=C9)=C8C(CCCCCC)=C6S5,-5.37 ,-3.86 ,8.30,16.20,0.60,0.84,10.1021/acsami.8b17753
CC1=CC(C(C2=CC=C(CC(CCCC)CC)S2)=C(SC(C3=CC=C(C4=C5C(C(C6=C(CC(CC)CCCC)SC(CC(CCCC)CC)=C6C5=O)=O)=C(C7=CC=C(C)S7)S4)S3)=C8)C8=C9C%10=CC=C(CC(CC)CCCC)S%10)=C9S1,-5.34 ,-3.44 ,O=C(C1=C(C)SC=C1C/2=C(C#N)/C#N)C2=C\C3=CC(S4)=C(S3)C5=C4C6=C(C5(C7=CC(CCCCCC)=CC=C7)C8=CC=CC(CCCCCC)=C8)C=C9C(C(C%10=CC(CCCCCC)=CC=C%10)(C%11=CC=CC(CCCCCC)=C%11)C%12=C9SC%13=C%12SC(/C=C%14C(C%15=C(C)SC=C%15C/%14=C(C#N)/C#N)=O)=C%13)=C6,-5.54 ,-3.90 ,10.93,18.16,0.70,0.84,10.1039/C7TA11339K
CC1=CC(C(C2=CC=C(CC(CCCC)CC)S2)=C(SC(C3=CC=C(C4=C5C(C(C6=C(CC(CC)CCCC)SC(CC(CCCC)CC)=C6C5=O)=O)=C(C7=CC=C(C)S7)S4)S3)=C8)C8=C9C%10=CC=C(CC(CC)CCCC)S%10)=C9S1,-5.34 ,-3.44 ,O=C(C(C=C(C)C=C1)=C1C/2=C(C#N)/C#N)C2=C/C3=CC4=C(S3)C5=CC6=C(C(SC(/C=C7C(C(C=C(C)C=C8)=C8C\7=C(C#N)/C#N)=O)=C9)=C9C6(CCCCCCCC)C%10=CC=C(CCCCCC)C=C%10)C=C5C4(C%11=CC=C(CCCCCC)C=C%11)CCCCCCCC,-5.77 ,-3.87 ,10.12,16.18,0.71,0.88,10.1002/adma.201703527
CC1=CC(C(C2=CC=C(CC(CCCC)CC)S2)=C(SC(C3=CC=C(C4=C5C(C(C6=C(CC(CC)CCCC)SC(CC(CCCC)CC)=C6C5=O)=O)=C(C7=CC=C(C)S7)S4)S3)=C8)C8=C9C%10=CC=C(CC(CC)CCCC)S%10)=C9S1,-5.34 ,-3.44 ,O=C(C1=CSC=C1C/2=C(C#N)\C#N)C2=C/C3=CC(OCC(CC)CCCC)=C(S3)C(S4)=CC5=C4C6=C(C5(C7=CC=C(CCCCCC)C=C7)C8=CC=C(CCCCCC)C=C8)C=C9C(C(C%10=CC=C(CCCCCC)C=C%10)(C%11=CC=C(CCCCCC)C=C%11)C%12=C9SC(C%13=C(OCC(CC)CCCC)C=C(/C=C%14C(C%15=CSC=C%15C\%14=C(C#N)/C#N)=O)S%13)=C%12)=C6,-5.52 ,-3.84 ,10.02,16.25,0.65,0.94,10.1021/acsami.7b10275
CC1=CC(CCCCCC)=C(C)S1,-5.00 ,-3.10 ,O=C(N(C(CC)CC)C1=O)C2=CC=C(C3=C4C=CC1C32)C5=CC=C6C7=C5C4=CC=C7C(N(C(CC)CC)C6=O)=O,-5.90 ,-3.80 ,0.25,1.49,0.35,0.48,10.1002/aenm.201190005
CC1=CC(C(C2=CC(F)=C(CC(CCCC)CC)S2)=C(SC(C3=CC=C(C4=C5C(C(C6=C(CC(CC)CCCC)SC(CC(CCCC)CC)=C6C5=O)=O)=C(C7=CC=C(C)S7)S4)S3)=C8)C8=C9C%10=CC(F)=C(CC(CC)CCCC)S%10)=C9S1,-5.45 ,-3.64 ,O=C(C(/C1=C(C#C)/C#C)=C\C2=C(CCCCCCCCCCC)C3=C(S2)C(N(CC(CCCC)CC)C4=C5C6=NSN=C6C7=C4N(CC(CCCC)CC)C8=C7SC9=C8SC(/C=C(C%10=O)/C(C%11=C%10C=CC(Br)=C%11)=C(C#C)\C#C)=C9CCCCCCCCCCC)=C5S3)C%12=C1C=C(Br)C=C%12,-5.56 ,-4.07 ,16.11,25.03,0.73,0.88,10.1002/advs.201903784
CC(S1)=CC=C1C2=C(C(C3=C(CC(CC)CCCC)SC(CC(CCCC)CC)=C3C4=O)=O)C4=C(S2)C(S5)=CC=C5C6=CC(SC7=C(C8=CC=C(CCCCCCCC)S8)C(C(SC(C)=C9)=C9S%10)=C%10C(C%11=CC=C(CCCCCCCC)S%11)=C7%12)=C%12S6,-5.36 ,-3.43 ,O=C1C2=CC(C3)=C4C5=C2C(C(N1C(CCCCC)CCCCC)=O)=CC(C(C=C6C(N(C7=O)C(CCCCC)CCCCC)=O)=C(C8=C6C7=C9)C(C=C%10)=C%11C%12=C%10C(N(C(C%12=CC%13=C%11C8=C9C%13)=O)C(CCCCC)CCCCC)=O)=C5C%14=C%15C4=C3C=C(C(N(C(CCCCC)CCCCC)C%16=O)=O)C%15=C%16C=C%14,-6.09 ,-3.87 ,8.42,12.49,0.70,0.96,10.1021/jacs.5b11149
CCc1csc(-c2nc3sc(-c4cc(CC)c(-c5cc6c(-c7ccc(CC)s7)c7sc(-c8sc(-c9nc%10sc(-c%11cc(CC)c(-c%12cc%13c(-c%14ccc(CC)s%14)c%14sc(-c%15sc(-c%16nc%17sc(-c%18cc(CC)c(-c%19cc%20c(-c%21ccc(CC)s%21)c%21sccc%21c(-c%21ccc(CC)s%21)c%20s%19)s%18)nc%17s%16)cc%15CC)cc%14c(-c%14ccc(CC)s%14)c%13s%12)s%11)nc%10s9)cc8CC)cc7c(-c7ccc(CC)s7)c6s5)s4)nc3s2)c1,-5.41 ,-3.46 ,CCc1ccc(C2(c3ccc(CC)cc3)c3cc4c(cc3-c3sc(/C=C5\C(=O)c6ccccc6C5=C(C#N)C#N)cc32)C(c2ccc(CC)cc2)(c2ccc(CC)cc2)c2cc(/C=C3\C(=O)c5ccccc5C3=C(C#N)C#N)sc2-4)cc1,-5.81 ,-3.94 ,6.30,12.75,0.54,0.92,10.1039/C8TA09370A
CC(SC1=C2C3=CC(Cl)=C(CC(CC)CCCC)S3)=CC1=C(C4=CC(Cl)=C(CC(CC)CCCC)S4)C5=C2C=C(S5)C6=CC=C(C(C7=NN(CCC(CC)CCCC)N=C87)=C(C(N9CCCCCCCC)=O)C(C9=O)=C8C%10=CC=C(C)S%10)S6,-5.46 ,-3.13 ,O=C(C(C=C(F)C(F)=C1)=C1C/2=C(C#N)/C#N)C2=C/C3=C(CCCCCCCCCCC)C(SC4=C5N(CC(CC)CCCC)C6=C4C7=NSN=C7C8=C6N(CC(CC)CCCC)C9=C8SC%10=C9SC(/C=C%11/C(C%12=C(C%11=O)C=C(F)C(F)=C%12)=C(C#N)\C#N)=C%10CCCCCCCCCCC)=C5S3,-5.68 ,-4.06 ,15.06,25.70,0.73,0.79,10.1021/acsenergylett.9b01447
CC1=C(C=C(C(C(CC)CCCC)=O)S2)C2=C(S1)C(S3)=CC(C3=C4C5=CC=C(CC(CCCC)CC)S5)=C(C6=CC=C(CC(CC)CCCC)S6)C7=C4C=C(C)S7,-5.11 ,-3.25 ,O=C(N(CC(CC)CCCC)C1=O)C2=C(C1=CC=C3C4=C(C5=CC=C(C6=CC=C(C7=C(C8=C9C=CC%10=C8C(C(N(CC(CC)CCCC)C%10=O)=O)=C7)C%11=CC=C%12C%13=C(C(N(CC(CC)CCCC)C%12=O)=O)C=C(OCCCC)C9=C%13%11)S6)S5)C=C(C(N(CC(CC)CCCC)C%14=O)=O)C%15=C%14C=CC%16=C4%15)C3=C%16C(OCCCC)=C2,-5.63 ,-3.76 ,0.79,3.05,0.31,0.83,10.1039/C5TA02589C
CC(SC1=C2C3=CC=C(CC(CC)CCCC)S3)=CC1=C(C4=CC=C(CC(CC)CCCC)S4)C5=C2C=C(S5)C6=CC=C(C7=C8C(C(C9=C(CC(CC)CCCC)SC(CC(CC)CCCC)=C9C8=O)=O)=C(C%10=CC=C(C)S%10)S7)S6,-5.38 ,-3.50 ,O=C(C(C=CC=C1)=C1C/2=C(C#N)/C#N)C2=C/C3=C(CC(CC)CCCC)C(S4)=C(S3)C5=C4C6=C(N5CC(CC)CCCC)C7=C(C(SC8=C9SC(/C=C%10/C(C%11=C(C%10=O)C=CC=C%11)=C(C#N)/C#N)=C8CC(CC)CCCC)=C9N7CC(CC)CCCC)C%12=NSN=C6%12,-5.55 ,-3.87 ,14.10,22.80,0.70,0.88,10.1002/adma.201807577
CCC1=C(F)C=C(C2=C3C=C(C4=CC=C(C5=C6C(=O)C7=C(CC)SC(CC)=C7C(=O)C6=C(C6=CC=C(C)S6)S5)S4)SC3=C(C3=CC(F)=C(CC)S3)C3=C2SC(C)=C3)S1,-5.45 ,-3.65 ,CCc1ccc(C2(c3ccc(CC)cc3)c3cc4c(cc3-c3sc(-c5sc(/C=C6\C(=O)c7cc(Cl)c(Cl)cc7C6=C(C#N)C#N)cc5CC)cc32)C(c2ccc(CC)cc2)(c2ccc(CC)cc2)c2cc(-c3sc(/C=C5\C(=O)c6cc(Cl)c(Cl)cc6C5=C(C#N)C#N)cc3CC)sc2-4)cc1,-5.54 ,-4.11 ,9.70,17.82,0.61,0.89,10.1021/acsami.9b10243
CC(SC1=C2C3=CC=C(CC(CC)CCCC)S3)=CC1=C(C4=CC=C(CC(CC)CCCC)S4)C5=C2C=C(S5)C6=CC=C(C7=C8C(C(C9=C(CC(CC)CCCC)SC(CC(CC)CCCC)=C9C8=O)=O)=C(C%10=CC=C(C)S%10)S7)S6,-5.21 ,-3.41 ,O=C(C(C=C(Cl)C(Cl)=C1)=C1C/2=C(C#N)/C#N)C2=C/C(S3)=CC4=C3C(C5(C(C=C6)=CC=C6CCCCCC)C(C=C7)=CC=C7CCCCCC)=C(C8=C5C=C9C(SC%10=C%11SC(C%12=CC%13=C%14C(SC%15=C%16SC(/C=C%17C(C(C=C(Cl)C(Cl)=C%18)=C%18C\%17=C(C#N)\C#N)=O)=C%15)=C%16C(C(C=C%19)=CC=C%19CCCCCC)%13C(C=C%20)=CC=C%20CCCCCC)=C%10C(C(C=C%21)=CC=C%21CCCCCC)(C%12=C%14)C(C=C%22)=CC=C%22CCCCCC)=C%11C(C(C=C%23)=CC=C%23CCCCCC)(C9=C8)C(C=C%24)=CC=C%24CCCCCC)S4,-5.26 ,-3.95 ,9.30,18.50,0.67,0.75,10.1021/acs.chemmater.8b05047
CCCCCCC(CCCC)COC1=C(C)C2=NSN=C2C(C3=CC=C(C4=CC=C(C)S4)S3)=C1OCC(CCCC)CCCCCC,-5.49 ,-3.73 ,CCCCCCC(C=C1)=CC=C1C2(C3=CC=C(CCCCCC)C=C3)C4=CC5=C(C(C6=C5SC7=C6SC(/C=C8C(C(C=CC=C9)=C9C\8=C(C#N)\C#N)=O)=C7)(C%10=CC=C(CCCCCC)C=C%10)C%11=CC=C(CCCCCC)C=C%11)C=C4C%12=C2C(SC(/C=C%13C(C(C=CC=C%14)=C%14C\%13=C(C#N)/C#N)=O)=C%15)=C%15S%12,-5.51 ,-3.84 ,5.41,10.42,0.59,0.88,10.1021/acsami.7b18152
CCOC(=O)c1sc2c(-c3cc4c(-c5ccc(CC)s5)c5sc(-c6sc(-c7cc8c(-c9ccc(CC)s9)c9sc(-c%10sc(-c%11cc%12c(-c%13ccc(CC)s%13)c%13sccc%13c(-c%13ccc(CC)s%13)c%12s%11)c%11sc(C(=O)OCC)c(F)c%10%11)cc9c(-c9ccc(CC)s9)c8s7)c7sc(C(=O)OCC)c(F)c67)cc5c(-c5ccc(CC)s5)c4s3)scc2c1F,-5.22 ,-3.64 ,CCc1cccc(C2(c3cccc(CC)c3)c3cc4c(cc3-c3sc5cc(/C=C6\C(=O)c7ccccc7C6=C(C#N)C#N)sc5c32)C(c2cccc(CC)c2)(c2cccc(CC)c2)c2c-4sc3cc(/C=C4\C(=O)c5ccccc5C4=C(C#N)C#N)sc23)c1,-5.52 ,-3.82 ,6.94,13.54,0.52,0.99,10.1021/acs.macromol.9b00793
CC(SC1=C2C3=CC=C(CC(CC)CCCC)S3)=CC1=C(C4=CC=C(CC(CC)CCCC)S4)C5=C2C=C(S5)C6=CC=C(C7=C8C(C(C9=C(CC(CC)CCCC)SC(CC(CC)CCCC)=C9C8=O)=O)=C(C%10=CC=C(C)S%10)S7)S6,-5.27 ,-3.08 ,CCCCCCC(C=C1)=CC=C1C2(C3=CC=C(CCCCCC)C=C3)C4=CC5=C(C(C6=C5SC7=C6SC(/C=C8C(C(C=CC(C)=C9)=C9C\8=C(C#N)\C#N)=O)=C7)(C%10=CC=C(CCCCCC)C=C%10)C%11=CC=C(CCCCCC)C=C%11)C=C4C%12=C2C(SC%13=C%14SC(/C=C%15C(C(C=C(C)C=C%16)=C%16C\%15=C(C#N)/C#N)=O)=C%13)=C%14S%12,-5.54 ,-3.91 ,12.43,17.11,0.79,0.92,10.1021/acsenergylett.8b00825
CC1=CC(C(C2=CC=C(CC(CCCC)CC)S2)=C(SC(C3=CC=C(C4=C5C(C(C6=C(CC(CC)CCCC)SC(CC(CCCC)CC)=C6C5=O)=O)=C(C7=CC=C(C)S7)S4)S3)=C8)C8=C9C%10=CC=C(CC(CC)CCCC)S%10)=C9S1,-5.34 ,-3.44 ,O=C1C2=CC(Cl)=C(Cl)C=C2C(/C1=C/C(S3)=CC4=C3C(S5)=C(N4CC(CCCCCC)CCCCCCCC)C6=C5C(OCC(CCCC)CC)=C(C(N(CC(CCCCCC)CCCCCCCC)C7=C8SC(/C=C9/C(C%10=CC(Cl)=C(Cl)C=C%10C9=O)=C(C#N)/C#N)=C7)=C8S%11)C%11=C6OCC(CCCC)CC)=C(C#N)\C#N,-5.62 ,-4.00 ,10.39,21.81,0.58,0.81,10.1002/adfm.202010436
CC(SC1=C2C3=CC(Cl)=C(CC(CC)CCCC)S3)=CC1=C(C4=CC(Cl)=C(CC(CC)CCCC)S4)C5=C2C=C(S5)C6=CC=C(C7=C8C(C(C9=C(CC(CC)CCCC)SC(CC(CC)CCCC)=C9C8=O)=O)=C(C%10=CC=C(C)S%10)S7)S6,-5.52 ,-3.57 ,O=C1C(C=CC(Cl)=C2)=C2C(/C1=C/C(S3)=CC4=C3C5=C(C(C6=CC=C(CCCCCC)C=C6)4C7=CC=C(CCCCCC)C=C7)C8=C(C=C(C(C(C9=CC=C(CCCCCC)C=C9)%10C%11=CC=C(CCCCCC)C=C%11)=C([Se]%12)C%13=C%10C=C(/C=C%14/C(C%15=C(C=CC(Cl)=C%15)C%14=O)=C(C#N)\C#N)S%13)C%12=C8)[Se]5)=C(C#N)/C#N,-5.61 ,-3.96 ,13.68,20.35,0.73,0.92,10.1039/c9ta03177d
CC(S1)=CC=C1C2=C(C(C3=C(CC(CC)CCCC)SC(CC(CCCC)CC)=C3C4=O)=O)C4=C(S2)C(S5)=CC=C5C6=CC7=C(C8=CC(Cl)=C(CC(CC)CCCC)S8)C(SC(C)=C9)=C9C(C%10=CC(Cl)=C(CC(CCCC)CC)S%10)=C7S6,-5.51 ,-3.63 ,O=C1C2=C(C=C(F)C(F)=C2)C(/C1=C/C(S3)=C(CCCCCCCCCCC)C4=C3C(N5CC(CC)CCCC)=C(S4)C6=C5C(N(CC(CC)CCCC)C7=C8SC(/C=C9C(C(C=C%10F)=C(C\9=C(C#N)\C#N)C=C%10F)=O)=C7CCCCCC)=C8C%11=NSN=C%116)=C(C#N)\C#N,-5.68 ,-3.88 ,14.62,21.73,0.76,0.88,10.1039/C9EE04020J
O=C(OCC(CC)CCCC)C1=C(F)C2=C(C)SC(C3=CC4=C(C(C5=CC=C(CC(CC)CCCC)S5)=C(C=C(C)S6)C6=C4C7=CC=C(CC(CC)CCCC)S7)S3)=C2S1,-5.22 ,-3.64 ,O=C(N(C(CCCCC)CCCCC)C1=O)C2=CC=C(C3=C4C5=CC1=C32)C6=C(C7=CC=C(N(C8=CC=C(C9=C(C%10=CC=C(C(N(C(CCCCC)CCCCC)C%11=O)=O)C%12=C%11C=C%13C%14=C%10%12)C(C%14=C(N%13CCCCCCCC)C=C%15C(N(C(CCCCC)CCCCC)C%16=O)=O)=C%15C%16=C9)C=C8)C%17=CC=C(C%18=C(C%19=CC=C(C(N(C(CCCCC)CCCCC)C%20=O)=O)C%21=C%20C=C%22C%23=C%19%21)C(C%23=C(N%22CCCCCCCC)C=C%24C(N(C(CCCCC)CCCCC)C%25=O)=O)=C%24C%25=C%18)C=C%17)C=C7)C=C%26C%27=C6C4=C(N5CCCCCCCC)C=C%27C(N(C(CCCCC)CCCCC)C%26=O)=O,-5.45 ,-3.65 ,4.54,9.92,0.42,1.09,10.1039/c8nj02566e
CC1=CC(C(C2=CC=C(CC(CCCC)CC)S2)=C(SC(C3=CC=C(C4=C5C(C(C6=C(CC(CC)CCCC)SC(CC(CCCC)CC)=C6C5=O)=O)=C(C7=CC=C(C)S7)S4)S3)=C8)C8=C9C%10=CC=C(CC(CC)CCCC)S%10)=C9S1,-5.34 ,-3.44 ,O=C(C(C=CC=C1)=C1C/2=C(C#N)/C#N)C2=C/C(S3)=CC4=C3C5=C(C4(C6=CC=C(CCCCCC)C=C6)C7=CC=C(CCCCCC)C=C7)C=C8C(C(C9=CC=C(CCCCCC)C=C9)(C%10=CC=C(CCCCCC)C=C%10)C%11=C8SC(/C=C%12C(C(C=CC=C%13)=C%13C\%12=C(C#N)\C#N)=O)=C%11)=C5,-5.72 ,-3.86 ,6.14,12.20,0.58,0.87,10.1002/adma.201807832
CC1=CC(C(C2=CC(F)=C(CC(CCCC)CC)S2)=C(SC(C3=CC=C(C4=C5C(C(C6=C(CC(CC)CCCC)SC(CC(CCCC)CC)=C6C5=O)=O)=C(C7=CC=C(C)S7)S4)S3)=C8)C8=C9C%10=CC(F)=C(CC(CC)CCCC)S%10)=C9S1,-5.45 ,-3.64 ,O=C1C2=C(C=C(F)C(F)=C2)C(/C1=C/C(S3)=C(CCCCCCCCC)C4=C3C(N5CC(CCCC)CCCCCC)=C(S4)C6=C5C(N(CC(CCCC)CCCCCC)C7=C8SC9=C7SC(/C=C%10C(C%11=C(C\%10=C(C#N)\C#N)C=C(F)C(F)=C%11)=O)=C9CCCCCCCCC)=C8C%12=NSN=C%126)=C(C#N)\C#N,-5.71 ,-3.91 ,17.10,26.30,0.78,0.84,10.1002/aenm.202003177
CC(SC1=C2C3=CC=C(CC(CC)CCCC)S3)=CC1=C(C4=CC=C(CC(CC)CCCC)S4)C5=C2C=C(S5)C6=C(CCCCCC)C=C(C7=C8C(C(N(CCCCCCCC)C8=O)=O)=C(C9=CC(CCCCCC)=C(C)S9)S7)S6,-5.60 ,-3.75 ,CCCCCCC(C=C1)=CC=C1C2(C3=CC=C(CCCCCC)C=C3)C4=CC5=C(C(C6=C5SC7=C6SC(/C=C8C(C(C=CC(F)=C9)=C9C\8=C(C#N)\C#N)=O)=C7)(C%10=CC=C(CCCCCC)C=C%10)C%11=CC=C(CCCCCC)C=C%11)C=C4C%12=C2C(SC(/C=C%13C(C(C=CC(F)=C%14)=C%14C\%13=C(C#N)/C#N)=O)=C%15)=C%15S%12,-5.65 ,-4.09 ,8.80,14.10,0.66,0.94,10.1039/c7qm00025a
CC1=CC(C(C2=CC=C(CC(CCCC)CC)S2)=C(SC(C3=CC=C(C4=C5C(C(C6=C(CC(CC)CCCC)SC(CC(CCCC)CC)=C6C5=O)=O)=C(C7=CC=C(C)S7)S4)S3)=C8)C8=C9C%10=CC=C(CC(CC)CCCC)S%10)=C9S1,-5.34 ,-3.44 ,O=C1C2=C(C=C(F)C=C2)C(/C1=C/C(S3)=CC4=C3C(S5)=C(N4CCCCCCCC)C6=C5C7=CC(C(C8=CC=C(CCCCCC)C=C8)(C9=CC=C(CCCCCC)C=C9)C%10=C%11SC%12=C%10SC(/C=C%13C(C(C=C%14)=C(C\%13=C(C#N)\C#N)C=C%14F)=O)=C%12)=C%11C=C7C6(C%15=CC=C(CCCCCC)C=C%15)C%16=CC=C(CCCCCC)C=C%16)=C(C#N)\C#N,-5.46 ,-4.04 ,11.40,19.70,0.66,0.87,10.1039/C9TA07634D
CC1=CC(CCCCCC)=C(C)S1,-5.00 ,-3.10 ,O=C(N(CC)/C1=C(C#N)/C#N)/C(S1)=C/C(C2=NN(CCCCCCCC)N=C23)=CC=C3C4=CC5=C(C6=C(C5(C7=CC=C(CCCCCC)C=C7)C8=CC=C(CCCCCC)C=C8)C=C(C9=C(C%10(C%11=CC=C(CCCCCC)C=C%11)C%12=CC=C(CCCCCC)C=C%12)C=C(C%13=CC=C(/C=C(S/%14)\C(N(CC)C%14=C(C#N)\C#N)=O)C%15=NN(CCCCCCCC)N=C%15%13)S9)C%10=C6)S4,-5.34 ,-3.28 ,5.67,9.86,0.65,0.90,10.1021/acsami.8b10312
O=C(OCC(CC)CCCC)C1=C(F)C2=C(C)SC(C3=CC4=C(C(C5=CC=C(CC(CC)CCCC)S5)=C(C=C(C)S6)C6=C4C7=CC=C(CC(CC)CCCC)S7)S3)=C2S1,-5.20 ,-3.60 ,O=C(N(C(CCCCCC)CCCCCC)C1=O)C2=CC=C(C3=C4C5=CC1C32)C6=C(C7=CC(C(C=C8C(N(C(CCCCCC)CCCCCC)C9=O)=O)=C%10C%11=C8C9=CC(C%12=C%13C%14=CC%15C%16C%17=C%14C%18=C%12C=C(C(N%19C(CCCCCC)CCCCCC)=O)C%20=C%18C(C%17=CC=C%16C(N(C(CCCCCC)CCCCCC)C%15=O)=O)=CC=C%20C%19=O)=C%11C%21=C%13C=C(C%22=O)C%23C%21=C%10C=CC%23C(N%22C(CCCCCC)CCCCCC)=O)=CC(C%24=CC%25C%26C%27=C%24C%28=CC=C(C(N%29C(CCCCCC)CCCCCC)=O)C%30=C%28C(C%27=C%31C=C%26C(N(C(CCCCCC)CCCCCC)C%25=O)=O)=C(C%32=C%31C%33=CC%34C%35C%36=C%33C%37=C%32C=C(C(N%38C(CCCCCC)CCCCCC)=O)C%39=C%37C(C%36=CC=C%35C(N(C(CCCCCC)CCCCCC)C%34=O)=O)=CC=C%39C%38=O)C=C%30C%29=O)=C7)C=C%40C%41=C6C4=C(C%42=C5C%43=C(C%44=C%45C=CC%46C%44C(C(N(C(CCCCCC)CCCCCC)C%46=O)=O)=C%43)C%47=C%42C=C%48C%49=C%47C%45=CC=C%49C(N(C(CCCCCC)CCCCCC)C%48=O)=O)C=C%41C(N(C(CCCCCC)CCCCCC)C%40=O)=O,-5.89 ,-3.80 ,6.95,15.24,0.59,0.76,10.1016/j.orgel.2019.03.052
CC1=CC(C(S1)=C2C3=CC=C4C=C(OCC(CCCCCC)CCCCCCC)C=CC4=C3)=C(C5=C2C=C(C6=CC=C(C7=C(F)C(F)=C(C8=CC=C(C)S8)C9=NN(CC(CCCC)CCCCCC)N=C79)S6)S5)C%10=CC%11=CC=C(OCC(CCCCCC)CCCCCCC)C=C%11C=C%10,-5.23 ,-3.52 ,CCCCCCC(C=C1)=CC=C1C2(C3=CC=C(CCCCCC)C=C3)C4=CC5=C(C(C6=C5SC7=C6SC(/C=C8C(C(C=CC=C9)=C9C\8=C(C#N)\C#N)=O)=C7)(C%10=CC=C(CCCCCC)C=C%10)C%11=CC=C(CCCCCC)C=C%11)C=C4C%12=C2C(SC(/C=C%13C(C(C=CC=C%14)=C%14C\%13=C(C#N)/C#N)=O)=C%15)=C%15S%12,-5.48 ,-3.83 ,6.61,18.00,0.49,0.75,10.1039/c7tc04750a
CC1=CC(C(OCC(CCCCCCCC)CCCCCC)=O)=C(/C=C/C2=C(C(OCC(CCCCCCCC)CCCCCC)=O)C=C(C3=CC=C(C4=CC=C(C)S4)S3)S2)S1,-5.38 ,-3.02 ,O=C(C(C=C(F)C(F)=C1)=C1C/2=C(C#N)/C#N)C2=C/C3=CC(CC(CC)CCCC)=C(C4=CC(C5=C(C)C=C(OCC(CC)C)C=C5C)=C(C6=C(C7=C(C)C=C(OCC(C)CC)C=C7C)C=C(S6)C8=C(CC(CC)CCCC)C=C(S8)/C=C9C(C(C=C(F)C(F)=C%10)=C%10C\9=C(C#N)\C#N)=O)S4)S3,-5.64 ,-3.92 ,13.90,23.90,0.71,0.81,10.1002/anie.202214088
CC(S1)=CC=C1C(C2=NSN=C32)=CC=C3C4=CC=C(C5=CC(N(C(CCCCCCCC)CCCCCCCC)C6=C7C=CC(C)=C6)=C7C=C5)S4,-5.40 ,-3.60 ,O=C(C1=C2C3=CC=C(/C=C4C(N(CC)/C(S/4)=C(C#N)/C#N)=O)S3)N(C(C5=CC=C(/C=C6C(N(CC)/C(S/6)=C(C#N)/C#N)=O)S5)=C1C(N2CC(CCCC)CC)=O)CC(CCCC)CC,-5.72 ,-4.15 ,8.04,14.73,0.64,0.85,10.1016/j.solener.2021.04.049
O=C(OCC(CC)CCCC)C1=C(F)C2=C(C)SC(C3=CC4=C(C(C5=CC=C(CC(CC)CCCC)S5)=C(C=C(C)S6)C6=C4C7=CC=C(CC(CC)CCCC)S7)S3)=C2S1,-5.12 ,-3.60 ,O=C(N(C(CCCCCC)CCCCCC)C1=O)C2=CC3=C4C(C(C=C5C(N(C(CCCCCC)CCCCCC)C6=O)=O)=C7C8=C5C6=CC=C8C9=C(C%10=CC(C%11=C(C%12=C%13C(C%14=C%15C(C%16=C%17C=CC%18=C%16C(C(N(C(CCCCCC)CCCCCC)C%18=O)=O)=C%15)=C%19C(C=C%20C%21=C%19C%17=CC=C%21C(N(C(CCCCCC)CCCCCC)C%20=O)=O)=C%14%22)=CC%23=C%12C(C(N(C(CCCCCC)CCCCCC)C%23=O)=O)=C%11)C%24=CC=C%25C%26=C%24C%13=C%22C=C%26C(N(C(CCCCCC)CCCCCC)C%25=O)=O)=CC(C%27=C(C%28=C%29C(C%30=C%31C(C%32=C%33C=CC%34=C%32C(C(N(C(CCCCCC)CCCCCC)C%34=O)=O)=C%31)=C%35C(C=C%36C%37=C%35C%33=CC=C%37C(N(C(CCCCCC)CCCCCC)C%36=O)=O)=C%30%38)=CC%39=C%28C(C(N(C(CCCCCC)CCCCCC)C%39=O)=O)=C%27)C%40=CC=C%41C%42=C%40C%29=C%38C=C%42C(N(C(CCCCCC)CCCCCC)C%41=O)=O)=C%10)C=C(C(N(C(CCCCCC)CCCCCC)C%43=O)=O)C%44=C%43C=C4C7=C9%44)=C%45C=C%46C%47=C%48C%45=C3C(C2=C1C=C%49)=C%49C%48=CC=C%47C(N(C(CCCCCC)CCCCCC)C%46=O)=O,-5.83 ,-3.81 ,7.84,15.85,0.63,0.78,10.1021/acsami.8b06126
CCc1ccc(-c2c3cc(-c4ccc(-c5sc(-c6ccc(-c7cc8c(-c9ccc(CC)s9)c9sc(-c%10ccc(-c%11sc(-c%12ccc(-c%13cc%14c(-c%15ccc(CC)s%15)c%15sc(-c%16ccc(-c%17sc(-c%18cccs%18)c%18c%17C(=O)c%17c(CC)sc(CC)c%17C%18=O)s%16)cc%15c(-c%15ccc(CC)s%15)c%14s%13)s%12)c%12c%11C(=O)c%11c(CC)sc(CC)c%11C%12=O)s%10)cc9c(-c9ccc(CC)s9)c8s7)s6)c6c5C(=O)c5c(CC)sc(CC)c5C6=O)s4)sc3c(-c3ccc(CC)s3)c3ccsc23)s1,-5.33 ,-2.92 ,CCc1ccc(C2(c3ccc(CC)cc3)c3cc(/C=C4\C(=O)c5cc6ccccc6cc5C4=C(C#N)C#N)sc3-c3c2ccc2c4c(ccc32)C(c2ccc(CC)cc2)(c2ccc(CC)cc2)c2cc(/C=C3\C(=O)c5cc6ccccc6cc5C3=C(C#N)C#N)sc2-4)cc1,-5.54 ,-3.78 ,11.00,15.98,0.73,0.94,10.1002/solr.201800053
CCc1ccc(-c2c3cc(-c4ccc(-c5sc(-c6ccc(-c7cc8c(-c9ccc(CC)s9)c9sc(-c%10ccc(-c%11sc(-c%12ccc(-c%13cc%14c(-c%15ccc(CC)s%15)c%15sc(-c%16ccc(-c%17sc(-c%18cccs%18)c%18c%17C(=O)c%17c(CC)sc(CC)c%17C%18=O)s%16)cc%15c(-c%15ccc(CC)s%15)c%14s%13)s%12)c%12c%11C(=O)c%11c(CC)sc(CC)c%11C%12=O)s%10)cc9c(-c9ccc(CC)s9)c8s7)s6)c6c5C(=O)c5c(CC)sc(CC)c5C6=O)s4)sc3c(-c3ccc(CC)s3)c3ccsc23)s1,-5.23 ,-3.42 ,CCc1ccc(C2(c3ccc(CC)cc3)c3cc4c(cc3-c3sc(-c5sc(/C=C6\C(=O)c7cc(F)c(F)cc7C6=C(C#N)C#N)c6c5OCCO6)cc32)C(c2ccc(CC)cc2)(c2ccc(CC)cc2)c2cc(-c3sc(/C=C5\C(=O)c6cc(F)c(F)cc6C5=C(C#N)C#N)c5c3OCCO5)sc2-4)cc1,-5.43 ,-3.80 ,11.32,21.34,0.62,0.86,10.1039/C8TA08410F
CCN1N=C2C(C3=CC=C(C)S3)=C(F)C(F)=C(C3=CC=C(C4=CC5=C(C6=CC=C([Si](CC)(CC)CC)S6)C6=C(C=C(C)S6)C(C6=CC=C([Si](CC)(CC)CC)S6)=C5S4)S3)C2=N1,-5.40 ,-3.24 ,CCc1c(/C=C2\C(=O)c3cc(F)c(F)cc3C2=C(C#N)C#N)sc2c1sc1c3c4nsnc4c4c5sc6cc(/C=C7\C(=O)c8cc(F)c(F)cc8C7=C(C#N)C#N)sc6c5n(CC)c4c3n(CC)c21,-5.65 ,-4.10 ,9.60,20.54,0.54,0.87,10.1016/j.nanoen.2020.104447
FC1=C(C2=CC(CC(CCCCCCCC)CCCCCCCCCC)=C(C)S2)C3=NSN=C3C(C4=CC(CC(CCCCCCCC)CCCCCCCCCC)=C(C5=CC=C(C6=CC=C(C)S6)S5)S4)=C1F,-5.34 ,-3.69 ,O=C(N(CCCCCC)/C(S/1)=C(C#N)/C#N)C1=C\C2=CC=C(C3=NSN=C32)C(C=C4)=CC5=C4C(C=CC(C6=CC=C(/C=C7S/C(N(CCCCCC)C\7=O)=C(C#N)\C#N)C8=NSN=C86)=C9)=C9C5(CCCCCCCCCC)CCCCCCCCCC,-5.70 ,-3.60 ,8.40,15.52,0.71,0.76,10.1002/adfm.201603820
CCc1ccc(-c2c3cc(-c4ccc(-c5sc(-c6ccc(-c7cc8c(-c9ccc(CC)s9)c9sc(-c%10ccc(-c%11sc(-c%12ccc(-c%13cc%14c(-c%15ccc(CC)s%15)c%15sc(-c%16ccc(-c%17sc(-c%18cccs%18)c%18c%17C(=O)c%17c(CC)sc(CC)c%17C%18=O)s%16)cc%15c(-c%15ccc(CC)s%15)c%14s%13)s%12)c%12c%11C(=O)c%11c(CC)sc(CC)c%11C%12=O)s%10)cc9c(-c9ccc(CC)s9)c8s7)s6)c6c5C(=O)c5c(CC)sc(CC)c5C6=O)s4)sc3c(-c3ccc(CC)s3)c3ccsc23)s1,-5.33 ,-3.51 ,CCc1sc(CC)c2c1C(=O)c1c(-c3cc4c(s3)-c3sc(/C=C5\C(=O)c6cc(F)c(F)cc6C5=C(C#N)C#N)cc3C4(CC)CC)sc(-c3cc4c(s3)-c3sc(/C=C5\C(=O)c6cc(F)c(F)cc6C5=C(C#N)C#N)cc3C4(CC)CC)c1C2=O,-5.54 ,-3.87 ,12.40,22.10,0.71,0.79,10.1002/cssc.202100746
CCc1ccc(-c2c3cc(-c4ccc(-c5sc(-c6ccc(-c7cc8c(-c9ccc(CC)s9)c9sc(-c%10ccc(-c%11sc(-c%12ccc(-c%13cc%14c(-c%15ccc(CC)s%15)c%15sc(-c%16ccc(-c%17sc(-c%18cccs%18)c%18c%17C(=O)c%17c(CC)sc(CC)c%17C%18=O)s%16)cc%15c(-c%15ccc(CC)s%15)c%14s%13)s%12)c%12c%11C(=O)c%11c(CC)sc(CC)c%11C%12=O)s%10)cc9c(-c9ccc(CC)s9)c8s7)s6)c6c5C(=O)c5c(CC)sc(CC)c5C6=O)s4)sc3c(-c3ccc(CC)s3)c3ccsc23)s1,-5.33 ,-3.53 ,CCC1(CC)c2cc3c(cc2-c2cc4c(cc21)-c1sc(/C=C2\C(=O)c5cc(C)ccc5C2=C(C#N)C#N)cc1C4(CC)CC)C(CC)(CC)c1cc(/C=C2\C(=O)c4cc(C)ccc4C2=C(C#N)C#N)sc1-3,-5.42 ,-3.70 ,10.08,14.56,0.71,0.98,10.1002/adma.201707508
CC1=CC(C(C2=CC=C(CC(CCCC)CC)S2)=C(SC(C3=CC=C(C4=C5C(C(C6=C(CC(CC)CCCC)SC(CC(CCCC)CC)=C6C5=O)=O)=C(C7=CC=C(C)S7)S4)S3)=C8)C8=C9C%10=CC=C(CC(CC)CCCC)S%10)=C9S1,-5.34 ,-3.44 ,O=C(C1=C2C=CC=C1)C(/C2=C(C#N)\C#N)=C\C3=C(C4=C(C5=C(S4)C(C6=NN(CC(CCCC)CC)N=C6C7=C8N(C9=C7SC%10=C9SC(/C=C(/C(C%11=C%12C=CC=C%11)=C(C#N)/C#N)C%12=O)=C%10CCCCCC)CC(CC)CCCC)=C8N5CC(CC)CCCC)S3)CCCCCC,-5.25 ,-3.66 ,13.00,21.33,0.67,0.91,10.1039/C9TA01497G
CC(SC1=C2C3=CC(F)=C(CC(CC)CCCC)S3)=CC1=C(C4=CC(F)=C(CC(CC)CCCC)S4)C5=C2C=C(S5)C6=CC=C(C7=C8C(C(C9=C(CC(CC)CCCC)SC(CC(CC)CCCC)=C9C8=O)=O)=C(C%10=CC=C(C)S%10)S7)S6,-5.45 ,-3.65 ,CCCCCCC(C=C1)=CC=C1C2(C3=CC=C(CCCCCC)C=C3)C4=CC5=C(C(C6=C5SC7=C6[Se]C(/C=C8C(C9=CSC=C9C\8=C(C#N)\C#N)=O)=C7)(C%10=CC=C(CCCCCC)C=C%10)C%11=CC=C(CCCCCC)C=C%11)C=C4C%12=C2C([Se]C(/C=C%13C(C%14=CSC=C%14C\%13=C(C#N)/C#N)=O)=C%15)=C%15S%12,-5.65 ,-3.91 ,13.71,19.31,0.75,0.92,10.1039/C9TA08328F
CC(SC1=C2C3=CC=C(CC(CC)CCCC)S3)=CC1=C(C4=CC=C(CC(CC)CCCC)S4)C5=C2C=C(C6=C(CCCCCCCC)C(SC(C7=C(C(N(CC(CCCCCC)CCCCCCCC)C8=O)=O)C8=C(C9=CC(SC(C)=C%10CCCCCCCC)=C%10S9)S7)=C%11)=C%11S6)S5,-5.23 ,-3.37 ,CCCCCCC(C=C1)=CC=C1C2(C3=CC=C(CCCCCC)C=C3)C4=CC5=C(C(C6=C5SC7=C6SC(/C=C8C(C(C=CC=C9)=C9C\8=C(C#N)\C#N)=O)=C7)(C%10=CC=C(CCCCCC)C=C%10)C%11=CC=C(CCCCCC)C=C%11)C=C4C%12=C2C(SC(/C=C%13C(C(C=CC=C%14)=C%14C\%13=C(C#N)/C#N)=O)=C%15)=C%15S%12,-5.63 ,-4.05 ,11.05,17.52,0.68,0.93,10.1021/acsaem.9b00835
CCc1ccc(-c2nc3c(-c4cccs4)cc4c(cc(-c5ccc(-c6cc7c(-c8ccc(CC)s8)c8sc(-c9ccc(-c%10cc%11c(cc(-c%12ccc(-c%13cc%14c(-c%15ccc(CC)s%15)c%15sc(-c%16ccc(-c%17cc%18c(cc(-c%19ccc(-c%20cc%21c(-c%22ccc(CC)s%22)c%22sccc%22c(-c%22ccc(CC)s%22)c%21s%20)s%19)c%19nc(-c%20ccc(CC)s%20)c(-c%20ccc(CC)s%20)nc%19%18)c%18nc(-c%19ccc(CC)s%19)c(-c%19ccc(CC)s%19)nc%17%18)s%16)cc%15c(-c%15ccc(CC)s%15)c%14s%13)s%12)c%12nc(-c%13ccc(CC)s%13)c(-c%13ccc(CC)s%13)nc%12%11)c%11nc(-c%12ccc(CC)s%12)c(-c%12ccc(CC)s%12)nc%10%11)s9)cc8c(-c8ccc(CC)s8)c7s6)s5)c5nc(-c6ccc(CC)s6)c(-c6ccc(CC)s6)nc54)c3nc2-c2ccc(CC)s2)s1,-5.24 ,-3.42 ,CCc1ccc(C2(c3ccc(CC)cc3)c3cc4c(cc3-c3sc5cc(/C=C6\C(=O)c7ccccc7C6=C(C#N)C#N)sc5c32)C(c2ccc(CC)cc2)(c2ccc(CC)cc2)c2c-4sc3cc(/C=C4\C(=O)c5ccccc5C4=C(C#N)C#N)sc23)cc1,-5.48 ,-3.83 ,9.11,16.21,0.65,0.87,10.1002/adfm.201701491
FC1=C(C2=CC=C(C3=CC=C(C4=CC=C(C)S4)C=C3)S2)C5=NC(C6=CC(OCCCCCCCC)=C(OCCCCCCCC)C=C6)=C(C7=CC=C(OCCCCCCCC)C(OCCCCCCCC)=C7)N=C5C(C)=C1F,-5.17 ,-2.90 ,O=C(C(C=CC=C1)=C1C/2=C(C#N)\C#N)C2=C/C(S3)=CC4=C3C5=C(C4(CCCCCC)CCCCCC)C=C6C(C(CCCCCC)(CCCCCC)C7=C6SC(/C=C8C(C(C=CC=C9)=C9C\8=C(C#N)/C#N)=O)=C7)=C5,-5.70 ,-3.82 ,4.86,8.53,0.66,0.86,10.1021/acsami.8b04432
CC1=C(C(F)=C(C(OCC(CCCC)CC)=O)S2)C2=C(S1)C(S3)=CC(C3=C4C5=CC=C(CC(CCCC)CC)S5)=C(C6=CC=C(CC(CC)CCCC)S6)C7=C4C=C(C)S7,-5.22 ,-3.64 ,O=C(C1=C2C=C(C(F)=C1)F)C(/C2=C(C#N)\C#N)=C\C3=CC4=C(S3)C5=C(C6=C(C=C7C8=C(C9=C(S8)C%10=C(C=C(S%10)/C=C(C(C%11=C%12C=C(C(F)=C%11)F)=O)/C%12=C(C#N)\C#N)C9(C%13=CC=C(C=C%13)CCCCCC)C%14=CC=C(C=C%14)CCCCCC)C(OCCCCCC)=CC7=C6S5)OCCCCCC)C4(C%15=CC=C(C=C%15)CCCCCC)C%16=CC=C(C=C%16)CCCCCC,-5.38 ,-3.84 ,13.10,22.90,0.75,0.76,10.1021/acs.chemmater.8b01677
FC1=C(C2=NC(OCC(CCCCCCCC)CCCCCC)=CN=C2C(C)=C1)C3=CC=C(S3)C,-5.41 ,-2.87 ,O=C(C(C=C(F)C(F)=C1)=C1C/2=C(C#N)/C#N)C2=C/C3=C(CCCCCCCCCCC)C(SC4=C5N(CC(CC)CCCC)C6=C4C7=NSN=C7C8=C6N(CC(CC)CCCC)C9=C8SC%10=C9SC(/C=C%11/C(C%12=C(C%11=O)C=C(F)C(F)=C%12)=C(C#N)\C#N)=C%10CCCCCCCCCCC)=C5S3,-5.66 ,-4.08 ,10.50,23.72,0.54,0.82,10.1002/adma.201905480
CC1=CC(C(C2=CC=C(CC(CCCC)CC)S2)=C(SC(C3=CC=C(C4=C5C(C(C6=C(CC(CC)CCCC)SC(CC(CCCC)CC)=C6C5=O)=O)=C(C7=CC=C(C)S7)S4)S3)=C8)C8=C9C%10=CC=C(CC(CC)CCCC)S%10)=C9S1,-5.34 ,-3.44 ,O=C(C(C=C(F)C(F)=C1)=C1C/2=C(C#N)/C#N)C2=C/C3=C(CCCCCCCC)C=C(S3)C4=C(N(C5=CC=C(CCCC)C=C5)C6=CC=C(CCCC)C=C6)C(SC(C7=CC(CCCCCCCC)=C(/C=C8C(C(C=C(F)C(F)=C9)=C9C\8=C(C#N)\C#N)=O)S7)=C%10N(C%11=CC=C(CCCC)C=C%11)C%12=CC=C(CCCC)C=C%12)=C%10S4,-5.55 ,-3.95 ,11.00,21.01,0.64,0.79,10.1002/aenm.202102591
CC1=CC2=C(S1)C(C3=CC(F)=C(CC(CC)CCCC)C3)=C4C(SC(C5=C(CC(CCCC)CCCCCC)C=C(C6=CC7=C(C(SC(C8=CC(CC(CCCC)CCCCCC)=C(C)S8)=C9)=C9C%10=NSN=C%107)S6)S5)=C4)=C2C%11=CC(F)=C(CC(CCCC)CC)S%11,-5.53 ,-3.47 ,O=C(C(C=C(Cl)C(Cl)=C1)=C1C/2=C(C#N)/C#N)C2=C/C3=C(CCCCCCCCCCC)C(SC(C4=CC(C5=C(C6=CC=C(CCCCCC)C=C6)C=CC(C7=CC=C(CCCCCC)C=C7)=C5)=C(C8=CC(S9)=C(S8)C(CCCCCCCCCCC)=C9/C=C%10C(C(C=C(Cl)C(Cl)=C%11)=C%11C\%10=C(C#N)\C#N)=O)S4)=C%12)=C%12S3,-5.71 ,-3.89 ,6.54,14.57,0.50,0.90,10.1002/smll.202203454
FC1=C(C2=CC=C(C)S2)C3=NC(OCC(CCCCCC)CCCCCCCC)=CN=C3C(C)=C1F,-5.54 ,-2.98 ,O=C(C(C=C(F)C(F)=C1)=C1C/2=C(C#N)/C#N)C2=C/C3=C(CCCCCCCCCCC)C(SC4=C5N(CCC(CC)CCCC)C6=C4C7=NSN=C7C8=C6N(CCC(CC)CCCC)C9=C8SC%10=C9SC(/C=C%11/C(C%12=C(C%11=O)C=C(F)C(F)=C%12)=C(C#N)\C#N)=C%10CCCCCCCCCCC)=C5S3,-5.68 ,-4.06 ,15.59,25.76,0.72,0.84,10.1016/j.joule.2019.12.004
CC(SC1=C2C3=CC(F)=C(CC(CC)CCCC)S3)=CC1=C(C4=CC(F)=C(CC(CC)CCCC)S4)C5=C2C=C(S5)C6=CC=C(C(C7=NN(CCC(CC)CCCC)N=C87)=C(C(N9CCCCCCCC)=O)C(C9=O)=C8C%10=CC=C(C)S%10)S6,-5.38 ,-3.24 ,O=C(C(C=C(F)C(F)=C1)=C1C/2=C(C#N)/C#N)C2=C/C3=C(CCCCCCCCCCC)C(SC4=C5N(CC(CC)CCCC)C6=C4C7=NSN=C7C8=C6N(CC(CC)CCCC)C9=C8SC%10=C9SC(/C=C%11/C(C%12=C(C%11=O)C=C(F)C(F)=C%12)=C(C#N)\C#N)=C%10CCCCCCCCCCC)=C5S3,-5.68 ,-4.06 ,14.16,25.01,0.71,0.78,10.1021/acsenergylett.9b01447
CC1=CC(CC(CCCC)CC)=C(S1)C2=NC(S3)C(S2)N=C3C4=C(CC(CCCC)CC)C=C(C5=CC([Si](CC(CC)CCCC)(CC(CC)CCCC)C6=C7SC(C)=C6)=C7S5)S4,-5.20 ,-3.30 ,O=C(C(CC(CCCCCCCCCC)CCCCCCCCCCCC)C1=O)C2=C(C1=CC=C34)C3=C(C(C4=N5)=NC(C5=C6C7=C(OCCO8)C8=C(C(C9C%10N=C(C%11=C%12C(C%13=CC=C%12%14)=C(C(C(CC(CCCCCCCCCC)CCCCCCCCCCCC)C%13=O)=O)C=C%11)C%14=N9)=C%15N=C%16C(C%17=C%18C%16=NC%15=C%10C%19=CC=CC=C%19)=CC=C(C%17=C%20C=C%18)C(C(C%20=O)CC(CCCCCCCCCCCC)CCCCCCCCCC)=O)S7)=C(C%21=CC=CC=C%21)C%22N=C%23C%24=C%25C(C%23=NC6%22)=CC=C(C%25=C%26C=C%24)C(C(C%26=O)CC(CCCCCCCCCCCC)CCCCCCCCCC)=O)C=C2,-5.76 ,-3.65 ,7.85,13.51,0.63,0.93,10.1002/adma.201503801
CC(SC1=C2OCC(CC)CCCC)=CC1=C(OCC(CC)CCCC)C3=C2C=C(C4=C(F)C(CCCCCC)=C(C)S4)S3,-5.47 ,-3.39 ,O=C(C(C=CC=C1)=C1C/2=C(C#N)\C#N)C2=C/C3=CC(S4)=C(S3)C5=C4C6=CC(C(C7=C8SC9=C7SC(/C=C%10C(C(C=CC=C%11)=C%11C\%10=C(C#N)\C#N)=O)=C9)(C%12=CC=C(CCCCCC)S%12)C%13=CC=C(CCCCCC)S%13)=C8C=C6C(C%14=CSC(CCCCCC)=C%14)5C%15=CC=C(CCCCCC)S%15,-5.67 ,-4.06 ,1.10,3.20,0.34,0.92,10.1002/smll.201902241
CC(SC1=C2C3=CC=C(CC(CC)CCCC)S3)=CC1=C(C4=CC=C(CC(CC)CCCC)S4)C5=C2C=C(S5)C6=CC=C(C7=C8C(C(C9=C(CC(CC)CCCC)SC(CC(CC)CCCC)=C9C8=O)=O)=C(C%10=CC=C(C)S%10)S7)S6,-5.33 ,-3.29 ,CCCCCCC(C=C1)=CC=C1C2(C3=CC=C(CCCCCC)C=C3)C4=CC5=C(C(C6=C5SC7=C6N(CC(CCCC)CCCCCC)C8=C7SC(/C=C9C(C(C=C(F)C(F)=C%10)=C%10C\9=C(C#N)\C#N)=O)=C8)(C%11=CC=C(CCCCCC)C=C%11)C%12=CC=C(CCCCCC)C=C%12)C=C4C%13=C2C(N(CC(CCCCCC)CCCC)C%14=C%15SC(/C=C%16C(C(C=C(F)C(F)=C%17)=C%17C\%16=C(C#N)/C#N)=O)=C%14)=C%15S%13,-5.54 ,-3.94 ,11.10,19.80,0.67,0.84,10.1021/acsenergylett.9b00147
CC(SC1=C2C3=CC=C(CC(CCCCCC)CCCCCCCC)S3)=CC1=C(C4=CC=C(CC(CCCCCC)CCCCCCCC)S4)C5=C2C=C(S5)C6=C(CCCCCCCC)C=C(C7=NN=C(C8=CC(CCCCCCCC)=C(C)S8)O7)S6,-5.68 ,-2.89 ,O=C(C(C=CC=C1)=C1C/2=C(C#N)\C#N)C2=C/C3=CC(S4)=C(S3)C5=C4C6=CC(C(C7=C8SC9=C7SC(/C=C%10C(C(C=CC=C%11)=C%11C\%10=C(C#N)\C#N)=O)=C9)(C%12=CC=C(CCCCCC)S%12)C%13=CC=C(CCCCCC)S%13)=C8C=C6C(C%14=CSC(CCCCCC)=C%14)5C%15=CC=C(CCCCCC)S%15,-5.78 ,-4.00 ,12.34,17.02,0.68,1.06,10.1002/adma.201800737
CCc1ccc(-c2c3cc(-c4ccc(-c5sc(-c6ccc(-c7cc8c(-c9ccc(CC)s9)c9sc(-c%10ccc(-c%11sc(-c%12ccc(-c%13cc%14c(-c%15ccc(CC)s%15)c%15sc(-c%16ccc(-c%17sc(-c%18cccs%18)c%18c%17C(=O)c%17c(CC)sc(CC)c%17C%18=O)s%16)cc%15c(-c%15ccc(CC)s%15)c%14s%13)s%12)c%12c%11C(=O)c%11c(CC)sc(CC)c%11C%12=O)s%10)cc9c(-c9ccc(CC)s9)c8s7)s6)c6c5C(=O)c5c(CC)sc(CC)c5C6=O)s4)sc3c(-c3ccc(CC)s3)c3ccsc23)s1,-5.26 ,-3.46 ,CCc1ccc(C2(c3ccc(CC)cc3)c3cc4c(cc3-c3sc5cc(-c6ccc(/C=C7\C(=O)c8ccccc8C7=C(C#N)C#N)s6)sc5c32)C(c2ccc(CC)cc2)(c2ccc(CC)cc2)c2c-4sc3cc(-c4ccc(/C=C5\C(=O)c6ccccc6C5=C(C#N)C#N)s4)sc23)cc1,-5.28 ,-3.82 ,9.12,15.93,0.62,0.92,10.1039/C7TA01554B
CC(S1)=CC2=C1C(C3=CC=C(CC(CCCCCC)CCCCCCCC)S3)=C(C=C(C4=CC=C(C5=C(F)C(F)=C(C6=CC=C(C)S6)C7=NN(CCCCCCCC)N=C75)S4)S8)C8=C2C9=CC=C(CC(CCCCCCCC)CCCCCC)S9,-5.26 ,-3.08 ,O=C(C1=C2C=CC=C1)C(/C2=C(C#N)\C#N)=C\C3=CC4=C(C(C5(C6=CC=C(C=C6)CCCCCC)C7=CC=C(C=C7)CCCCCC)=C(C8=C5C=C(C9=C8)C%10=C(C9(C%11=CC=C(C=C%11)CCCCCC)C%12=CC=C(C=C%12)CCCCCC)C(SC(/C=C(C(C%13=C%14C=CC=C%13)=O)/C%14=C(C#N)\C#N)=C%15)=C%15S%10)S4)S3,-5.48 ,-3.83 ,9.26,16.47,0.69,0.82,10.1002/adma.201601595
CC1=C(CCCCCC)C=C(C)S1,-4.85 ,-2.84 ,O=C(C1=C2C3=CC=CS3)N(C(C4=CC=C(C5=CC6=C(C=C5)C7=C(C=C(C(S8)=CC=C8C(N9CC(CCCC)CC)=C%10C(N(C(C%11=CC=CS%11)=C%10C9=O)CC(CCCC)CC)=O)C=C7)/C6=C%12C(C=C(C%13=CC=C(C%14=C(C(N%15CC(CC)CCCC)=O)C(C(N%14CC(CC)CCCC)=O)=C%15C%16=CC=CS%16)S%13)C=C%17)=C%17C%18=CC=C(C(S%19)=CC=C%19C(N%20CC(CCCC)CC)=C%21C(N(C(C%22=CC=CS%22)=C%21C%20=O)CC(CCCC)CC)=O)C=C%18/%12)S4)=C1C(N2CC(CCCC)CC)=O)CC(CCCC)CC,-5.51 ,-3.84 ,5.42,7.74,0.60,1.17,10.1039/c7qm00084g
CC1=CC(C(C2=CC(F)=C(CC(CCCC)CC)S2)=C(SC(C3=CC=C(C4=C5C(C(C6=C(CC(CC)CCCC)SC(CC(CCCC)CC)=C6C5=O)=O)=C(C7=CC=C(C)S7)S4)S3)=C8)C8=C9C%10=CC(F)=C(CC(CC)CCCC)S%10)=C9S1,-5.45 ,-3.64 ,O=C1C2=C(C=C(F)C(F)=C2)C(/C1=C/C(S3)=C(CCCCCC)C4=C3C5=C(N4CC(CC)CCCC)C6=C(C(SC(/C=C7C(C(C=C8F)=C(C\7=C(C#N)\C#N)C=C8F)=O)=C9CCCCCC)=C9N6CC(CC)CCCC)C%10=NN(CC(CCCC)CC)N=C5%10)=C(C#N)\C#N,-5.58 ,-4.03 ,13.30,21.63,0.74,0.83,10.1002/solr.202100281
CC1=CC(C(C2=CC(F)=C(CC(CCCC)CC)S2)=C(SC(C3=CC=C(C4=C5C(C(C6=C(CC(CC)CCCC)SC(CC(CCCC)CC)=C6C5=O)=O)=C(C7=CC=C(C)S7)S4)S3)=C8)C8=C9C%10=CC(F)=C(CC(CC)CCCC)S%10)=C9S1,-5.45 ,-3.64 ,O=C1C2=C(C=C(F)C(F)=C2)C(/C1=C/C(S3)=CC4=C3C5=C(C4(CC(CCCC)CC)CC(CCCC)CC)C=C(C(S6)=C7C(C(C8=C(CC(CC)CCCC)SC(CC(CC)CCCC)=C8C7=O)=O)=C6C(S9)=CC%10=C9C(S%11)=C(C(CC(CC)CCCC)%10CC(CC)CCCC)C=C%11/C=C%12C(C(C=C%13F)=C(C\%12=C(C#N)\C#N)C=C%13F)=O)S5)=C(C#N)\C#N,-5.57 ,-3.94 ,12.59,22.57,0.63,0.88,10.1039/D0TA12288B
O=C(N(CC(CCCC)CCCCCC)C(C1=C2SC(C3=C(CCCCCCCCCCCC)C=C(C4=CC=C(C5=CC(CCCCCCCCCCCC)=C(C)S5)S4)S3)=C1)=O)C6=C2SC(C)=C6,-5.58 ,-3.77 ,O=C(N(CCCCCCCC)C1=O)C2=C(CCCCCC)C=C(C3=C4C=C(CCCCCC)C1C32)C5=CC(CCCCCC)=C6C7=C5C4=CC(CCCCCC)=C7C(N(CCCCCCCC)C6=O)=O,-5.90 ,-3.83 ,0.65,1.51,0.39,1.08,10.1021/ja508814z
CC1=C(F)C(F)=C(C2=CC=C(C)S2)C3C1N=CC(OCC(CCCCCCCC)CCCCCC)=N3,-5.54 ,-2.98 ,COC1=C(C(CCCCCC)(CCCCCC)C2=C3SC(/C=C4C(C(C=CC=C5)=C5C\4=C(C#N)\C#N)=O)=C2)C3=C(OC)C6=C1C7=C(C=C(/C=C8C(C(C=CC=C9)=C9C\8=C(C#N)\C#N)=O)S7)C6(CCCCCC)CCCCCC,-5.69 ,-3.89 ,11.16,16.92,0.68,0.97,10.1038/s41467-019-08508-3
CC1=C(C=C(S1)C2=C(C(F)=C(C3=NN(CCC)N=C32)C4=CC(CC(CCCCCCCCCC)CCCCCCCCCCCC)=C(S4)C5=CC=C(S5)C6=C(F)C=C(C7=CC=C(C)S7)C(F)=C6)F)CC(CCCCCCCCCCCC)CCCCCCCCCC,-5.32 ,-3.33 ,O=C(C(C=CC=C1)=C1C/2=C(C#N)\C#N)C2=C/C3=CC(S4)=C(S3)C5=C4C6=CC(C(C7=C8SC9=C7SC(/C=C%10C(C(C=CC=C%11)=C%11C\%10=C(C#N)\C#N)=O)=C9)(C%12=CC=C(CCCCCC)S%12)C%13=CC=C(CCCCCC)S%13)=C8C=C6C(C%14=CSC(CCCCCC)=C%14)5C%15=CC=C(CCCCCC)S%15,-5.66 ,-3.93 ,9.20,15.35,0.64,0.92,10.1002/aenm.201701674
O=C1C(C2=C(C3=NC=C(C4=CC=C(C)S4)S3)N1CC(CCCCCC)CCCCCCCC)=C(C5=NC=C(C)S5)N(CC(CCCCCC)CCCCCCCC)C2=O,-5.44 ,-4.07 ,O=C(C1=CC=C2C3=C(C#N)C=C(C(C3=C4C5=C2C1=C6C=C5)=C7C=C4C(C=C8C(N(C(C9=C8C%10=C%11C(C#N)=C9)=O)C(CCCCC)CCCCC)=O)=C%10C%12=CC=C(C%13=C%14C=CC%11=C%13%12)C(N(C%14=O)C(CCCCC)CCCCC)=O)C(N(C7=O)C(CCCCC)CCCCC)=O)N(C6=O)C(CCCCC)CCCCC,-6.35 ,-4.56 ,0.72,2.70,0.33,0.81,10.1039/C6TC01045H
CCc1cc(C)sc1-c1sc(-c2cc(CC)c(-c3sc(-c4cc(CC)c(-c5sc(C)cc5CC)s4)cc3CC)s2)cc1CC,-5.00 ,-3.00 ,CCc1ccc(C2(c3ccc(CC)cc3)c3cc4c(cc3-c3sc5cc(/C=C6\C(=O)c7ccccc7C6=C(C#N)C#N)sc5c32)C(c2ccc(CC)cc2)(c2ccc(CC)cc2)c2c-4sc3cc(/C=C4\C(=O)c5ccccc5C4=C(C#N)C#N)sc23)cc1,-5.41 ,-3.61 ,7.60,16.85,0.63,0.71,10.1021/acsaem.8b01447
CCc1csc(-c2c(F)c(F)c(-c3cc(CC)c(-c4ccc(-c5ccc(-c6sc(-c7c(F)c(F)c(-c8cc(CC)c(-c9ccc(-c%10ccc(-c%11sc(-c%12c(F)c(F)c(-c%13cc(CC)c(-c%14ccc(-c%15cccs%15)s%14)s%13)c%13nsnc%12%13)cc%11CC)s%10)s9)s8)c8nsnc78)cc6CC)s5)s4)s3)c3nsnc23)c1,-5.24 ,-3.59 ,CCc1ccc(C2(c3ccc(CC)cc3)c3cc4c(cc3-c3sc5cc(/C=C6\C(=O)c7ccc(C)cc7C6=C(C#N)C#N)sc5c32)C(c2ccc(CC)cc2)(c2ccc(CC)cc2)c2c-4sc3cc(/C=C4\C(=O)c5ccc(C)cc5C4=C(C#N)C#N)sc23)cc1,-5.56 ,-3.97 ,6.74,14.59,0.58,0.80,10.1002/adma.201707508
CC1=C(C=C(C(C(CC)CCCC)=O)S2)C2=C(S1)C(S3)=CC(C3=C4C5=CC=C(CC(CCCC)CC)S5)=C(C6=CC=C(CC(CC)CCCC)S6)C7=C4C=C(C)S7,-5.11 ,-3.25 ,O=C(C1=CC(OC)=C2C3=CC=C(C4=C5C=C(C6=CC=C(C(C=C(C7=C8C=CC9=C7%10)C(N(C8=O)CC(CC)CCCC)=O)=C%10C%11=CC=C%12C(N(C(C%13=C%12C%11=C9C(OC)=C%13)=O)CC(CC)CCCC)=O)S6)C%14=C43)C(N(C5=O)CC(CC)CCCC)=O)N(C(C%15=C1C2=C%14C=C%15)=O)CC(CC)CCCC,-5.64 ,-3.84 ,4.22,9.99,0.53,0.78,10.1021/cm5006339
CC(SC1=C2C3=CC=C(CC(CC)CCCC)S3)=CC1=C(C4=CC(Cl)=C(CC(CC)CCCC)S4)C5=C2C=C(S5)C6=CC=C(C7=C(F)C(F)=C(C8=CC=C(C)S8)C9=NN(CC(CCCCCC)CCCCCCCC)N=C97)S6,-5.39 ,-3.57 ,CCCCCCC(C=C1)=CC=C1C2(C3=CC=C(CCCCCC)C=C3)C4=CC5=C(C(C6=C5SC7=C6SC(/C=C8C(C(C=C(F)C(F)=C9)=C9C\8=C(C#N)\C#N)=O)=C7)(C%10=CC=C(CCCCCC)C=C%10)C%11=CC=C(CCCCCC)C=C%11)C=C4C%12=C2C(SC(/C=C%13C(C(C=C(F)C(F)=C%14)=C%14C\%13=C(C#N)/C#N)=O)=C%15)=C%15S%12,-5.66 ,-4.14 ,7.60,16.85,0.64,0.71,10.1021/acsaem.8b01447
CC1=C(C=C(C(C(CC)CCCC)=O)S2)C2=C(S1)C(S3)=CC(C3=C4C5=CC=C(CC(CCCC)CC)S5)=C(C6=CC=C(CC(CC)CCCC)S6)C7=C4C=C(C)S7,-5.11 ,-3.25 ,O=C(C1=CC=C2C3=C(C4=CC=C(/C=C/C5=CC=C(C6=C7C8=C(C=CC(C(N(CC(CCCC)CC)C9=O)=O)=C8C9=C6)C%10=C(C7=CC=C%11C(N(CC(CCCC)CC)C%12=O)=O)C%11=C%12C=C%10OCCCC)S5)S4)C=C(C%13=C%14C=CC%15=C%133)C(N(C%14=O)CC(CC)CCCC)=O)N(C(C%16=C1C2=C%15C(OCCCC)=C%16)=O)CC(CC)CCCC,-5.58 ,-3.72 ,0.67,2.68,0.31,0.84,10.1016/j.dyepig.2014.11.022
CC(SC1=C2C3=CC=C(CC(CC)CCCC)S3)=CC1=C(C4=CC=C(CC(CC)CCCC)S4)C5=C2C=C(S5)C6=CC=C(C7=C8C(C(C9=C(CC(CC)CCCC)SC(CC(CC)CCCC)=C9C8=O)=O)=C(C%10=CC=C(C)S%10)S7)S6,-5.33 ,-3.53 ,O=C(C(C=CC=C1)=C1C/2=C(C#N)/C#N)C2=C/C3=CC=C(C4=CC=C5C(C(CCCCCCCC)(CCCCCCCC)C6=C5C=CC(C7=CC=C(/C=C8/C(C9=C(C8=O)C=CC=C9)=C(C#N)/C#N)S7)=C6)=C4)S3,-5.67 ,-3.79 ,5.93,10.30,0.59,0.93,10.1002/adma.201604964
CC1=C(C(F)=C(C(OCC(CCCC)CC)=O)S2)C2=C(S1)C(S3)=CC(C3=C4C5=CC=C(CC(CCCC)CC)S5)=C(C6=CC=C(CC(CC)CCCC)S6)C7=C4C=C(C)S7,-5.22 ,-3.64 ,O=C(N(C(CCCCC)CCCCC)C1=O)C2=CC=C(C3=C2C1=CC(C4=CC5=C(C=C4)C6=C(C=C(C(C=C(C7=C8C9=CC=C%107)C(N(C%10=O)C(CCCCC)CCCCC)=O)=C8C%11=CC=C%12C(N(C(C%13=CC=C9C%11=C%12%13)=O)C(CCCCC)CCCCC)=O)C=C6)/C5=C%14C(C=C(C%15=C%16C%17=C(C%18=C%15)C(C(N(C(CCCCC)CCCCC)C%18=O)=O)=CC=C%17C%19=CC=C%20C%21=C%19C%16=CC=C%21C(N(C(CCCCC)CCCCC)C%20=O)=O)C=C%22)=C%22C%23=C/%14C=C(C(C=C(C%24=C%25C%26=CC=C%27%24)C(N(C%27=O)C(CCCCC)CCCCC)=O)=C%25C%28=CC=C%29C(N(C(C%30=CC=C%26C%28=C%29%30)=O)C(CCCCC)CCCCC)=O)C=C%23)=C3%31)C%32=CC=C%33C%34=C%32C%31=CC=C%34C(N(C(CCCCC)CCCCC)C%33=O)=O,-5.80 ,-3.70 ,3.50,9.35,0.46,0.82,10.1039/C6RA12396A
CC1=C(CCCCCC)C=C(C)S1,-4.85 ,-2.84 ,O=C(C(C1=C2C3=CC=C14)=CC=C2C(C5=C3C(C6=CC=CC(C(C)C)=C6)=CC7=C58)=CC=C8C(N(CC(CC)CCCC)C7=O)=O)N(CC(CCCC)CC)C4=O,-6.14 ,-4.08 ,1.10,2.88,0.57,0.68,10.1016/j.dyepig.2016.08.065
CC1=CC(N(CC(CCCCCCCC)CCCCCCCCCC)C2=O)C(C(C2=C3)=CC4=C3C5=C(N(CC(CCCCCCCC)CCCCCCCCCC)C4=O)C=C(C6=C(CCCCCC)C=C(C7=C(F)C(F)=C(C8=CC(CCCCCC)=C(C)S8)C9=NSN=C79)S6)S5)S1,-5.59 ,-3.74 ,CCCCCCC(C=C1)=CC=C1C2(C3=CC=C(CCCCCC)C=C3)C4=CC5=C(C(C6=C5SC7=C6SC(/C=C8C(C(C=CC=C9)=C9C\8=C(C#N)\C#N)=O)=C7)(C%10=CC=C(CCCCCC)C=C%10)C%11=CC=C(CCCCCC)C=C%11)C=C4C%12=C2C(SC(/C=C%13C(C(C=CC=C%14)=C%14C\%13=C(C#N)/C#N)=O)=C%15)=C%15S%12,-5.61 ,-4.02 ,2.73,7.44,0.37,0.95,10.1016/j.polymer.2019.121850
CC1=CC(CCCCCC)=C(C)S1,-5.00 ,-3.10 ,O=C(N(C(CCCCCC)CCCCCC)C1=O)C2=CC=C(C3=C4C(OCCOC)=CC1C32)C5=C(C6=CC7=C(C8=CC=C(CC(CC)CCCC)S8)C9=C(C=C(C%10=CC%11C%12C%13=C%10C%14=CC=C(C(N%15C(CCCCCC)CCCCCC)=O)C%16=C%14C(C%13=CC=C%12C(N(C(CCCCCC)CCCCCC)C%11=O)=O)=C(OCCOC)C=C%16C%15=O)S9)C(C%17=CC=C(CC(CC)CCCC)S%17)=C7S6)C=C%18C%19=C5C4=CC=C%19C(N(C(CCCCCC)CCCCCC)C%18=O)=O,-5.48 ,-3.84 ,1.95,5.83,0.49,0.68,10.1039/c3py00457k
CC1=CC(C(C2=CC(F)=C(CC(CCCC)CC)S2)=C(SC(C3=CC=C(C4=C5C(C(C6=C(CC(CC)CCCC)SC(CC(CCCC)CC)=C6C5=O)=O)=C(C7=CC=C(C)S7)S4)S3)=C8)C8=C9C%10=CC(F)=C(CC(CC)CCCC)S%10)=C9S1,-5.45 ,-3.64 ,O=C1C2=C(C=C(Cl)C(Cl)=C2)C(/C1=C/C(S3)=C(CCCCCCCC)C4=C3C(N5CC(CC)CCCC)=C(S4)C6=C5C(N(CC(CC)CCCC)C7=C8SC(/C=C9/C(C(C=C(Cl)C(Cl)=C%10)=C%10C9=O)=C(C#N)/C#N)=C7CCCCCCCC)=C8C%11=NSN=C%116)=C(C#N)\C#N,-5.70 ,-4.10 ,14.67,22.99,0.75,0.85,10.1021/acsami.0c17423
CC1=C(F)C(F)=C(C2=CC=C(C)S2)C3C1N=CC(OCC(CCCCCCCC)CCCCCC)=N3,-5.54 ,-2.98 ,FC1=CC(C(S2)=CC3=C2C(S4)=C(C(CC(CCCC)CC)3CC(CCCC)CC)C=C4/C=C5C(C6=C(C\5=C(C#N)\C#N)C=C(Cl)C(Cl)=C6)=O)=C(F)C=C1C7=CC(C(CC(CC)CCCC)(CC(CC)CCCC)C8=C9SC(/C=C%10/C(C(C=C(Cl)C(Cl)=C%11)=C%11C%10=O)=C(C#N)/C#N)=C8)=C9S7,-5.54 ,-3.87 ,10.42,15.99,0.68,0.94,10.1021/jacs.8b12126
CCc1cc(/C=c2\sc(=C(C#N)C#N)n(CC)c2=O)sc1-c1cc(CC)c(-c2ccc(-c3sc(-c4sc(/C=c5\sc(=C(C#N)C#N)n(CC)c5=O)cc4CC)cc3CC)s2)s1,-5.22 ,-3.41 ,CCC1(CC)c2cc3c(cc2-c2cc4c(cc21)-c1sc(/C=C2\C(=O)c5ccc(Cl)cc5C2=C(C#N)C#N)cc1C4(CC)CC)C(CC)(CC)c1cc(/C=C2\C(=O)c4ccc(Cl)cc4C2=C(C#N)C#N)sc1-3,-5.46 ,-3.75 ,8.12,13.07,0.64,0.98,10.1002/aenm.201802021
CCCCC(CC)CSC1=CC=C(C(C2=C3C=C(C4=CC(C(OCCC(C)CCCC(C)C)=O)=C(C5=CC=C(C)S5)S4)S2)=C6C(SC(C7=CC(C(OCCC(C)CCCC(C)C)=O)=C(C)S7)=C6)=C3C8=CC=C(SCC(CC)CCCC)S8)S1,-5.54 ,-3.60 ,CCCCCCC(C=C1)=CC=C1C2(C3=CC=C(CCCCCC)C=C3)C4=CC5=C(C(C6=C5SC7=C6SC(/C=C8C(C(C=C(F)C(F)=C9)=C9C\8=C(C#N)\C#N)=O)=C7)(C%10=CC=C(CCCCCC)C=C%10)C%11=CC=C(CCCCCC)C=C%11)C=C4C%12=C2C(SC(/C=C%13C(C(C=C(F)C(F)=C%14)=C%14C\%13=C(C#N)/C#N)=O)=C%15)=C%15S%12,-5.66 ,-4.14 ,11.20,20.31,0.61,0.90,10.1021/jacs.8b02695
CCC1=C(F)C=C(C2=C3C=C(C4=CC=C(C5=C6C(=O)C7=C(CC)SC(CC)=C7C(=O)C6=C(C6=CC=C(C)S6)S5)S4)SC3=C(C3=CC(F)=C(CC)S3)C3=C2SC(C)=C3)S1,-5.40 ,-3.64 ,CCC1(CC)c2cc3c(cc2-c2sc4cc(/C=C5\C(=O)c6sccc6C5=C(C#N)C#N)sc4c21)C(CC)(CC)c1c-3sc2cc(/C=C3\C(=O)c4ccsc4C3=C(C#N)C#N)sc12,-5.45 ,-3.85 ,10.80,16.10,0.63,1.04,10.1021/acs.chemmater.9b00980
CC(S1)=CC2=C1C(C3=CC=C(CC(CCCC)CC)S3)=C(C=C(C4=CC=C(C5=CC=C(C6=CC=C(C)S6)C7=C5N=C(C8=CC=CC(CCCCCCCC)=C8)C(C9=CC(CCCCCCCC)=CC=C9)=N7)S4)S%10)C%10=C2C%11=CC=C(CC(CCCC)CC)S%11,-5.18 ,-3.48 ,O=C(C1=C2C=CC=C1)C(/C2=C(C#N)\C#N)=C\C3=CC4=C(C(C5(C6=CC=C(C=C6)CCCCCC)C7=CC=C(C=C7)CCCCCC)=C(C8=C5C=C(C9=C8)C%10=C(C9(C%11=CC=C(C=C%11)CCCCCC)C%12=CC=C(C=C%12)CCCCCC)C(SC(/C=C(C(C%13=C%14C=CC=C%13)=O)/C%14=C(C#N)\C#N)=C%15)=C%15S%10)S4)S3,-5.48 ,-3.83 ,6.68,16.28,0.60,0.69,10.1002/adma.201604241
CC(SC1=C2C3=CC=C(CC(CCCC)CCCCCC)C=C3)=CC1=C(C4=CC=C(CC(CCCC)CCCCCC)C=C4)C5=C2C=C(C6=CC=C(C7=C8C(C(C9=C(CC(CC)CCCC)SC(CC(CC)CCCC)=C9C8=O)=O)=C(C%10=CC=C(C)S%10)S7)S6)S5,-5.43 ,-3.36 ,CCCCCCC(C=C1)=CC=C1C2(C3=CC=C(CCCCCC)C=C3)C4=CC5=C(C(C6=C5SC7=C6SC(/C=C8C(C(C=CC(Cl)=C9)=C9C\8=C(C#N)\C#N)=O)=C7)(C%10=CC=C(CCCCCC)C=C%10)C%11=CC=C(CCCCCC)C=C%11)C=C4C%12=C2C(SC(/C=C%13C(C(C=CC(Cl)=C%14)=C%14C\%13=C(C#N)/C#N)=O)=C%15)=C%15S%12,-5.70 ,-4.14 ,11.10,18.03,0.70,0.86,10.1002/adma.201803045
CCc1ccc(-c2c3cc(-c4ccc(-c5sc(-c6ccc(-c7cc8c(-c9ccc(CC)s9)c9sc(-c%10ccc(-c%11sc(-c%12ccc(-c%13cc%14c(-c%15ccc(CC)s%15)c%15sc(-c%16ccc(-c%17sc(-c%18cccs%18)c%18c%17C(=O)c%17c(CC)sc(CC)c%17C%18=O)s%16)cc%15c(-c%15ccc(CC)s%15)c%14s%13)s%12)c%12c%11C(=O)c%11c(CC)sc(CC)c%11C%12=O)s%10)cc9c(-c9ccc(CC)s9)c8s7)s6)c6c5C(=O)c5c(CC)sc(CC)c5C6=O)s4)sc3c(-c3ccc(CC)s3)c3ccsc23)s1,-5.36 ,-3.44 ,CCc1cc(-c2c3cc(-c4ccc5c(c4)C(=C(C#N)C#N)/C(=C/c4sc6c(sc7c8c9nsnc9c9c%10sc%11c(CC)c(/C=C%12\C(=O)c%13ccc(-c%14cc%15c(-c%16cc(CC)c(CC)s%16)c%16sc(-c%17ccc%18c(c%17)C(=C(C#N)C#N)/C(=C/c%17sc%19c(sc%20c%21c%22nsnc%22c%22c%23sc%24c(CC)c(/C=C%25\C(=O)c%26ccccc%26C%25=C(C#N)C#N)sc%24c%23n(CC)c%22c%21n(CC)c%19%20)c%17CC)C%18=O)cc%16c(-c%16cc(CC)c(CC)s%16)c%15s%14)cc%13C%12=C(C#N)C#N)sc%11c%10n(CC)c9c8n(CC)c67)c4CC)C5=O)sc3c(-c3cc(CC)c(CC)s3)c3ccsc23)sc1CC,-5.61 ,-3.80 ,10.70,18.27,0.64,0.92,10.1021/acsmacrolett.0c00234
CCOC(=O)c1sc2c(-c3cc4c(-c5ccc(CC)s5)c5sc(-c6sc(-c7cc8c(-c9ccc(CC)s9)c9sc(-c%10sc(-c%11cc%12c(-c%13ccc(CC)s%13)c%13sccc%13c(-c%13ccc(CC)s%13)c%12s%11)c%11sc(C(=O)OCC)c(F)c%10%11)cc9c(-c9ccc(CC)s9)c8s7)c7sc(C(=O)OCC)c(F)c67)cc5c(-c5ccc(CC)s5)c4s3)scc2c1F,-5.22 ,-3.21 ,CCOc1c2sc3c(c2c(OCC)c2sc4c(c12)C(c1ccc(CC)cc1)(c1ccc(CC)cc1)c1cc(/C=C2\C(=O)c5cc(Cl)c(Cl)cc5C2=C(C#N)C#N)sc1-4)C(c1ccc(CC)cc1)(c1ccc(CC)cc1)c1cc(/C=C2\C(=O)c4cc(Cl)c(Cl)cc4C2=C(C#N)C#N)sc1-3,-5.49 ,-4.09 ,10.80,22.30,0.70,0.70,10.1002/adma.201804215
CC1=C(C(F)=C(C(OCC(CCCC)CC)=O)S2)C2=C(S1)C(S3)=CC(C3=C4OCC(CC)CCCC)=C(OCC(CCCC)CC)C5=C4C=C(C)S5,-5.15 ,-3.31 ,O=C(C1=C2C3=CC=CS3)N(C(C4=CC=C(S4)C(S5)=CC=C5C6=CC=C(C7=CC=C(C(S8)=CC=C8C(N9CC(CCCC)CC)=C%10C(N(C(C%11=CC=CS%11)=C%10C9=O)CC(CCCC)CC)=O)S7)C%12=NSN=C%126)=C1C(N2CC(CCCC)CC)=O)CC(CCCC)CC,-5.86 ,-4.33 ,3.03,7.77,0.47,0.83,10.1021/acs.chemmater.5b02480
O=C(C1=C(CC(CC)CCCC)SC(CC(CC)CCCC)=C21)C3=C(C4=CC(CC(CC)CCCC)=C(C5=CC=C(C6=C(F)C(F)=C(C7=CC=C(C)S7)C=C6)S5)S4)SC(C8=CC(CC(CC)CCCC)=C(C)S8)=C3C2=O,-5.49 ,-3.60 ,CCCCCCC(C=C1)=CC=C1C2(C3=CC=C(CCCCCC)C=C3)C4=CC5=C(C(C6=C5SC7=C6SC(/C=C8C(C(C=CC=C9)=C9C\8=C(C#N)\C#N)=O)=C7)(C%10=CC=C(CCCCCC)C=C%10)C%11=CC=C(CCCCCC)C=C%11)C=C4C%12=C2C(SC(/C=C%13C(C(C=CC=C%14)=C%14C\%13=C(C#N)/C#N)=O)=C%15)=C%15S%12,-5.61 ,-3.94 ,5.47,11.68,0.46,0.96,10.1039/c8py01458b
CC1=CC(CCCCCC)=C(C)S1,-5.00 ,-3.10 ,O=C1C2=CC=CC=C2N(CCCCCCCC)C3C1C=C(N4CCCCCCCC)C(C(C5C4C=CC=C5)=O)=C3,-5.90 ,-4.10 ,1.57,5.72,0.57,0.48,10.1002/aenm.201100082
CC1=CC2=C(S1)C(CCC(CCCC)CCCCCC)=C3C=C(SC3=C2CCC(CCCC)CCCCCC)C4=CC=C(S4)C5=C(C(F)=C(C6=NN(N=C65)CC(CCCC)CCCCCC)C7=CC=C(S7)C)F,-5.36 ,-3.05 ,CCCCCCC(C=C1)=CC=C1C2(C3=CC=C(CCCCCC)C=C3)C4=CC5=C(C(C6=C5SC7=C6SC(/C=C8C(C(C=CC(C)=C9)=C9C\8=C(C#N)\C#N)=O)=C7)(C%10=CC=C(CCCCCC)C=C%10)C%11=CC=C(CCCCCC)C=C%11)C=C4C%12=C2C(SC(/C=C%13C(C(C=CC(C)=C%14)=C%14C\%13=C(C#N)/C#N)=O)=C%15)=C%15S%12,-5.58 ,-3.98 ,11.80,17.20,0.68,0.96,10.1002/adma.201808279
CC1=C(C(F)=C(C(OCC(CCCC)CC)=O)S2)C2=C(S1)C(S3)=CC(C3=C4C5=CC=C(CC(CCCC)CC)S5)=C(C6=CC=C(CC(CC)CCCC)S6)C7=C4C=C(C)S7,-5.22 ,-3.64 ,O=C1C2=CC=CC=C2C(/C1=C/C3=CC(SC4=C5C(C6=CC=C(CCCCCC)S6)(C7=CC=C(CCCCCC)S7)C8=CC9=C(C=C48)C(C%10=CC=C(CCCCCC)S%10)(C%11=CC=C(CCCCCC)S%11)C%12=C9SC%13=C%12SC(/C=C%14C(C%15=CC=CC=C%15C\%14=C(C#N)/C#N)=O)=C%13)=C5S3)=C(C#C)/C#N,-5.66 ,-3.93 ,8.30,16.07,0.67,0.80,10.1002/aenm.201701674
