Repository: JYZZ2021/DL

File: Data/Open OPV Database.csv (part 16 of 24)
Donor_smiles,HOMO_D(eV),LUMO_D(eV),Acceptor_smiles,HOMO_A(eV),LUMO_A(eV),PCE,Jsc(mA/cm2),FF,Voc(V),DOI
CC1=C(C(F)=C(C(OCC(CCCC)CC)=O)S2)C2=C(S1)C(S3)=CC(C3=C4C5=CC=C(CC(CCCC)CC)S5)=C(C6=CC=C(CC(CC)CCCC)S6)C7=C4C=C(C)S7,-5.22 ,-3.64 ,S=C(S/1)N(CC)C(C1=C/C(C2=NSN=C23)=CC=C3C(S4)=CC=C4C(C=C5)=CC6=C5C(SC(C7=CC=C(/C=C8SC(N(CC)C/8=O)=S)C9=NSN=C79)=C%10)=C%10C6(C%11=CC=C(CCCCCC)C=C%11)C%12=CC=C(CCCCCC)C=C%12)=O,-5.25 ,-3.65 ,8.70,13.10,0.64,1.04,10.1002/smtd.201700373
CC1=CC(CC(CC)CCCC)=C(C2=NC(SC(C3=C(CC(CCCC)CC)C=C(C4=CC([Si](CC(CC)CCCC)(CC(CCCC)CC)C5=C6SC(C)=C5)=C6S4)S3)=N7)=C7S2)S1,-5.10 ,-3.30 ,O=C(N(CC(CCCCCCCCCC)CCCCCCCCCCCC)C1=O)C2=C(C1=CC=C3C4=NC5=C(C6=C(C)C(C)=C(C(C7=N8)=C9N=C(C%10=CC=C%11C(N(C%12=O)CC(CCCCCCCCCCCC)CCCCCCCCCC)=O)C(C%13=C%10C%11=C%12C=C%13)=NC9=C(C7=NC(C%14=C%15C%16=C%17C=C%14)=C8C%15=CC=C%16C(N(C%17=O)CC(CCCCCCCCCCCC)CCCCCCCCCC)=O)C%18=CC=CC=C%18)S6)C%19=NC%20=C%21C%22=C%23C(C%24=CC=C%23%20)=C(C(N(CC(CCCCCCCCCC)CCCCCCCCCCCC)C%24=O)=O)C=C%22)C3=C(C4=NC5=C(C%25=CC=CC=C%25)C%19=N%21)C=C2,-5.82 ,-3.66 ,2.61,5.61,0.57,0.82,10.1002/adma.201500577
CC1=CC(C(C2=CC=C(CC(CCCC)CC)S2)=C(SC(C3=CC=C(C4=C5C(C(C6=C(CC(CC)CCCC)SC(CC(CCCC)CC)=C6C5=O)=O)=C(C7=CC=C(C)S7)S4)S3)=C8)C8=C9C%10=CC=C(CC(CC)CCCC)S%10)=C9S1,-5.34 ,-3.44 ,O=C(C(C=C(F)C(F)=C1)=C1C/2=C(C#N)\C#N)C2=C/C3=CC4=C(OCC(CC)CCCC)C(S5)=C(C(OCC(CC)CCCC)=C4S3)C6=C5C7=C(N6CC(CC)CCCC)C8=C(C(SC9=C%10C(OCC(CC)CCCC)=C%11C(C=C(/C=C%12/C(C(C=C%13F)=C(C%12=O)C=C%13F)=C(C#N)\C#N)S%11)=C9OCC(CC)CCCC)=C%10N8CC(CC)CCCC)C%14=NSN=C7%14,-5.58 ,-4.17 ,7.08,14.67,0.66,0.73,10.1016/j.orgel.2020.105662
CC(S1)=CC=C1C(C2=NN(CC(CCCCCC)CCCCCCCC)N=C23)=C(F)C(F)=C3C4=CC=C(C5=CC(S6)=C(S5)C7=C6C8=C(C(C9=CC=C(CCCCCC)C=C9)7C%10=CC=C(CCCCCC)C=C%10)C=C%11C(C(C%12=C%11SC%13=C%12SC(C)=C%13)(C%14=CC=C(CCCCCC)C=C%14)C%15=CC=C(CCCCCC)C=C%15)=C8)S4,-5.25 ,-3.63 ,O=C(C(C=C(F)C(F)=C1)=C1C/2=C(C#N)/C#N)C2=C/C3=C(CCCCCCCCCCC)C(SC4=C5N(CC(CC)CCCC)C6=C4C7=NSN=C7C8=C6N(CC(CC)CCCC)C9=C8SC%10=C9SC(/C=C%11/C(C%12=C(C%11=O)C=C(F)C(F)=C%12)=C(C#N)\C#N)=C%10CCCCCCCCCCC)=C5S3,-5.65 ,-4.10 ,11.05,22.44,0.65,0.73,10.1021/acsmacrolett.9b00704
CCc1sc(-c2c3cc(-c4ccc(-c5c(F)c(F)c(-c6ccc(-c7cc8c(-c9cc(F)c(CC)s9)c9sc(-c%10ccc(-c%11c(F)c(F)c(-c%12ccc(-c%13cc%14c(-c%15cc(F)c(CC)s%15)c%15sc(-c%16ccc(-c%17c(F)c(F)c(-c%18cccs%18)c%18nn(CC)nc%17%18)s%16)cc%15c(-c%15cc(F)c(CC)s%15)c%14s%13)s%12)c%12nn(CC)nc%11%12)s%10)cc9c(-c9cc(F)c(CC)s9)c8s7)s6)c6nn(CC)nc56)s4)sc3c(-c3cc(F)c(CC)s3)c3ccsc23)cc1F,-5.36 ,-3.42 ,CCc1ccc(C2(c3ccc(CC)cc3)c3cc4c(cc3-c3sc(-c5ccc(/C=c6/sc(=C(C#N)C#N)n(CC)c6=O)c6nn(CC)nc56)cc32)C(c2ccc(CC)cc2)(c2ccc(CC)cc2)c2cc(-c3ccc(/C=c5/sc(=C(C#N)C#N)n(CC)c5=O)c5nn(CC)nc35)sc2-4)cc1,-5.54 ,-3.69 ,9.04,11.56,0.66,1.19,10.1007/s11426-020-9840-x
CCc1cc(C)sc1-c1sc(-c2cc(CC)c(-c3sc(-c4cc(CC)c(-c5sc(C)cc5CC)s4)cc3CC)s2)cc1CC,-4.76 ,-2.74 ,CCc1ccc(C2(c3ccc(CC)cc3)c3cc4c(cc3-c3sc5cc(C6=CC(=C7C(=O)N(CC)C(=S)N(CC)C7=O)CCC6)sc5c32)C(c2ccc(CC)cc2)(c2ccc(CC)cc2)c2c-4sc3cc(C4=CC(=C5C(=O)N(CC)C(=S)N(CC)C5=O)CCC4)sc23)cc1,-5.28 ,-3.65 ,7.80,14.55,0.59,0.91,10.1021/acsaem.0c01247
CC1=CC(CCCCCC)=C(C)S1,-5.00 ,-3.10 ,O=C(N(CC(CC)CCCC)C1=O)C2=C(C3=CC=C(C4=CC=C(C5=CC=CS5)S4)S3)C=C(C(N6CC(CC)CCCC)=O)C7=C2C1=CC(C8=CC=C(C9=CC=C(C%10=CC=CS%10)S9)S8)=C7C6=O,-5.60 ,-4.14 ,0.09,0.45,0.33,0.64,10.1021/cm2019668
CCOC1=CC=C(C2=NC3=C(N=C2C2=CC=C(OCC)C(F)=C2)C(C2=CC=C(C4=CC5=C(C6=CC=C(CC)S6)C6=C(C=C(C)S6)C(C6=CC=C(CC)S6)=C5S4)S2)=C(F)C(F)=C3C2=CC=C(C)S2)C=C1F,-5.36 ,-3.56 ,CCc1ccc(C2(c3ccc(CC)cc3)c3cc4c(cc3-c3sc5cc(/C=C6\C(=O)c7ccccc7C6=C(C#N)C#N)sc5c32)C(c2ccc(CC)cc2)(c2ccc(CC)cc2)c2c-4sc3cc(/C=C4\C(=O)c5ccccc5C4=C(C#N)C#N)sc23)cc1,-5.48 ,-3.83 ,8.47,16.33,0.60,0.87,10.1016/j.nanoen.2016.10.008
CCn1nc2c(-c3cccs3)c(Cl)c(Cl)c(-c3ccc(-c4cc5c(-c6ccc([Si](CC)(CC)CC)s6)c6sc(-c7ccc(-c8c(Cl)c(Cl)c(-c9ccc(-c%10cc%11c(-c%12ccc([Si](CC)(CC)CC)s%12)c%12sc(-c%13ccc(-c%14c(Cl)c(Cl)c(-c%15ccc(-c%16cc%17c(-c%18ccc([Si](CC)(CC)CC)s%18)c%18sccc%18c(-c%18ccc([Si](CC)(CC)CC)s%18)c%17s%16)s%15)c%15nn(CC)nc%14%15)s%13)cc%12c(-c%12ccc([Si](CC)(CC)CC)s%12)c%11s%10)s9)c9nn(CC)nc89)s7)cc6c(-c6ccc([Si](CC)(CC)CC)s6)c5s4)s3)c2n1,-5.30 ,-3.50 ,CCC1(CC)C2=C(c3cc4c(cc31)-c1sc(/C=C3\C(=O)c5ccc(F)cc5C3=C(C#N)C#N)cc1C4)C(CC)(CC)c1cc3c(cc12)Cc1cc(/C=C2\C(=O)c4ccc(F)cc4C2=C(C#N)C#N)sc1-3,-5.53 ,-3.80 ,14.43,21.25,0.72,0.94,10.1039/C9TA03272J
CC1=C(C(F)=C(C(OCC(CCCC)CC)=O)S2)C2=C(S1)C(S3)=CC(C3=C4C5=CC=C(CC(CCCC)CC)S5)=C(C6=CC=C(CC(CC)CCCC)S6)C7=C4C=C(C)S7,-5.22 ,-3.64 ,O=C(C1=CC=C2C3=CC(C4=CC5=C(C(C6=CC=C(CC(CC)CCCC)S6)=C(C=C(C7=CC(C8=C9C%10=CC=C%11C9=C(C(N(C(CCC)CCC)C%11=O)=O)C=C8)=C(C%10=CC=C%12C(N%13C(CCC)CCC)=O)C%12=C7C%13=O)S%14)C%14=C5C%15=CC=C(CC(CC)CCCC)S%15)S4)=C(C%16=C%17C=CC%18=C%163)C(N(C%17=O)C(CCC)CCC)=O)N(C(C%19=C1C2=C%18C=C%19)=O)C(CCC)CCC,-5.60 ,-3.78 ,4.92,12.78,0.47,0.82,10.1021/acs.chemmater.5b04570
CC1=C(C=C(S1)C2=C(C(F)=C(C3=NSN=C32)C4=CC(CC(CCCCCCCCCC)CCCCCCCCCCCC)=C(S4)C5=CC=C(S5)C6=CC=C(S6)C)F)CC(CCCCCCCCCCCC)CCCCCCCCCC,-5.24 ,-3.59 ,O=C(N(C(CCCCCC)CCCCCC)C1=O)C2=CC=C(C3=C4C=CC1C32)C5=C(C6=CC=C([Ge](C7=CC=C(C8=C(C9=CC=C(C%10=O)C%11C9=C%12C=CC%11C(N%10C(CCCCCC)CCCCCC)=O)C(C%12=CC=C%13C(N(C(CCCCCC)CCCCCC)C%14=O)=O)=C%13C%14=C8)C=C7)(C%15=CC=C(C%16=C(C%17=C%18C=CC%19C%17C(C(N(C(CCCCCC)CCCCCC)C%19=O)=O)=C%16)C%20=CC=C%21C%22=C%20C%18=CC=C%22C(N(C(CCCCCC)CCCCCC)C%21=O)=O)C=C%15)C%23=CC=C(C%24=C(C%25=C%26C=CC%27C%25C(C(N(C(CCCCCC)CCCCCC)C%27=O)=O)=C%24)C%28=CC=C%29C%30=C%28C%26=CC=C%30C(N(C(CCCCCC)CCCCCC)C%29=O)=O)C=C%23)C=C6)C=C%31C%32=C5C4=CC=C%32C(N(C(CCCCCC)CCCCCC)C%31=O)=O,-5.94 ,-3.68 ,1.60,5.00,0.37,0.92,10.1039/c5ta03093e
CC1=CC(C(S1)=C2C3=CC=C(CC(CCCCCC)CCCCCCCC)S3)=C(C4=C2C=C(C5=CC=C(C6=CC=C(C7=CC=C(C)S7)C8=NN(CCCCCCCC)N=C68)S5)S4)C9=CC=C(CC(CCCCCC)CCCCCCCC)S9,-5.13 ,-3.16 ,CCCCCCC(C=C1)=CC=C1C2(C3=CC=C(CCCCCC)C=C3)C4=CC5=C(C(C6=C5SC7=C6SC(/C=C8C(C(C=CC=C9)=C9C\8=C(C#N)\C#N)=O)=C7)(C%10=CC=C(CCCCCC)C=C%10)C%11=CC=C(CCCCCC)C=C%11)C=C4C%12=C2C(SC(/C=C%13C(C(C=CC=C%14)=C%14C\%13=C(C#N)/C#N)=O)=C%15)=C%15S%12,-5.48 ,-3.83 ,9.26,16.47,0.69,0.82,10.1002/adma.201601595
FC1=C(C2=CC(CC(CCCCCCCCCCCC)CCCCCCCCCC)=C(C)S2)C3=NSN=C3C(C4=CC(CC(CCCCCCCCCCCC)CCCCCCCCCC)=C(C5=CC=C(C6=CC=C(C)S6)S5)S4)=C1F,-5.18 ,-3.49 ,O=C(C1=CC(C2=CC=C(C(C(C=C3)=CC=C3C(C=C4C(N(C(C5=C4C6=C7C=C5)=O)C(CCCCCC)CCCCCC)=O)=C6C8=CC=C(C9=C%10C=CC7=C98)C(N(C%10=O)C(CCCCCC)CCCCCC)=O)(C(C=C%11)=CC=C%11C(C=C%12C(N(C(C%13=C%12C%14=C%15C=C%13)=O)C(CCCCCC)CCCCCC)=O)=C%14C%16=CC=C(C%17=C%18C=CC%15=C%17%16)C(N(C%18=O)C(CCCCCC)CCCCCC)=O)C(C=C%19)=CC=C%19C(C=C%20C(N(C(C%21=C%20C%22=C%23C=C%21)=O)C(CCCCCC)CCCCCC)=O)=C%22C%24=CC=C(C%25=C%26C=CC%23=C%25%24)C(N(C%26=O)C(CCCCCC)CCCCCC)=O)C=C2)=C%27C%28=CC=C(C%29=C%30C=CC%31=C%29%28)C(N(C%30=O)C(CCCCCC)CCCCCC)=O)N(C(C%32=C1C%27=C%31C=C%32)=O)C(CCCCCC)CCCCCC,-6.00 ,-3.75 ,4.30,9.20,0.49,0.96,10.1039/c5ta03093e
CC1=CC2=C(S1)C(CCC(CCCC)CCCCCC)=C3C=C(SC3=C2CCC(CCCC)CCCCCC)C4=CC=C(S4)C5=C(C(F)=C(C6=NN(N=C65)CC(CCCC)CCCCCC)C7=CC=C(S7)C)F,-5.48 ,-3.47 ,CCCCCCC(C=C1)=CC=C1C2(C3=CC=C(CCCCCC)C=C3)C4=CC5=C(C(C6=C5SC7=C6SC(/C=C8S(C(C=CC=C9)=C9C\8=C(C#N)\C#N)(=O)=O)=C7)(C%10=CC=C(CCCCCC)C=C%10)C%11=CC=C(CCCCCC)C=C%11)C=C4C%12=C2C(SC(/C=C%13S(C(C=CC=C%14)=C%14C\%13=C(C#N)/C#N)(=O)=O)=C%15)=C%15S%12,-5.61 ,-4.13 ,4.17,11.89,0.49,0.72,10.1021/acsaem.8b01576
CCc1ccc(-c2c3cc(-c4ccc(-c5sc(-c6ccc(-c7cc8c(-c9ccc(CC)s9)c9sc(-c%10ccc(-c%11sc(-c%12ccc(-c%13cc%14c(-c%15ccc(CC)s%15)c%15sc(-c%16ccc(-c%17sc(-c%18cccs%18)c%18c%17C(=O)c%17c(CC)sc(CC)c%17C%18=O)s%16)cc%15c(-c%15ccc(CC)s%15)c%14s%13)s%12)c%12c%11C(=O)c%11c(CC)sc(CC)c%11C%12=O)s%10)cc9c(-c9ccc(CC)s9)c8s7)s6)c6c5C(=O)c5c(CC)sc(CC)c5C6=O)s4)sc3c(-c3ccc(CC)s3)c3ccsc23)s1,-5.26 ,-3.63 ,CCc1ccc(-c2c3cc(-c4cc5c(s4)-c4sc(/C=C6\C(=O)c7cc(Cl)c(Cl)cc7C6=C(C#N)C#N)cc4C5(CC)CC)sc3c(-c3ccc(CC)s3)c3cc(-c4cc5c(s4)-c4sc(/C=C6\C(=O)c7cc(Cl)c(Cl)cc7C6=C(C#N)C#N)cc4C5(CC)CC)sc23)s1,-5.35 ,-3.75 ,9.54,18.56,0.60,0.86,10.1021/acs.chemmater.8b04087
CC(SC1=C2C3=CC(Cl)=C(CC(CC)CCCC)S3)=CC1=C(C4=CC(Cl)=C(CC(CC)CCCC)S4)C5=C2C=C(C6=C(Cl)C(C)=C(C)S6)S5,-5.70 ,-3.68 ,CCCCCCC(C=C1)=CC=C1C2(C3=CC=C(CCCCCC)C=C3)C4=CC5=C(C(C6=C5SC7=C6SC(/C=C8C(C(C=C(F)C(F)=C9)=C9C\8=C(C#N)\C#N)=O)=C7)(C%10=CC=C(CCCCCC)C=C%10)C%11=CC=C(CCCCCC)C=C%11)C=C4C%12=C2C(SC(/C=C%13C(C(C=C(F)C(F)=C%14)=C%14C\%13=C(C#N)/C#N)=O)=C%15)=C%15S%12,-5.71 ,-4.15 ,10.20,20.30,0.56,0.90,10.1002/smll.201902598
CC(S1)=CC2=C1C(C3=CC=C(CC(CC)CCCC)S3)=C(C=C(C4=C5C(C(N(CC(CC)CCCC)C5=O)=O)=C(C)S4)S6)C6=C2C7=CC=C(CC(CC)CCCC)S7,-5.52 ,-3.24 ,O=C(N1C(CCCCC)CCCCC)C2=C3C(C4=CC=C3C1=O)=C(C=C2)C5=C(C4=C(C6=CC(C(N7C(CCCCC)CCCCC)=O)=C8C(C9=CC=C8C7=O)=C6C%10=C(C9=CC=C%11C(N(C(CCCCC)CCCCC)C%12=O)=O)C%11=C%12C=C%10)C=C%13C(N(C(CCCCC)CCCCC)C%14=O)=O)C%13=C%14C=C5,-6.04 ,-4.00 ,3.37,6.80,0.48,1.04,10.1016/j.orgel.2014.12.020
CC1=C(C=C(S1)C2=C(C(F)=C(C3=NN(CCC)N=C32)C4=CC(CC(CCCCCCCCCC)CCCCCCCCCCCC)=C(S4)C5=CC=C(S5)C6=C(F)C(F)=C(C7=CC=C(C)S7)C=C6)F)CC(CCCCCCCCCCCC)CCCCCCCCCC,-5.36 ,-3.36 ,O=C(C(C=CC=C1)=C1C/2=C(C#N)\C#N)C2=C/C3=CC(S4)=C(S3)C5=C4C6=CC(C(C7=C8SC9=C7SC(/C=C%10C(C(C=CC=C%11)=C%11C\%10=C(C#N)\C#N)=O)=C9)(C%12=CC=C(CCCCCC)S%12)C%13=CC=C(CCCCCC)S%13)=C8C=C6C(C%14=CSC(CCCCCC)=C%14)5C%15=CC=C(CCCCCC)S%15,-5.66 ,-3.93 ,10.90,16.70,0.68,0.92,10.1002/aenm.201701674
CCc1csc(-c2cc3c4nsnc4c4cc(-c5cc(CC)c(-c6cc7c(-c8cc(F)c(CC)s8)c8sc(-c9sc(-c%10cc%11c%12nsnc%12c%12cc(-c%13cc(CC)c(-c%14cc%15c(-c%16cc(F)c(CC)s%16)c%16sc(-c%17sc(-c%18cc%19c%20nsnc%20c%20cc(-c%21cc(CC)c(-c%22cc%23c(-c%24cc(F)c(CC)s%24)c%24sccc%24c(-c%24cc(F)c(CC)s%24)c%23s%22)s%21)sc%20c%19s%18)cc%17CC)cc%16c(-c%16cc(F)c(CC)s%16)c%15s%14)s%13)sc%12c%11s%10)cc9CC)cc8c(-c8cc(F)c(CC)s8)c7s6)s5)sc4c3s2)c1,-5.51 ,-2.77 ,CCc1c(/C=C2\C(=O)c3cc(F)c(F)cc3C2=C(C#N)C#N)sc2c1sc1c3c4n[se]nc4c4c5sc6c(CC)c(/C=C7\C(=O)c8cc(F)c(F)cc8C7=C(C#N)C#N)sc6c5n(CC)c4c3n(CC)c21,-5.70 ,-4.15 ,17.70,27.98,0.75,0.84,10.1021/jacs.0c08557
CC(SC1=C2C3=CC=C(CC(CC)CCCC)S3)=CC1=C(C4=CC=C(CC(CC)CCCC)S4)C5=C2C=C(S5)C6=CC=C(C7=C8C(C(C9=C(CC(CC)CCCC)SC(CC(CC)CCCC)=C9C8=O)=O)=C(C%10=CC=C(C)S%10)S7)S6,-5.36 ,-3.54 ,O=C(C(C=C(F)C(F)=C1)=C1C/2=C(C#N)/C#N)C2=C/C3=CC(C4(C(C=C5)=CC=C5CCCCCC)C(C=C6)=CC=C6CCCCCC)=C(C7=C4C(C=C(C(C8=CC(SC9=C%10C(C%11=CC=C(CCCCCC)C=C%11)(C%12=CC=C(CCCCCC)C=C%12)C%13=C9SC(/C=C%14C(C(C=C(F)C(F)=C%15)=C%15C\%14=C(C#N)\C#N)=O)=C%13)=C%10C=C%168)=C%17)C%16(CCCCCCCC)CCCCCCCC)=C%17S7)S3,-5.49 ,-4.01 ,9.58,19.01,0.59,0.86,10.1039/c9ta05116c
CC1=CC(CCCCCC)=C(C)S1,-5.00 ,-3.10 ,CCCCCCN1C2=C(SC=C2)C3=C1C=C(C4=CC=C(/C=C(C#N)/C#N)C5=NSN=C45)S3,-5.70 ,-3.60 ,0.30,1.40,0.40,0.58,10.1002/cphc.201402568
CC1=CC(CCCCCC)=C(C)S1,-4.94 ,-3.00 ,O=C1C(C2=C(C3=CC=CS3)N1CCCCCCCC)=C(C(S4)=CC=C4C5=CC6=C(C7C(C6(C8C9C=CC(C%10=CC=C(C%11=C%12C(C(N%11CCCCCCCC)=O)=C(C%13=CC=CS%13)N(CCCCCCCC)C%12=O)S%10)=C8)C%14=C9C=CC(C%15=CC=C(C%16=C%17C(C(N%16CCCCCCCC)=O)=C(C%18=CC=CS%18)N(CCCCCCCC)C%17=O)S%15)=C%14)C=C(C%19=CC=C(C%20=C%21C(C(N%20CCCCCCCC)=O)=C(C%22=CC=CS%22)N(CCCCCCCC)C%21=O)S%19)C=C7)C=C5)N(CCCCCCCC)C2=O,-5.24 ,-3.55 ,1.87,5.21,0.41,0.88,10.1002/adfm.201502413
CC1=CC(C(S1)=C2C3=CC=C([Si](CCC)(CCC)CCC)S3)=C(C4=C2C=C(C5=CC(CCCCCCCCCCCC)=C(C6=C7C(C(N(CC(CCCCCC)CCCCCCCC)C7=O)=O)=C(C8=C(CCCCCCCCCCCC)C=C(C)S8)S6)S5)S4)C9=CC=C([Si](CCC)(CCC)CCC)S9,-5.38 ,-3.38 ,O=C(C(C=CC=C1)=C1C/2=C(C#N)\C#N)C2=C/C3=CC(S4)=C(S3)C5=C4C6=CC(C(C7=C8SC9=C7SC(/C=C%10C(C(C=CC=C%11)=C%11C\%10=C(C#N)\C#N)=O)=C9)(C%12=CC=CC(CCCCCC)=C%12)C%13=CC(CCCCCC)=CC=C%13)=C8C=C6C(C%14=CC(CCCCCC)=CC=C%14)5C%15=CC=CC(CCCCCC)=C%15,-5.54 ,-3.95 ,6.41,11.10,0.56,1.03,10.1039/c8ee01546e
CC1=C(C=C(S1)C2=C(C(F)=C(C3=NSN=C32)C4=CC(CC(CCCCCCCCCC)CCCCCCCCCCCC)=C(S4)C5=CC=C(S5)C6=CC=C(S6)C)F)CC(CCCCCCCCCCCC)CCCCCCCCCC,-5.37 ,-3.50 ,O=C(N(C(CCCCCC)CCCCCC)C1=O)C2=CC(C3=CC(C45C(C=C(C6=C(C7=C8C=CC9C7C(C(N(C(CCCCC)CCCCC)C9=O)=O)=C6)C%10=CC=C%11C%12=C%10C8=CC=C%12C(N(C(CCCCCC)CCCCCC)C%11=O)=O)C=C%13)C%13C%14=C4C=C(C%15=C(C%16=CC=C(C%17=O)C%18C%16=C%19C=CC%18C(N%17C(CCCCCC)CCCCCC)=O)C(C%19=CC=C%20C(N(C(CCCCCC)CCCCCC)C%21=O)=O)=C%20C%21=C%15)C=C%14)=C(C%22C5C=CC(C(C=C%23C(N(C(CCCCCC)CCCCCC)C%24=O)=O)=C%25C%26=C%23C%24=CC=C%26C%27=CC=C(C%28=O)C%29C%27=C%25C=CC%29C(N%28C(CCCCCC)CCCCCC)=O)=C%22)C=C3)=C(C%30=C%31C=CC1C%302)C%32=CC=C%33C%34=C%32C%31=CC=C%34C(N(C(CCCCCC)CCCCCC)C%33=O)=O,-5.97 ,-3.78 ,5.27,11.03,0.51,0.93,10.1002/adma.201504010
CC(S1)=CC2=C1C(OCC(CCCCCCCC)CCCCCC)=C(C=C(C3=CC=C(C(S4)=C5C(C(C6=C(CC(CC)CCCC)SC(CC(CC)CCCC)=C6C5=O)=O)=C4C7=CC=C(C)S7)S3)S8)C8=C2C9=CC=C(SCC(CC)CCCC)C=C9,-5.37 ,-3.52 ,O=C(C1=C2C=CC=C1)C(/C2=C(C#N)\C#N)=C\C3=CC4=C(C(C5(C6=CC=C(C=C6)CCCCCC)C7=CC=C(C=C7)CCCCCC)=C(C8=C5C=C(C9=C8)C%10=C(C9(C%11=CC=C(C=C%11)CCCCCC)C%12=CC=C(C=C%12)CCCCCC)C(SC(/C=C(C(C%13=C%14C=CC=C%13)=O)/C%14=C(C#N)\C#N)=C%15)=C%15S%10)S4)S3,-5.48 ,-3.83 ,7.23,14.65,0.54,0.92,10.1002/adma.201705870
CC(S1)=CC2=C1C(C3=CC(OCCCCCC)=CC(OCCCCCC)=C3)=C(C=C(C4=CC=C(C5=C(CCCCCCCCC)N=C(C6=NC(CCCCCCCCC)=C(C7=CC=C(C)S7)S6)S5)S4)S8)C8=C2C9=CC(OCCCCCC)=CC(OCCCCCC)=C9,-5.36 ,-3.36 ,O=C(C1=C2C=CC=C1)C(/C2=C(C#N)\C#N)=C\C3=CC4=C(C(C5(C6=CC=C(C=C6)CCCCCC)C7=CC=C(C=C7)CCCCCC)=C(C8=C5C=C(C9=C8)C%10=C(C9(C%11=CC=C(C=C%11)CCCCCC)C%12=CC=C(C=C%12)CCCCCC)C(SC(/C=C(C(C%13=C%14C=CC=C%13)=O)/C%14=C(C#N)\C#N)=C%15)=C%15S%10)S4)S3,-5.48 ,-3.83 ,10.30,14.10,0.72,1.01,10.1016/j.nanoen.2017.03.013
CC1=C(C=C(S1)C2=C(C(F)=C(C3=NN(CCC)N=C32)C4=CC(CC(CCCCCCCCCC)CCCCCCCCCCCC)=C(S4)C5=CC=C(C6=CC=C(C7=CC=C(S7)C)S6)S5)F)CC(CCCCCCCCCCCC)CCCCCCCCCC,-5.24 ,-3.30 ,O=C(C(C=CC=C1)=C1C/2=C(C#N)\C#N)C2=C/C3=CC(S4)=C(S3)C5=C4C6=CC(C(C7=C8SC9=C7SC(/C=C%10C(C(C=CC=C%11)=C%11C\%10=C(C#N)\C#N)=O)=C9)(C%12=CC=C(CCCCCC)S%12)C%13=CC=C(CCCCCC)S%13)=C8C=C6C(C%14=CSC(CCCCCC)=C%14)5C%15=CC=C(CCCCCC)S%15,-5.66 ,-3.93 ,0.37,1.39,0.33,0.81,10.1002/smtd.201700415
CC(SC1=C2C3=CC(F)=C(CC(CC)CCCC)S3)=CC1=C(C4=CC(F)=C(CC(CC)CCCC)S4)C5=C2C=C(S5)C6=CC=C(C7=C8C(C(C9=C(CC(CC)CCCC)SC(CC(CC)CCCC)=C9C8=O)=O)=C(C%10=CC=C(C)S%10)S7)S6,-5.50 ,-3.61 ,O=C(C(C=CC=C1)=C1C/2=C(C#N)\C#N)C2=C/C(S3)=CC4=C3C5=C(C4(CCCCCC)CCCCCC)C=C6C(C(CCCCCC)(CCCCCC)C7=C6SC(/C=C8C(C(C=CC=C9)=C9C\8=C(C#N)/C#N)=O)=C7)=C5,-5.65 ,-3.91 ,11.50,17.30,0.70,0.95,10.1002/adma.201704546
CC(S1)=CC2=C1C(C3=CC=C(SCCCCCCCC)S3)=C(C=C(C4=CC(C(OCC(CCCC)CC)=O)=C(C5=CC=C(C6=C(C(OCC(CCCC)CC)=O)C=C(C)S6)S5)S4)S7)C7=C2C8=CC=C(SCCCCCCCC)S8,-5.63 ,-3.63 ,CCCCCCC1=CCC(C2(c3ccc(CCCCCC)cc3)c3cc4c(cc3-c3sc5cc(/C=C6\C(=O)c7ccc(C)cc7C6=C(C#N)C#N)sc5c32)C(c2ccc(CCCCCC)cc2)(c2ccc(CCCCCC)cc2)c2c-4sc3cc(/C=C4\C(=O)c5ccc(C)cc5C4=C(C#N)C#N)sc23)C=C1,-5.58 ,-3.98 ,11.90,18.90,0.63,1.00,10.1039/C6EE03489F
CCC1=C(F)C=C(C2=C3C=C(C4=CC=C(C5=C6C(=O)C7=C(CC)SC(CC)=C7C(=O)C6=C(C6=CC=C(C)S6)S5)S4)SC3=C(C3=CC(F)=C(CC)S3)C3=C2SC(C)=C3)S1,-5.48 ,-3.64 ,CCC1(CC)c2cc(/C=C3\C(=O)c4cc(F)c(F)cc4C3=C(C#N)C#N)sc2-c2sc(-c3c(F)c(OC)c(-c4cc5c(s4)-c4sc(/C=C6\C(=O)c7cc(F)c(F)cc7C6=C(C#N)C#N)cc4C5(CC)CC)c(F)c3OC)cc21,-5.50 ,-3.81 ,8.36,12.62,0.71,0.93,10.1039/C8TA03753A
CC(S1)=CC2=C1C(C3=CC(F)=C(CC(CC)CCCC)S3)=C(C=C(C4=CC=C(C5=C(F)C(F)=C(C6=NN(CC(CCCCCCCC)CCCCCC)N=C65)C7=CC=C(C)S7)S4)S8)C8=C2C9=CC(F)=C(CC(CC)CCCC)S9,-5.36 ,-3.42 ,CCCCCCC1=CCC(C2(c3ccc(CCCCCC)cc3)c3cc4c(cc3-c3sc5cc(/C=C6\C(=O)c7ccc(C)cc7C6=C(C#N)C#N)sc5c32)C(c2ccc(CCCCCC)cc2)(c2ccc(CCCCCC)cc2)c2c-4sc3cc(/C=C4\C(=O)c5ccc(C)cc5C4=C(C#N)C#N)sc23)C=C1,-5.58 ,-3.98 ,12.20,17.76,0.71,0.97,10.1002/adma.201704837
CC(SC1=C2C3=CC(Cl)=C(CC(CC)CCCC)S3)=CC1=C(C4=CC(Cl)=C(CC(CC)CCCC)S4)C5=C2C=C(S5)C6=CC=C(C7=C8C(C(C9=C(CC(CC)CCCC)SC(CC(CC)CCCC)=C9C8=O)=O)=C(C%10=CC=C(C)S%10)S7)S6,-5.51 ,-3.57 ,CCCCCCC(C=C1)=CC=C1C2(C3=CC=C(CCCCCC)C=C3)C4=CC5=C(C(C6=C5SC7=C6SC(/C=C8C(C9=C(Cl)SC=C9C\8=C(C#N)\C#N)=O)=C7)(C%10=CC=C(CCCCCC)C=C%10)C%11=CC=C(CCCCCC)C=C%11)C=C4C%12=C2C(SC(/C=C%13C(C%14=C(Cl)SC=C%14C\%13=C(C#N)/C#N)=O)=C%15)=C%15S%12,-5.58 ,-4.01 ,13.72,20.27,0.74,0.92,10.1039/c9ee01030k
CCc1ccc(-c2c3cc(-c4ccc(-c5sc(-c6ccc(-c7cc8c(-c9ccc(CC)s9)c9sc(-c%10ccc(-c%11sc(-c%12ccc(-c%13cc%14c(-c%15ccc(CC)s%15)c%15sc(-c%16ccc(-c%17sc(-c%18cccs%18)c%18c%17C(=O)c%17c(CC)sc(CC)c%17C%18=O)s%16)cc%15c(-c%15ccc(CC)s%15)c%14s%13)s%12)c%12c%11C(=O)c%11c(CC)sc(CC)c%11C%12=O)s%10)cc9c(-c9ccc(CC)s9)c8s7)s6)c6c5C(=O)c5c(CC)sc(CC)c5C6=O)s4)sc3c(-c3ccc(CC)s3)c3ccsc23)s1,-5.05 ,-3.13 ,CCn1nc2c(n1)c1c3sc(/C=C4\C(=O)c5ccccc5C4=C(C#N)C#N)cc3n(CC)c1c1c2c2sc(/C=C3\C(=O)c4ccccc4C3=C(C#N)C#N)cc2n1CC,-5.42 ,-3.88 ,7.53,16.01,0.56,0.84,10.1016/j.orgel.2020.106026
O=C(OCC(CC)CCCC)C1=C(F)C2=C(C)SC(C3=CC4=C(C(C5=CC=C(CC(CC)CCCC)S5)=C(C=C(C)S6)C6=C4C7=CC=C(CC(CC)CCCC)S7)S3)=C2S1,-5.02 ,-3.44 ,CCCCCCC(C=C1)=CC=C1C2(C3=CC=C(CCCCCC)C=C3)C4=CC5=C(C(C6=C5SC7=C6SC(/C=C8C(N(CC)C(N(CC)C\8=O)=S)=O)=C7)(C9=CC=C(CCCCCC)C=C9)C%10=CC=C(CCCCCC)C=C%10)C=C4C%11=C2C(SC(/C=C%12C(N(C(N(C\%12=O)CC)=S)CC)=O)=C%13)=C%13S%11,-5.51 ,-3.51 ,9.10,15.70,0.57,1.02,10.1021/acsenergylett.8b00366
CCC1=C(Cl)C=C(C2=C3C=C(C4=CC=C(C5=C6C(=O)C7=C(CC)SC(CC)=C7C(=O)C6=C(C6=CC=C(C)S6)S5)S4)SC3=C(C3=CC(Cl)=C(CC)S3)C3=C2SC(C)=C3)S1,-5.24 ,-3.34 ,CCc1ccc(C2(c3ccc(CC)cc3)c3cc4c(cc3-c3sc5cc(/C=C6\C(=O)c7ccccc7C6=C(C#N)C#N)sc5c32)C(c2ccc(CC)cc2)(c2ccc(CC)cc2)c2c-4sc3cc(/C=C4\C(=O)c5c(O)cccc5C4=C(C#N)C#N)sc23)cc1,-5.57 ,-3.92 ,6.67,15.07,0.51,0.87,10.1021/acsaem.0c00689
CC1=C(CCCCCC)C=C(C)S1,-4.85 ,-2.84 ,O=C(N(CC(CC)CCCC)C1=O)C2=CC=CC3=C(C4=CC=C(/C(C#N)=C/C5=C(OCCCCCC)C=C(/C=C(C#N)/C6=CC=C(S6)C7=C8C(C(C(N(CC(CC)CCCC)C9=O)=O)=CC=C8)=C9C=C7)C(OCCCCCC)=C5)S4)C=CC1=C23,-5.79 ,-3.41 ,2.13,7.75,0.45,0.64,10.1002/aenm.201400929
O=C(/C(S1)=C\C(S2)=CC3=C2C(C4=CC=C(CC(CC)CCCC)S4)=C(C=C(C(S5)=CC6=C5C(C7=CC=C(CC(CC)CCCC)S7)=C(C=C(C(S8)=CC9=C8C(C%10=CC=C(CC(CC)CCCC)S%10)=C(C=C(/C=C%11C(N(CC)C(S/%11)=S)=O)S%12)C%12=C9C%13=CC=C(CC(CC)CCCC)S%13)S%14)C%14=C6C%15=CC=C(CC(CC)CCCC)S%15)S%16)C%16=C3C%17=CC=C(CC(CC)CCCC)S%17)N(CC)C1=S,-5.51 ,-3.34 ,O=C(C1=C2C=C(C(F)=C1)F)C(/C2=C(C#N)\C#N)=C\C3=CC4=C(S3)C(C(C5=CC=C(C=C5)CCCCCC)(C6=CC7=C(C(C8=CC=C(C=C8)CCCCCC)(C9=C7SC%10=C9SC(/C=C(C(C%11=C%12C=C(C(F)=C%11)F)=O)/C%12=C(C#N)\C#N)=C%10)C%13=CC=C(C=C%13)CCCCCC)C=C%146)C%15=CC=C(C=C%15)CCCCCC)=C%14S4,-5.74 ,-4.01 ,9.52,16.66,0.64,0.89,10.1002/inf2.12163
O=C(OCC(CC)CCCC)C1=C(F)C2=C(C)SC(C3=CC4=C(C(C5=CC=C(CC(CC)CCCC)S5)=C(C=C(C)S6)C6=C4C7=CC=C(CC(CC)CCCC)S7)S3)=C2S1,-5.20 ,-3.59 ,O=C(C(C=CC=C1)=C1C/2=C(C#N)/C#N)C2=C/C(S3)=CC4=C3C(C=C(C=C(C(C5=CC=C(CCCCCC)C=C5)(C6=CC=C(CCCCCC)C=C6)C7=C8SC(/C=C9C(C(C=CC=C%10)=C%10C\9=C(C#N)\C#N)=O)=C7)C8=C%11)C%11=C%12)=C%12C4(C%13=CC=C(CCCCCC)C=C%13)C%14=CC=C(CCCCCC)C=C%14,-5.57 ,-3.80 ,6.91,13.50,0.61,0.85,10.1021/acs.chemmater.7b04499
CC1=CC(C(C2=CC(F)=C(CC(CCCC)CC)S2)=C(SC(C3=CC=C(C4=C5C(C(C6=C(CC(CC)CCCC)SC(CC(CCCC)CC)=C6C5=O)=O)=C(C7=CC=C(C)S7)S4)S3)=C8)C8=C9C%10=CC(F)=C(CC(CC)CCCC)S%10)=C9S1,-5.45 ,-3.64 ,ClC1=CC(C2=O)=C(C(/C2=C/C(S3)=CC4=C3C5=C(C4(CC(CCCC)CC)CC(CCCC)CC)C=C(C6=C(OC)C=C(C(SC(/C=C7C(C(C=C(Cl)C(Cl)=C8)=C8C\7=C(C#N)/C#N)=O)=C9)=C9C%10(CCCCCC)CCCCCC)C%10=C6)S5)=C(C#N)\C#N)C=C1Cl,-5.47 ,-4.03 ,11.45,21.09,0.64,0.85,10.1016/j.cej.2022.136509
CCOc1c(F)cc(-c2nc3c(-c4cccs4)c(F)c(F)c(-c4ccc(-c5cc6c(-c7ccc(CC)s7)c7sc(-c8ccc(-c9c(F)c(F)c(-c%10ccc(-c%11cc%12c(-c%13ccc(CC)s%13)c%13sc(-c%14ccc(-c%15c(F)c(F)c(-c%16ccc(-c%17cc%18c(-c%19ccc(CC)s%19)c%19sccc%19c(-c%19ccc(CC)s%19)c%18s%17)s%16)c%16nc(-c%17cc(F)c(OCC)c(F)c%17)c(-c%17cc(F)c(OCC)c(F)c%17)nc%15%16)s%14)cc%13c(-c%13ccc(CC)s%13)c%12s%11)s%10)c%10nc(-c%11cc(F)c(OCC)c(F)c%11)c(-c%11cc(F)c(OCC)c(F)c%11)nc9%10)s8)cc7c(-c7ccc(CC)s7)c6s5)s4)c3nc2-c2cc(F)c(OCC)c(F)c2)cc1F,-5.45 ,-3.50 ,CCc1ccc(C2(c3ccc(CC)cc3)c3cc4c(cc3-c3sc5cc(/C=C6\C(=O)c7cscc7C6=C(C#N)C#N)sc5c32)C(c2ccc(CC)cc2)(c2ccc(CC)cc2)c2c-4sc3cc(/C=C4\C(=O)c5cscc5C4=C(C#N)C#N)sc23)cc1,-5.49 ,-3.85 ,10.40,16.49,0.71,0.88,10.1039/C7TA02486J
CC1=CC(CCCCCC)=C(C)S1,-5.20 ,-3.20 ,O=C(OCC)/C(C#N)=C/C1=CC=C(C2=CC(C3(CCCCCCCC)CCCCCCCC)=C(C=C2)C(C3=C4)=CC=C4C5=CC=C(/C=C(C(OCC)=O)\C#N)S5)S1,-5.70 ,-3.37 ,1.26,2.82,0.44,1.03,10.1039/c5ra03607k
CC1=CC(CCCCCC)=C(C)S1,-5.10 ,-3.20 ,O=C(C(C=CC=C1)=C1C/2=C(C#N)/C#N)C2=C/C(S3)=CC4=C3C(C=C(C(C5=CC=C(CCCCCC)C=C5)(C6=CC=C(CCCCCC)C=C6)C7=C8SC9=C7SC%10=C9C(C%11=CC=C(CCCCCC)C=C%11)(C%12=CC=C(CCCCCC)C=C%12)C(C%10=C%13)=CC%14=C%13C(C%15=CC=C(CCCCCC)C=C%15)(C%16=CC=C(CCCCCC)C=C%16)C%17=C%14SC(/C=C%18C(C(C=CC=C%19)=C%19C\%18=C(C#N)\C#N)=O)=C%17)C8=C%20)=C%20C4(C%21=CC=C(CCCCCC)C=C%21)C%22=CC=C(CCCCCC)C=C%22,-5.42 ,-3.82 ,3.58,6.60,0.65,0.83,10.1016/j.jpowsour.2017.08.061
O=C(OCC(CC)CCCC)C1=C(F)C2=C(C)SC(C3=CC4=C(C(C5=CC=C(CC(CC)CCCC)S5)=C(C=C(C)S6)C6=C4C7=CC=C(CC(CC)CCCC)S7)S3)=C2S1,-5.22 ,-3.64 ,O=C(N(C(CCCCC)CCCCC)C1=O)C2=CC=C(C3=C4C5=CC1=C32)C6=C(C7=C(OCCO8)C8=C(C9=C(C%10=CC=C(C(N(C(CCCCC)CCCCC)C%11=O)=O)C%12=C%11C=C%13C%14=C%10%12)C(C%14=C(N%13CCCCCCCC)C=C%15C(N(C(CCCCC)CCCCC)C%16=O)=O)=C%15C%16=C9)S7)C=C%17C%18=C6C4=C(N5CCCCCCCC)C=C%18C(N(C(CCCCC)CCCCC)C%17=O)=O,-5.75 ,-3.69 ,1.60,5.25,0.27,1.13,10.1039/c8nj02566e
FC1=C(CC(CCCC)CC)SC(C2=C3C(SC(C4=CC=C(C5=C6C(C(C7=C(CC(CC)CCCC)SC(CC(CC)CCCC)=C7C6=O)=O)=C(C8=CC=C(C)S8)S5)S4)=C3)=C(C9=CC(F)=C(CC(CC)CCCC)S9)C%10=C2SC(C)=C%10)=C1,-5.48 ,-3.64 ,O=C(C(C=CC=C1)=C1C/2=C(C#N)\C#N)C2=C/C3=CC(C4(C5=CC=C(CCCCCC)C=C5)C6=CC=C(CCCCCC)C=C6)=C(S3)C7=C4C=C(C(SC(CC8C(C(C=CC=C9)=C9/C8=C(C#N)\C#N)=O)=C%10)=C%10C%11(C%12=CC=C(CCCCCC)C=C%12)C%13=CC=C(CCCCCC)C=C%13)C%11=C7,-5.81 ,-3.94 ,7.40,13.01,0.57,0.99,10.1002/adma.201704051
CC(SC1=C2C3=CC=C(CC(CC)CCCC)S3)=CC1=C(C4=CC=C(CC(CC)CCCC)S4)C5=C2C=C(S5)C6=CC=C(C7=C8C(C(C9=C(CC(CC)CCCC)SC(CC(CC)CCCC)=C9C8=O)=O)=C(C%10=CC=C(C)S%10)S7)S6,-5.33 ,-3.53 ,CCCCCCC(C=C1)=CC=C1C2(C3=CC=C(CCCCCC)C=C3)C4=CC5=C(C(C6=C5SC7=C6SC(/C=C8C(C(C=C(C)C(C)=C9)=C9C\8=C(C#N)\C#N)=O)=C7)(C%10=CC=C(CCCCCC)C=C%10)C%11=CC=C(CCCCCC)C=C%11)C=C4C%12=C2C(SC(/C=C%13C(C(C=C(C)C(C)=C%14)=C%14C\%13=C(C#N)/C#N)=O)=C%15)=C%15S%12,-5.56 ,-3.93 ,11.29,16.48,0.71,0.97,10.1002/adma.201602776
CC(SC1=C2C3=CC=C(CC(CC)CCCC)S3)=CC1=C(C4=CC=C(CC(CC)CCCC)S4)C5=C2C=C(C6=CC7=C(C(SC(C)=C8)=C8N(CC(CCCCCC)CCCCCCCC)C7=O)S6)S5,-5.54 ,-2.81 ,CCCCCCC(C=C1)=CC=C1C2(C3=CC=C(CCCCCC)C=C3)C4=CC5=C(C(C6=C5SC7=C6SC(/C=C8C(C(C=CC(C)=C9)=C9C\8=C(C#N)\C#N)=O)=C7)(C%10=CC=C(CCCCCC)C=C%10)C%11=CC=C(CCCCCC)C=C%11)C=C4C%12=C2C(SC(/C=C%13C(C(C=CC(C)=C%14)=C%14C\%13=C(C#N)/C#N)=O)=C%15)=C%15S%12,-5.58 ,-3.98 ,8.33,13.97,0.60,1.00,10.1039/c8qm00604k
O=C(OCC(CC)CCCC)C1=C(F)C2=C(C)SC(C3=CC4=C(C(C5=CC=C(CC(CC)CCCC)S5)=C(C=C(C)S6)C6=C4C7=CC=C(CC(CC)CCCC)S7)S3)=C2S1,-5.22 ,-3.64 ,O=C(N(C(CC)CC)C1=O)C2=CC=C3C(C2=C1C=C4)=C4C5=CC=C(C(N6C(CC)CC)=O)C7=C5C3=CC(C(C=C8C(N(C(CCCCCCC)CCCCCCC)C9=O)=O)=C%10C%11=C8C9=CC=C%11C%12=CC=C(C(N(C(CCCCCCC)CCCCCCC)C%13=O)=O)C%14=C%13C=CC%10=C%12%14)=C7C6=O,-6.11 ,-4.01 ,2.84,10.51,0.41,0.66,10.1039/c7tc03171h
CC(S1)=CC=C1C(C2=NN(CC(CCCCCCCC)CCCCCC)N=C23)=C(F)C(F)=C3C4=CC=C(C5=CC6=C(C(C7=CC=C(SCC(CCCCCC)CCCCCCCC)S7)=C8C=C(SC8=C6C9=CC=C(SCC(CCCCCC)CCCCCCCC)S9)C)S5)S4,-5.34 ,-3.40 ,O=C1C2=C(C(/C1=C/C3=CC4=C(C5=CC(C6(CCCCC7=CC=CC=C7)CCCCC8=CC=CC=C8)=C(C9=C6C=C(/C=C%10/C(C%11=C(C%10=O)C=CC=C%11)=C(C#N)/C#N)S9)C=C5C4(CCCCC%12=CC=CC=C%12)CCCCC%13=CC=CC=C%13)S3)=C(C#N)\C#N)C=CC=C2,-5.70 ,-3.93 ,10.22,15.17,0.75,0.89,10.1002/adfm.201903596
CC(S1)=CC=C1C(C2=NN(CC(CC)CCCC)N=C23)=C(F)C(F)=C3C4=CC=C(C5=CC6=C(C(C7=CC(Cl)=C(CC(CC)CCCC)S7)=C8C=C(SC8=C6C9=CC(Cl)=C(CC(CC)CCCC)S9)C)S5)S4,-5.43 ,-3.48 ,CCCCCCC(C=C1)=CC=C1C2(C3=CC=C(CCCCCC)C=C3)C4=CC5=C(C(C6=C5SC7=C6SC(/C=C8C(C(C=C(F)C(F)=C9)=C9C\8=C(C#N)\C#N)=O)=C7)(C%10=CC=C(CCCCCC)C=C%10)C%11=CC=C(CCCCCC)C=C%11)C=C4C%12=C2C(SC(/C=C%13C(C(C=C(F)C(F)=C%14)=C%14C\%13=C(C#N)/C#N)=O)=C%15)=C%15S%12,-5.70 ,-4.20 ,1.33,7.41,0.36,0.74,10.1002/adfm.201808828
CC1=CC(CCCCCC)=C(C)S1,-5.00 ,-3.10 ,O=C1N(C2=CC=C(C(C=CC=C3)=C3C4(CCCC)CCCC)C4=C2)C(C5=CC=C(C#CC6=CC=C(C7=CC=C(C8=CC=C(C#CC9=CC=C%10C(C(N(C%11=CC=C(C(C=CC=C%12)=C%12C%13(CCCC)CCCC)C%13=C%11)C%10=O)=O)=C9)S8)C%14=NSN=C7%14)S6)C=C51)=O,-5.45 ,-3.24 ,0.35,1.16,0.38,0.78,10.2494/photopolymer.30.557
FC(C(F)=C(C1=NSN=C12)C)=C2C(S3)=CC=C3C4=C(OCC(CCCCCC)CCCCCCCC)C=C(C5=CC=C(C)S5)C(OCC(CCCCCC)CCCCCCCC)=C4,-5.43 ,-3.67 ,O=C(N(CC(CC)CCCC)C1=O)C2=CC=CC3=C2C1=CC=C3C4=CC=C(/C(C#N)=C/C5=C(OCCCCCC)C=C(/C=C(C#N)/C(S6)=CC=C6C7=CC=C8C9=C7C=CC=C9C(N(CC(CC)CCCC)C8=O)=O)C(OCCCCCC)=C5)S4,-5.79 ,-3.75 ,7.64,11.88,0.63,1.03,10.1002/adma.201504091
FC(C=C(C1=CC=C(C2=CC=C(C3=CC=C(CCCCCC)S3)S2)S1)C4=NSN=C45)=C5C6=CC=C(C(N(CCCCCC)C7=C8C=CC(C(C9=NSN=C9C(C(S%10)=CC=C%10C%11=CC=C(S%11)C(S%12)=CC=C%12CCCCCC)=C%13)=C%13F)=C7)C8N%14CCCCCC)C%14=C6,-5.27 ,-3.21 ,O=C(C1=C2C3=CC=C(C#CC4=C(CCCCCC)C(CCCCCC)=C(/C=C5C(N(CC)/C(S/5)=C(C#N)/C#N)=O)S4)S3)N(C(C6=CC=C(C#CC7=C(CCCCCC)C(CCCCCC)=C(/C=C8C(N(CC)/C(S/8)=C(C#N)/C#N)=O)S7)S6)=C1C(N2CC(CCCC)CC)=O)CC(CCCC)CC,-5.61 ,-3.74 ,9.14,14.91,0.64,0.99,10.1039/C8TA02633E
CC1=CC2=C(S1)C(OCCCCCCCCCCCC)=C3C(SC(C4=CC(C(C=C(C)S5)=C5C(C(N6CC(CCCCCCCC)CCCCCCCCCC)=O)=C7C6=O)=C7S4)=C3)=C2OCCCCCCCCCCCC,-5.46 ,-3.53 ,O=C1C2=CC=C(Cl)C=C2C(/C1=C/C(S3)=CC4=C3C5=CC(C(CCCCCC)(CCCCCC)C6=C7SC(/C=C8/C(C9=CC(Cl)=CC=C9C8=O)=C(C#N)/C#N)=C6)=C7C=C5C4(CCCCCC)CCCCCC)=C(C#N)\C#N,-5.64 ,-3.94 ,13.13,21.48,0.63,0.97,10.1016/j.cej.2021.131404
CC(SC1=C2C3=CC=C(CC(CCCC)CCCCCC)C=C3)=CC1=C(C4=CC=C(CC(CCCC)CCCCCC)C=C4)C5=C2C=C(C6=CC=C(C7=C8C(C(C9=C(CC(CC)CCCC)SC(CC(CC)CCCC)=C9C8=O)=O)=C(C%10=CC=C(C)S%10)S7)S6)S5,-5.42 ,-3.41 ,CCCCCCC(C=C1)=CC=C1C2(C3=CC=C(CCCCCC)C=C3)C4=CC5=C(C(C6=C5SC7=C6SC(/C=C8C(C(C=CC(F)=C9)=C9C\8=C(C#N)\C#N)=O)=C7)(C%10=CC=C(CCCCCC)C=C%10)C%11=CC=C(CCCCCC)C=C%11)C=C4C%12=C2C(SC(/C=C%13C(C(C=CC(F)=C%14)=C%14C\%13=C(C#N)/C#N)=O)=C%15)=C%15S%12,-5.67 ,-4.02 ,11.04,17.28,0.73,0.88,10.1002/adfm.201807006
FC1=C(C)C2=NSN=C2C(C3=CC(C(OCC(CCCCCCCCCC)CCCCCCCC)=O)=C(S3)C(S4)=CC(CC(CCCCCC)CCCCCCC)=C4C5=CC=C(C6=C(F)C(F)=C(C7=CC=C(C8=C(CC(CCCCCC)CCCCCCC)C=C(C9=C(C(OCC(CCCCCCCCCC)CCCCCCCC)=O)C=C(C)S9)S8)S7)C%10=NSN=C%106)S5)=C1F,-5.37 ,-3.57 ,O=C1C(C2=C3C(N1CC(CCCCCCCCCC)CCCCCCCC)=O)=CC=C(C4=CC=C(C(N5CC(CCCCCCCCCC)CCCCCCCC)=O)C6=C47)C2=C(C(C8=CC=C(C(C=CC(C9=CC(C(N%10CC(CCCCCCCCCC)CCCCCCCC)=O)=C%11C(C%10=O)=CC=C(C%12=CC=C(C(N%13CC(CCCCCCCCCC)CCCCCCCC)=O)C%14=C%12%15)C%11=C9C%15=CC=C%14C%13=O)=C%16)=C%16C%17%18C(C=CC=C%19)=C%19C%20=C%18C=CC=C%20)C%17=C8)=C3)C7=CC=C6C5=O,-5.72 ,-3.94 ,9.50,13.27,0.64,1.11,10.1038/nenergy.2016.89
CC1=C(C(F)=C(C(OCC(CCCC)CC)=O)S2)C2=C(S1)C(S3)=CC(C3=C4C5=CC=C(CC(CCCC)CC)S5)=C(C6=CC=C(CC(CC)CCCC)S6)C7=C4C=C(C)S7,-5.22 ,-3.64 ,O=C1C2=C(C=C(F)C(F)=C2)C(/C1=C/C(S3)=CC=C3C4=CC(OCC(CCCCCCCC)CCCCCC)=C(C5=CC=C(/C=C6/C(C(C=C(F)C(F)=C7)=C7C6=O)=C(C#N)/C#N)S5)C=C4OCC(CCCCCCCC)CCCCCC)=C(C#N)\C#N,-5.62 ,-3.80 ,4.08,8.22,0.54,0.92,10.1038/s41467-019-10098-z
CCc1ccc(-c2c3cc(-c4ccc(-c5sc(-c6ccc(-c7cc8c(-c9ccc(CC)s9)c9sc(-c%10ccc(-c%11sc(-c%12ccc(-c%13cc%14c(-c%15ccc(CC)s%15)c%15sc(-c%16ccc(-c%17sc(-c%18cccs%18)c%18c%17C(=O)c%17c(CC)sc(CC)c%17C%18=O)s%16)cc%15c(-c%15ccc(CC)s%15)c%14s%13)s%12)c%12c%11C(=O)c%11c(CC)sc(CC)c%11C%12=O)s%10)cc9c(-c9ccc(CC)s9)c8s7)s6)c6c5C(=O)c5c(CC)sc(CC)c5C6=O)s4)sc3c(-c3ccc(CC)s3)c3ccsc23)s1,-5.23 ,-3.42 ,CCOc1c(-c2cc3c(s2)-c2sc(/C=C4\C(=O)c5cc(F)c(F)cc5C4=C(C#N)C#N)cc2C3(CC)CC)ccc(-c2cc3c(s2)-c2sc(/C=C4\C(=O)c5cc(F)c(F)cc5C4=C(C#N)C#N)cc2C3(CC)CC)c1OCC,-5.49 ,-3.83 ,11.87,18.58,0.72,0.89,10.1021/acsami.0c13993
CCc1cc(C)sc1-c1sc(-c2cc(CC)c(-c3sc(-c4cc(CC)c(-c5sc(C)cc5CC)s4)cc3CC)s2)cc1CC,-5.00 ,-3.10 ,CCOc1c(OCC)c(-c2cc3c(s2)-c2sc(/C=C4\C(=O)c5cc(F)c(F)cc5C4=C(C#N)C#N)cc2C3(CC)CC)c2nsnc2c1-c1cc2c(s1)-c1sc(/C=C3\C(=O)c4cc(F)c(F)cc4C3=C(C#N)C#N)cc1C2(CC)CC,-5.40 ,-3.78 ,7.70,13.51,0.58,0.96,10.1021/jacs.6b12755
CC(S1)=CC2=C1C(C3=CC=C(CC(CCCC)CC)S3)=C(C=C(C4=CC=C(C5=C(F)C(F)=C(C6=CC=C(C)S6)C7=NN(CC(CCCCCCCC)CCCCCC)N=C75)S4)S8)C8=C2C9=CC=C(CC(CCCC)CC)S9,-5.21 ,-2.99 ,O=C1C2=C(C=C(F)C(F)=C2)C(/C1=C/C(S3)=CC4=C3C(S5)=C(C4(CC(CC)CCCC)CC(CC)CCCC)C=C5C6=CC(OC)=C(C(S7)=CC8=C7C(S9)=C(C(CC(CCCC)CC)8CC(CCCC)CC)C=C9/C=C%10C(C%11=C(C\%10=C(C#N)\C#N)C=C(F)C(F)=C%11)=O)C=C6OC)=C(C#N)\C#N,-5.46 ,-4.10 ,5.75,14.03,0.50,0.82,10.1021/acs.chemmater.0c00097
CC1=CC(C(C2=CC(F)=C(CC(CCCC)CC)S2)=C(SC(C3=CC=C(C4=C5C(C(C6=C(CC(CC)CCCC)SC(CC(CCCC)CC)=C6C5=O)=O)=C(C7=CC=C(C)S7)S4)S3)=C8)C8=C9C%10=CC(F)=C(CC(CC)CCCC)S%10)=C9S1,-5.45 ,-3.64 ,CCCCCCCCCCCOc1c(/C=C2\C(=O)c3cc(F)c(F)cc3C2=C(C#N)C#N)sc2c1sc1c3c4nsnc4c4c5sc6c(OCCCCCCCCCCC)c(/C=C7\C(=O)c8cc(F)c(F)cc8C7=C(C#N)C#N)sc6c5n(CC(CC)CCCC)c4c3n(CC(CC)CC)c21,-5.73 ,-3.76 ,6.60,13.30,0.54,0.92,10.1002/aenm.202003141
CC1=CC(C(C2=CC=C(CC(CCCC)CC)S2)=C(SC(C3=CC=C(C4=C5C(C(C6=C(CC(CC)CCCC)SC(CC(CCCC)CC)=C6C5=O)=O)=C(C7=CC=C(C)S7)S4)S3)=C8)C8=C9C%10=CC=C(CC(CC)CCCC)S%10)=C9S1,-5.34 ,-3.44 ,O=C(C(C=C(C=CC=C1)C1=C2)=C2C/3=C(C#N)\C#N)C3=C/C4=CC(S5)=C(S4)C6=C5C7=C(C6(C8=CC=C(CC(CCCCCC)CCCC)C=C8)C9=CC=C(CC(CCCC)CCCCCC)C=C9)C=C%10C(C(C%11=CC=C(CC(CCCC)CCCCCC)C=C%11)(C%12=CC=C(CC(CCCC)CCCCCC)C=C%12)C%13=C%10SC%14=C%13SC(/C=C%15C(C(C=C(C=CC=C%16)C%16=C%17)=C%17C\%15=C(C#N)/C#N)=O)=C%14)=C7,-5.42 ,-3.86 ,9.92,16.86,0.69,0.85,10.1039/C8TA00764K
CC(SC1=C2C3=CC=C(CC(CC)CCCC)S3)=CC1=C(C4=CC=C(CC(CC)CCCC)S4)C5=C2C=C(S5)C6=CC=C(C7=C8C(C(C9=C(CC(CC)CCCC)SC(CC(CC)CCCC)=C9C8=O)=O)=C(C%10=CC=C(C)S%10)S7)S6,-5.33 ,-3.53 ,CCCCCCC(C=C1)=CC=C1C2(C3=CC=C(CCCCCC)C=C3)C4=CC5=C(C(C6=C5SC7=C6SC(/C=C8C(C(C=CC=C9)=C9C\8=C(C#N)\C%10=CC(F)=CC(F)=C%10)=O)=C7)(C%11=CC=C(CCCCCC)C=C%11)C%12=CC=C(CCCCCC)C=C%12)C=C4C%13=C2C(SC(/C=C%14C(C(C=CC=C%15)=C%15C\%14=C(C%16=CC(F)=CC(F)=C%16)/C#N)=O)=C%17)=C%17S%13,-5.60 ,-3.78 ,2.85,7.78,0.38,0.96,10.1002/adfm.201805872
FC1=C(C2=CC=C(C)S2)C3=NC(OCC(CCCCCC)CCCCCCCC)=CN=C3C(C)=C1F,-5.60 ,-3.52 ,O=C1C2=C(C(/C1=C/C3=CC(SC4=CC5=C6C7=C(C5(CC(CCCC)CCCCCC)CC(CCCC)CCCCCC)C8=C(C=C9SC%10=C(C9=C8)SC(/C=C%11/C(C%12=C(C%11=O)C=C(F)C(F)=C%12)=C(C#N)\C#N)=C%10)C7(CC(CCCC)CCCCCC)CC(CCCC)CCCCCC)=C(C4=C6)S3)=C(C#N)\C#N)C=C(F)C(F)=C2,-5.80 ,-3.87 ,10.69,16.97,0.65,0.96,10.1002/aenm.201903298
CC1=C(C(F)=C(C(OCC(CCCC)CC)=O)S2)C2=C(S1)C(S3)=CC(C3=C4C5=CC=C(CC(CCCC)CC)S5)=C(C6=CC=C(CC(CC)CCCC)S6)C7=C4C=C(C)S7,-5.22 ,-3.64 ,S=C(S/1)N(CCCCCC)C(C1=C/C(C2=NSN=C23)=CC=C3C(S4)=CC=C4C(C=C5)=CC6=C5C(SC(C7=CC=C(/C=C8SC(N(CCCCCC)C/8=O)=S)C9=NSN=C79)=C%10)=C%10C6(C%11=CC=C(CCCCCC)C=C%11)C%12=CC=C(CCCCCC)C=C%12)=O,-5.28 ,-3.67 ,5.60,10.30,0.52,1.03,10.1002/smtd.201700373
CC(SC1=C2C3=CC=C(CC(CC)CCCC)S3)=CC1=C(C4=CC=C(CC(CC)CCCC)S4)C5=C2C=C(S5)C6=CC=C(C7=C8C(C(C9=C(CC(CC)CCCC)SC(CC(CC)CCCC)=C9C8=O)=O)=C(C%10=CC=C(C)S%10)S7)S6,-5.33 ,-2.92 ,CCCCCCC1=CC=C(C2(C3=CC=C(CCCCCC)C=C3)C4=CC5=C(C(C6=CC=C(CCCCCC)C=C6)(C7=CC=C(CCCCCC)C=C7)C8=C5SC(C9=C(C=C(C(OCCCCCCCC)=O)S%10)C%10=C(/C=C(S/%11)/C(N(CC)C%11=C(C#N)/C#N)=O)S9)=C8)C=C4C%12=C2C=C(C%13=C(C=C(C(OCCCCCCCC)=O)S%14)C%14=C(/C=C(S/%15)/C(N(CC)C%15=C(C#N)\C#N)=O)S%13)S%12)C=C1,-5.51 ,-3.68 ,9.00,16.01,0.60,0.92,10.1021/acsami.9b10641
CC(S1)=CC=C1C(C2=NN(CC(CCCCCC)CCCC)N=C23)=C(F)C(F)=C3C4=CC=C(S4)C5=CC(SC(CCCCCCCC)(CCCCCCCC)C6=C7SC(C)=C6)=C7S5,-5.30 ,-3.33 ,CCCCCCC(C=C1)=CC=C1C2(C3=CC=C(CCCCCC)C=C3)C4=CC5=C(C(C6=C5SC7=C6SC(/C=C8C(C(C=CC(C)=C9)=C9C\8=C(C#N)\C#N)=O)=C7)(C%10=CC=C(CCCCCC)C=C%10)C%11=CC=C(CCCCCC)C=C%11)C=C4C%12=C2C(SC(/C=C%13C(C(C=CC(C)=C%14)=C%14C\%13=C(C#N)/C#N)=O)=C%15)=C%15S%12,-5.58 ,-3.98 ,10.51,17.15,0.75,0.81,10.1021/acsami.8b18493
CC1=CC(C(C2=CC(F)=C(CC(CCCC)CC)S2)=C(SC(C3=CC=C(C4=C5C(C(C6=C(CC(CC)CCCC)SC(CC(CCCC)CC)=C6C5=O)=O)=C(C7=CC=C(C)S7)S4)S3)=C8)C8=C9C%10=CC(F)=C(CC(CC)CCCC)S%10)=C9S1,-5.45 ,-3.64 ,O=C(C(/C1=C(C#C)/C#C)=C\C2=C(CCCCCCCCCCC)C3=C(S2)C(N(CC(CCCC)CC)C4=C5C6=NSN=C6C7=C4N(CC(CCCC)CC)C8=C7SC9=C8SC(/C=C(C%10=O)/C(C%11=C%10C=C(F)C=C%11)=C(C#C)\C#C)=C9CCCCCCCCCCC)=C5S3)C%12=C1C=CC(F)=C%12,-5.42 ,-3.90 ,13.61,21.41,0.69,0.92,10.1016/j.joule.2020.02.004
CC(SC1=C2C3=CC=C(CC(CC)CCCC)S3)=CC1=C(C4=CC=C(CC(CC)CCCC)S4)C5=C2C=C(S5)C6=CC=C(C7=C8C(C(C9=C(CC(CC)CCCC)SC(CC(CC)CCCC)=C9C8=O)=O)=C(C%10=CC=C(C)S%10)S7)S6,-5.27 ,-3.08 ,CCCCCCC(C=C1)=CC=C1C2(C3=CC=C(CCCCCC)C=C3)C4=C(SC(C4=C5OCC(CC)CCCC)=C(OCC(CCCC)CC)C6=C5SC7=C6C(C8=C7SC(/C=C9/C(C%10=CSC(C)=C%10C9=O)=C(C#N)/C#N)=C8)(C%11=CC=C(CCCCCC)C=C%11)C%12=CC=C(CCCCCC)C=C%12)C%13=C2C=C(/C=C%14C(C%15=C(C)SC=C%15C\%14=C(C#N)/C#N)=O)S%13,-5.42 ,-3.94 ,10.96,18.60,0.68,0.86,10.1002/adfm.201803128
CC1=C(CCCCCC)C=C(C)S1,-4.85 ,-2.84 ,O=C(C(C1=C2C3=CC=C14)=CC=C2C(C5=C3C(C6=CC=CC=C6C(C)C)=CC7=C58)=CC=C8C(N(CC(CC)CCCC)C7=O)=O)N(CC(CCCC)CC)C4=O,-6.19 ,-4.08 ,0.71,2.03,0.55,0.64,10.1016/j.dyepig.2016.08.065
CC1=C(C(F)=C(C(OCC(CCCC)CC)=O)S2)C2=C(S1)C(S3)=CC(C3=C4C5=CC=C(CC(CCCC)CC)S5)=C(C6=CC=C(CC(CC)CCCC)S6)C7=C4C=C(C)S7,-5.22 ,-3.64 ,O=C(N(C(CCCCC)CCCCC)C1=O)C2=CC3=C(C4=C2C1=CC(C5=C6C7=CC8=C9C%10=C7C%11=C5C=C(C(N%12C(CCCCC)CCCCC)=O)C%13=C%11C(C%10=C(C=C9C(N(C(CCCCC)CCCCC)C8=O)=O)C%14=C%15C%16=C(C(C%17=CC=C%18C%19=O)=C%18C(C(N%19C(CCCCC)CCCCC)=O)=C%16)C%20=C%21C%17=CC=C(C(N(C(CCCCC)CCCCC)C%22=O)=O)C%21=C%22C=C%20%14)=C%15C=C%13C%12=O)=C4%23)C%24=C%25C%23=C6C=C(C(N(C(CCCCC)CCCCC)C%26=O)=O)C%25=C%26C=C%24C%27=C3C%28=C%29C%30=C(C%31=C%28)C(C(N(C(CCCCC)CCCCC)C%31=O)=O)=CC=C%30C%32=CC=C%33C%34=C(C(N(C(CCCCC)CCCCC)C%33=O)=O)C=C%27C%29=C%32%34,-6.26 ,-3.91 ,8.30,15.20,0.68,0.80,10.1038/ncomms9242
CCCCCCCCN1C(C2=C(SC(C3=CC4=C(S3)C(OCC(CC)CCCC)=C5C=C(SC5=C4OCC(CC)CCCC)C)=C2C1=O)C)=O,-5.36 ,-3.06 ,CCCCCCC(C=C1)=CC=C1C2(C3=CC=C(CCCCCC)C=C3)C4=CC5=C(C(C6=C5SC7=C6SC(/C=C8C(C(C=CC=C9)=C9C\8=C(C#N)\C#N)=O)=C7)(C%10=CC=C(CCCCCC)C=C%10)C%11=CC=C(CCCCCC)C=C%11)C=C4C%12=C2C(SC(/C=C%13C(C(C=CC=C%14)=C%14C\%13=C(C#N)/C#N)=O)=C%15)=C%15S%12,-5.51 ,-3.71 ,4.43,10.51,0.44,0.96,10.1016/j.reactfunctpolym.2019.104378
O=C(OCC(CC)CCCC)C1=C(F)C2=C(C)SC(C3=CC4=C(C(C5=CC=C(CC(CC)CCCC)S5)=C(C=C(C)S6)C6=C4C7=CC=C(CC(CC)CCCC)S7)S3)=C2S1,-5.22 ,-3.64 ,O=C1C2=C(C(/C1=C/C(S3)=CC4=C3C(S5)=C(C(S6)=C5C7=C6C(SC(/C=C8C(C(C=C(F)C(F)=C9)=C9C\8=C(C#N)\C#N)=O)=C%10)=C%10[Si]7(CCCCCCCC)CCCCCCCC)[Si]4(CCCCCCCC)CCCCCCCC)=C(C#N)/C#N)C=C(F)C(F)=C2,-5.36 ,-3.92 ,6.15,18.77,0.49,0.67,10.1039/c7ta10957a
CC(SC1=C2C3=CC=C(CC(CC)CCCC)S3)=CC1=C(C4=CC=C(CC(CC)CCCC)S4)C5=C2C=C(S5)C6=CC=C(C7=C8C(C(C9=C(CC(CC)CCCC)SC(CC(CC)CCCC)=C9C8=O)=O)=C(C%10=CC=C(C)S%10)S7)S6,-5.28 ,-3.48 ,O=C1C2=CSC=C2C(/C1=C/C3=CC(C4(C5=CC=C(CC(CCCCCC)CCCC)C=C5)C6=CC=C(CC(CCCCCCC)CCCC)C=C6)=C(C7=C4C=C(C8=C(S9)C=C%10C(C(C%11=C%10SC(/C=C%12C(C%13=CSC=C%13C\%12=C(C#N)\C#N)=O)=C%11)(C%14=CC=C(CC(CCCCCC)CCCC)C=C%14)C%15=CC=C(CC(CCCCCC)CCCC)C=C%15)=C8)C9=C7)S3)=C(C#N)/C#N,-5.92 ,-4.03 ,11.25,17.25,0.67,0.97,10.1039/c9ta02544h
CCc1ccc(-c2c3cc(-c4ccc(-c5sc(-c6ccc(-c7cc8c(-c9ccc(CC)s9)c9sc(-c%10ccc(-c%11sc(-c%12ccc(-c%13cc%14c(-c%15ccc(CC)s%15)c%15sc(-c%16ccc(-c%17sc(-c%18cccs%18)c%18c%17C(=O)c%17c(CC)sc(CC)c%17C%18=O)s%16)cc%15c(-c%15ccc(CC)s%15)c%14s%13)s%12)c%12c%11C(=O)c%11c(CC)sc(CC)c%11C%12=O)s%10)cc9c(-c9ccc(CC)s9)c8s7)s6)c6c5C(=O)c5c(CC)sc(CC)c5C6=O)s4)sc3c(-c3ccc(CC)s3)c3ccsc23)s1,-5.33 ,-3.53 ,CCc1ccc(C2(c3ccc(CC)cc3)c3cc4c(cc3-c3sc5cc(/C=C6\C(=O)c7sc(C)cc7C6=C(C#N)C#N)sc5c32)C(c2ccc(CC)cc2)(c2ccc(CC)cc2)c2c-4sc3cc(/C=C4\C(=O)c5sc(C)cc5C4=C(C#N)C#N)sc23)cc1,-5.50 ,-3.67 ,10.10,14.80,0.66,1.03,10.1021/jacs.7b01493
CC1=C(F)C(F)=C(C2=CC=C(C)S2)C3C1N=CC(OCC(CCCCCCCC)CCCCCC)=N3,-5.54 ,-2.98 ,CCCCCCc1ccccc1-c1c(/C=C2\C(=O)c3cc(F)c(F)cc3C2=C(C#N)C#N)sc2c1sc1c3c4nsnc4c4c5sc6c(-c7ccccc7CCCCCC)c(/C=C7\C(=O)c8cc(F)c(F)cc8C7=C(C#N)C#N)sc6c5n(CC(CC)CCCC)c4c3n(CC(CC)CC)c21,-5.53 ,-3.76 ,16.00,22.80,0.76,0.92,10.1039/D0EE03506H
CCC1=C(F)C=C(C2=C3C=C(C4=CC=C(C5=C6C(=O)C7=C(CC)SC(CC)=C7C(=O)C6=C(C6=CC=C(C)S6)S5)S4)SC3=C(C3=CC(F)=C(CC)S3)C3=C2SC(C)=C3)S1,-5.55 ,-3.70 ,CCc1c(/C=C2\C(=O)c3cc(F)c(F)cc3C2=C(C#N)C#N)[se]c2c1sc1c3c4nsnc4c4c5sc6c(CC)c(/C=C7\C(=O)c8cc(F)c(F)cc8C7=C(C#N)C#N)[se]c6c5n(CC)c4c3n(CC)c12,-5.59 ,-3.97 ,17.08,27.48,0.76,0.82,10.1021/jacs.0c07083
O=C(OCC(CC)CCCC)C1=C(F)C2=C(C)SC(C3=CC4=C(C(C5=CC=C(CC(CC)CCCC)S5)=C(C=C(C)S6)C6=C4C7=CC=C(CC(CC)CCCC)S7)S3)=C2S1,-5.12 ,-3.60 ,O=C(N(C(CCCCCC)CCCCCC)C1=O)C2=CC(C3=C4C5=C(C6=C7C8=CC9=C6C(C(N(C(CCCCCC)CCCCCC)C9=O)=O)=C5)C%10=C(C7=C(C%11=C8C%12=C(C%13=C%14C=CC%15=C%13C(C(N(C(CCCCCC)CCCCCC)C%15=O)=O)=C%12)C%16=C(C%14=CC=C%17C(N(C(CCCCCC)CCCCCC)C%18=O)=O)C%17=C%18C=C%16%11)C=C%19C(N(C(CCCCCC)CCCCCC)C%20=O)=O)C%19=C%20C=C%103)=C%21C%22=C(C%23=C(C%24=CC(C%25=C(C%26=C%27C(C%28=C%29C%30=CC%31=C%32C(C%33=C%34C=C%32C(N(C(CCCCCC)CCCCCC)C%31=O)=O)=C%30C%35=C%28C=C(C(N(C(CCCCCC)CCCCCC)C%36=O)=O)C%37=C%36C=C(C%38=C%34C%39=CC%40=C%41C(C%42=CC=C%41C(N(C(CCCCCC)CCCCCC)C%40=O)=O)=C%39C%43=C%38C=C(C(N(C(CCCCCC)CCCCCC)C%44=O)=O)C%45=C%44C=CC%42=C%43%45)C%33=C%35%37)=CC%46=C%26C(C(N(C(CCCCCC)CCCCCC)C%46=O)=O)=C%25)C%47=C(C%27=C%29C=C%48C(N(C(CCCCCC)CCCCCC)C%49=O)=O)C%48=C%49C=C%47)=CC(C%50=C(C%51=C%52C(C%53=C%54C%55=CC%56=C%57C(C%58=C%59C=C%57C(N(C(CCCCCC)CCCCCC)C%56=O)=O)=C%55C%60=C%53C=C(C(N(C(CCCCCC)CCCCCC)C%61=O)=O)C%62=C%61C=C(C%63=C%59C%64=CC%65=C%66C(C%67=CC=C%66C(N(C(CCCCCC)CCCCCC)C%65=O)=O)=C%64C%68=C%63C=C(C(N(C(CCCCCC)CCCCCC)C%69=O)=O)C%70=C%69C=CC%67=C%68%70)C%58=C%60%62)=CC%71=C%51C(C(N(C(CCCCCC)CCCCCC)C%71=O)=O)=C%50)C%72=C(C%52=C%54C=C%73C(N(C(CCCCCC)CCCCCC)C%74=O)=O)C%73=C%74C=C%72)=C%24)C=C(C(N(C(CCCCCC)CCCCCC)C%75=O)=O)C%76=C%75C=C4C%21=C%23%76)C=CC1=C%222,-5.85 ,-3.81 ,8.84,16.91,0.66,0.78,10.1039/c9tc02150g
CC1=C(C(F)=C(C(OCC(CC)CCCC)=O)S2)C2=C(C3=CC4=C(OCC(CCCC)CC)C(SC(C)=C5)=C5C(OCC(CCCC)CC)=C4S3)S1,-5.10 ,-3.30 ,O=C(N(CC(CCCCCCCCCC)CCCCCCCCCCCC)C1=O)C2=CC=C3C4=C2C1=CC=C4C5=NC6=C(C=C(N=C7C(C8=CC=C9C%10=C8C7=CC=C%10C(N(CC(CCCCCCCCCC)CCCCCCCCCCCC)C9=O)=O)=C%11C%12=CC=CC=C%12)C%11=C6)C(C%13=CC=CC=C%13)=C53,-5.80 ,-3.60 ,1.42,4.12,0.36,0.95,10.1002/aenm.201402041
CC1=CC2=C(S1)C(CCC(CCCC)CCCCCC)=C3C=C(SC3=C2CCC(CCCC)CCCCCC)C4=CC=C(S4)C5=C(C(F)=C(C6=NN(N=C65)CC(CCCC)CCCCCC)C7=CC=C(S7)C)F,-5.38 ,-3.17 ,O=C(C(C=CC=C1)=C1C/2=C(C#N)/C#N)C2=C/C3=CC(SC4=C5C(C6=CC=C(CCC)C=C6)(C7=CC=C(CCC)C=C7)C8=C4SC9=C8C(CCCCCC)=C%10SC%11=C(C%10=C9CCCCCC)C(C%12=CC=C(CCC)C=C%12)(C%13=CC=C(CCC)C=C%13)C%14=C%11SC%15=C%14SC(/C=C%16C(C(C=CC=C%17)=C%17C\%16=C(C#N)\C#N)=O)=C%15)=C5S3,-5.21 ,-3.83 ,7.56,14.72,0.59,0.87,10.1039/c8qm00238j
CC(SC1=C2C3=CC=C(CC(CC)CCCC)S3)=CC1=C(C4=CC=C(CC(CC)CCCC)S4)C5=C2C=C(S5)C6=CC=C(C7=C8C(C(C9=C(CC(CC)CCCC)SC(CC(CC)CCCC)=C9C8=O)=O)=C(C%10=CC=C(C)S%10)S7)S6,-5.28 ,-3.48 ,O=C(C(C=CC=C1)=C1C/2=C(C#N)/C#N)C2=C/C3=CC4=C(S3)C(C(C(C=C5)=CC=C5CCCCCC)(C(C=C6)=CC=C6CCCCCC)C7=C8C=C(N9CC(CC)CCCC)C(C(C9=C%10)=CC%11=C%10C(SC%12=C%13SC(/C=C%14/C(C%15=C(C%14=O)C=CC=C%15)=C(C#N)\C#N)=C%12)=C%13C%11(C(C=C%16)=CC=C%16CCCCCC)C(C=C%17)=CC=C%17CCCCCC)=C7)=C8S4,-5.54 ,-3.97 ,9.87,17.15,0.58,0.97,10.1039/c9ta08573d
FC1=C(C2=CC=C(C)S2)C3=NC(OCC(CCCCCC)CCCCCCCC)=CN=C3C(C)=C1F,-5.53 ,-2.81 ,O=C(C(C=C(F)C(F)=C1)=C1C/2=C(C#N)/C#N)C2=C/C3=C(C4=CC=C(CCCCCC)C=C4)C(SC5=C6N(CC(CC)CCCC)C7=C5C8=NSN=C8C9=C7N(CC(CC)CCCC)C%10=C9SC%11=C%10SC(/C=C%12/C(C%13=C(C%12=O)C=C(F)C(F)=C%13)=C(C#N)\C#N)=C%11C%14=CC=C(CCCCCC)C=C%14)=C6S3,-5.58 ,-3.79 ,17.10,24.30,0.75,0.88,10.1002/aenm.202100079
CC(SC1=C2C3=CC=C(CC(CC)CCCC)S3)=CC1=C(C4=CC=C(CC(CC)CCCC)S4)C5=C2C=C(S5)C6=CC=C(C7=C8C(C(C9=C(CC(CC)CCCC)SC(CC(CC)CCCC)=C9C8=O)=O)=C(C%10=CC=C(C)S%10)S7)S6,-5.26 ,-3.63 ,CCCCCCC(C=C1)=CC=C1C2(C3=CC=C(CCCCCC)C=C3)C4=CC5=C(C(C6=C5SC7=C6N(CCCCCCCC)C8=C7SC(/C=C9C(C(C=CC=C%10)=C%10C\9=C(C#N)\C#N)=O)=C8)(C%11=CC=C(CCCCCC)C=C%11)C%12=CC=C(CCCCCC)C=C%12)C=C4C%13=C2C(N(CCCCCCCC)C%14=C%15SC(/C=C%16/C(C%17=C(C%16=O)C=CC=C%17)=C(C#N)\C#N)=C%14)=C%15S%13,-5.36 ,-3.82 ,4.31,8.55,0.53,0.96,10.1002/adma.201707150
CC1=CC(C(C2=CC(F)=C(CC(CCCC)CC)S2)=C(SC(C3=CC=C(C4=C5C(C(C6=C(CC(CC)CCCC)SC(CC(CCCC)CC)=C6C5=O)=O)=C(C7=CC=C(C)S7)S4)S3)=C8)C8=C9C%10=CC(F)=C(CC(CC)CCCC)S%10)=C9S1,-5.45 ,-3.64 ,O=C1C2=C(C=C(Cl)C(Cl)=C2)C(/C1=C/C3=CC(C4)=C(S3)C5=C4C6=CC(C(C7=CC=C(CCCCCC)C=C7)(C8=CC=C(CCCCCC)C=C8)C9=C%10CC%11=C9SC(/C=C%12/C(C(C=C(Cl)C(Cl)=C%13)=C%13C%12=O)=C(C#N)\C#N)=C%11)=C%10C=C6C5(C%14=CC=C(CCCCCC)C=C%14)C%15=CC=C(CCCCCC)C=C%15)=C(C#N)/C#N,-5.65 ,-4.08 ,13.32,22.92,0.75,0.78,10.1021/acsenergylett.8b01808
FC1=C(CC(CCCC)CC)SC(C2=C3C(SC(C4=CC=C(C5=C6C(C(C7=C(CC(CC)CCCC)SC(CC(CC)CCCC)=C7C6=O)=O)=C(C8=CC=C(C)S8)S5)S4)=C3)=C(C9=CC(F)=C(CC(CC)CCCC)S9)C%10=C2SC(C)=C%10)=C1,-5.48 ,-3.64 ,FC1=CC(C(S2)=CC3=C2C(S4)=C(C(CC(CCCC)CC)3CC(CCCC)CC)C=C4/C=C5C(C6=C(C\5=C(C#N)\C#N)C=C(Cl)C(Cl)=C6)=O)=C(F)C=C1C7=CC(C(CC(CC)CCCC)(CC(CC)CCCC)C8=C9SC(/C=C%10/C(C(C=C(Cl)C(Cl)=C%11)=C%11C%10=O)=C(C#N)/C#N)=C8)=C9S7,-5.54 ,-3.87 ,11.75,18.13,0.72,0.89,10.1021/jacs.8b12126
CC1=C(C(F)=C(C(OCC(CCCC)CC)=O)S2)C2=C(S1)C(S3)=CC(C3=C4C5=CC=C(CC(CCCC)CC)S5)=C(C6=CC=C(CC(CC)CCCC)S6)C7=C4C=C(C)S7,-5.22 ,-3.64 ,O=C(C1=CC=C2C3=CC=C(C(N(C(CC)CC)C4=O)=O)C5=C4C=CC(C6=C2C1=C7C(C8=C(C(N(C(CC)CC)C9=O)=O)C%10=C9C=CC%11=C%10C(C%12=CC=C%13C%14=C(C(N(C(CC)CC)C%13=O)=O)C=CC%11=C%12%14)=C8)=C6)=C35)N(C(CC)CC)C7=O,-6.23 ,-4.02 ,8.30,18.79,0.55,0.79,10.1039/C7TA06804B
