Repository: JYZZ2021/DL

File: Data/Open OPV Database.csv (part 17 of 24)
Donor_smiles,HOMO_D(eV),LUMO_D(eV),Acceptor_smiles,HOMO_A(eV),LUMO_A(eV),PCE,Jsc(mA/cm2),FF,Voc(V),DOI
CCc1ccc(-c2c3cc(-c4ccc(-c5sc(-c6ccc(-c7cc8c(-c9ccc(CC)s9)c9sc(-c%10ccc(-c%11sc(-c%12ccc(-c%13cc%14c(-c%15ccc(CC)s%15)c%15sc(-c%16ccc(-c%17sc(-c%18cccs%18)c%18c%17C(=O)c%17c(CC)sc(CC)c%17C%18=O)s%16)cc%15c(-c%15ccc(CC)s%15)c%14s%13)s%12)c%12c%11C(=O)c%11c(CC)sc(CC)c%11C%12=O)s%10)cc9c(-c9ccc(CC)s9)c8s7)s6)c6c5C(=O)c5c(CC)sc(CC)c5C6=O)s4)sc3c(-c3ccc(CC)s3)c3ccsc23)s1,-5.23 ,-3.42 ,CCC1(CC)C2=C(c3cc4c(cc31)c1sc(/C=C3\C(=O)c5cc(F)c(F)cc5C3=C(C#N)C#N)cc1n4C)C(CC)(CC)c1cc3c4sc(/C=C5\C(=O)c6cc(F)c(F)cc6C5=C(C#N)C#N)cc4n(C)c3cc12,-5.53 ,-3.82 ,6.90,11.23,0.57,1.07,10.1021/acsami.9b09256
CC(S1)=CC=C1C2=C(C(C3=C(CC(CC)CCCC)SC(CC(CCCC)CC)=C3C4=O)=O)C4=C(S2)C(S5)=CC=C5C6=CC(SC7=C(C8=CC=C(CCCCCCCC)S8)C(C(SC(C)=C9)=C9S%10)=C%10C(C%11=CC=C(CCCCCCCC)S%11)=C7%12)=C%12S6,-5.36 ,-3.43 ,O=C(C1=CC(C2=C3C=C(C4=CC5=C(S4)C6=C7C8=C5C=C(C(N(CC(CCCCCCCC)CCCCCCCCCC)C9=O)=O)C%10=C9C=CC(C%11=C7C(C%12=C6)=C(C(N(CC(CCCCCCCC)CCCCCCCCCC)C%12=O)=O)C=C%11)=C8%10)S2)=C%13C%14=C3C=C(C(N(CC(CCCCCCCC)CCCCCCCCCC)C%15=O)=O)C%16=C%15C=CC(C%17=C%13C1=C%18C=C%17)=C%14%16)N(CC(CCCCCCCC)CCCCCCCCCC)C%18=O,-5.67 ,-3.79 ,5.84,9.67,0.60,0.99,10.1039/C6QM00194G
FC1=C(C)C2=NSN=C2C(C3=CC(C(OCC(CCCCCCCCCC)CCCCCCCC)=O)=C(S3)C(S4)=CC(CC(CCCCCC)CCCCCCC)=C4C5=CC=C(C6=C(F)C(F)=C(C7=CC=C(C8=C(CC(CCCCCC)CCCCCCC)C=C(C9=C(C(OCC(CCCCCCCCCC)CCCCCCCC)=O)C=C(C)S9)S8)S7)C%10=NSN=C%106)S5)=C1F,-5.37 ,-3.57 ,O=C1C(C2=C3C(N1C(CCCCCC)CCCCCC)=O)=CC=C(C4=CC=C(C(N5C(CCCCCC)CCCCCC)=O)C6=C47)C2=C(C8=C3)C7=C(C9=C8SC(C%10=C(C(S%11)=CC%12=C%11C%13=CC(C(N%14C(CCCCCC)CCCCCC)=O)=C%15C(C%14=O)=CC=C(C%16=CC=C(C(N%17C(CCCCCC)CCCCCC)=O)C%18=C%16%19)C%15=C%13C%19=C%12C=C%18C%17=O)C=C(C(S%20)=CC%21=C%20C%22=CC(C(N%23C(CCCCCC)CCCCCC)=O)=C%24C(C%23=O)=CC=C(C%25=CC=C(C(N%26C(CCCCCC)CCCCCC)=O)C%27=C%25%28)C%24=C%22C%28=C%21C=C%27C%26=O)C(C(S%29)=CC%30=C%29C%31=CC(C(N%32C(CCCCCC)CCCCCC)=O)=C%33C(C%32=O)=CC=C(C%34=CC=C(C(N%35C(CCCCCC)CCCCCC)=O)C%36=C%34%37)C%33=C%31C%37=C%30C=C%36C%35=O)=C%10)=C9)C=C6C5=O,-5.74 ,-3.58 ,10.58,13.89,0.66,1.13,10.1002/solr.202000291
O=C(OCC(CC)CCCC)C1=C(F)C2=C(C)SC(C3=CC4=C(C(C5=CC=C(CC(CC)CCCC)S5)=C(C=C(C)S6)C6=C4C7=CC=C(CC(CC)CCCC)S7)S3)=C2S1,-5.20 ,-3.59 ,O=C(C(C=CC=C1)=C1C/2=C(C#N)/C#N)C2=C/C(S3)=CC4=C3C(SC5=C6SC7=C5C(C8=CC=C(CCCCCC)C=C8)(C9=CC=C(CCCCCC)C=C9)C%10=C7SC(/C=C%11C(C(C=CC=C%12)=C%12C\%11=C(C#N)\C#N)=O)=C%10)=C6C4(C%13=CC=C(CCCCCC)C=C%13)C%14=CC=C(CCCCCC)C=C%14,-5.45 ,-3.93 ,10.60,19.40,0.73,0.75,10.1021/acs.chemmater.7b04499
CC1=CC(C(C2=CC(F)=C(CC(CCCC)CC)S2)=C(SC(C3=CC=C(C4=C5C(C(C6=C(CC(CC)CCCC)SC(CC(CCCC)CC)=C6C5=O)=O)=C(C7=CC=C(C)S7)S4)S3)=C8)C8=C9C%10=CC(F)=C(CC(CC)CCCC)S%10)=C9S1,-5.45 ,-3.64 ,O=C1C2=C(C=C(F)C(F)=C2)C(/C1=C/C(S3)=C(CCCCCCCCCCC)C4=C3C(N5CC(CC)CCCC)=C(S4)C6=C5C(N(CC(CC)CCCC)C7=C8SC9=C7SC(/C=C%10C(C(C=CC(Cl)=C%11)=C%11C\%10=C(C#N)/C#N)=O)=C9CCCCCCCCCCC)=C8C%12=NSN=C%126)=C(C#N)\C#N,-5.83 ,-3.79 ,16.83,25.41,0.76,0.87,10.1002/adfm.202000456
CC1=CC(C(C2=CC(F)=C(CC(CCCC)CC)S2)=C(SC(C3=CC=C(C4=C5C(C(C6=C(CC(CC)CCCC)SC(CC(CCCC)CC)=C6C5=O)=O)=C(C7=CC=C(C)S7)S4)S3)=C8)C8=C9C%10=CC(F)=C(CC(CC)CCCC)S%10)=C9S1,-5.45 ,-3.64 ,COC1=C(C2=C(C3(CCCCCC)CCCCCC)C=C(/C=C(/C4=C(C#N)/C#N)C(C5=C4C=C(F)C=C5)=O)S2)C3=C(OC)C6=C1C(CCCCCC)(CCCCCC)C7=C6SC(/C=C(/C8=C(C#N)/C#N)C(C9=C8C=C(F)C=C9)=O)=C7,-5.80 ,-3.93 ,12.23,18.92,0.77,0.84,10.1002/adfm.201906855
O=C(C1=C(C2=C(SC(C3=CC4=C(S3)C(C5=CC=C(S5)SCCCCCCCC)=C6C=C(SC6=C4C7=CC=C(S7)SCCCCCCCC)C)=C2S1)C)F)OCC(CCCC)CC,-5.33 ,-3.52 ,O=C(N(C(CCCCCC)CCCCCC)C1=O)C2=CC(C3=CC4=C(C=C3)[C@H]5C6=C(C=CC(C7=C(C8=C9C=CC%10C8C(C(N(C(CCCCCC)CCCCCC)C%10=O)=O)=C7)C%11=CC=C%12C%13=C%11C9=CC=C%13C(N(C(CCCCCC)CCCCCC)C%12=O)=O)=C6)[C@@H]4C%14=C5C=CC(C%15=C(C%16=C%17C=CC%18C%16C(C(N(C(CCCCCC)CCCCCC)C%18=O)=O)=C%15)C%19=CC=C%20C%21=C%19C%17=CC=C%21C(N(C(CCCCCC)CCCCCC)C%20=O)=O)=C%14)=C(C%22=C%23C=CC1C%222)C%24=CC=C%25C%26=C%24C%23=CC=C%26C(N(C(CCCCCC)CCCCCC)C%25=O)=O,-5.97 ,-3.81 ,4.53,10.26,0.46,0.96,10.1039/c7nj01971h
FC1=C(CC(CCCC)CC)SC(C2=C3C(SC(C4=CC=C(C5=C6C(C(C7=C(CC(CC)CCCC)SC(CC(CC)CCCC)=C7C6=O)=O)=C(C8=CC=C(C)S8)S5)S4)=C3)=C(C9=CC(F)=C(CC(CC)CCCC)S9)C%10=C2SC(C)=C%10)=C1,-5.48 ,-3.64 ,CCCCCCC1=CCC(C2(c3ccc(CCCCCC)cc3)c3cc4c(cc3-c3sc5cc(/C=C6\C(=O)c7ccc(C)cc7C6=C(C#N)C#N)sc5c32)C(c2ccc(CCCCCC)cc2)(c2ccc(CCCCCC)cc2)c2c-4sc3cc(/C=C4\C(=O)c5ccc(C)cc5C4=C(C#N)C#N)sc23)C=C1,-5.58 ,-3.98 ,10.50,15.78,0.65,1.02,10.1002/adma.201707170
CC(SC1=C2C3=CC(Cl)=C(CC(CC)CCCC)S3)=CC1=C(C4=CC(Cl)=C(CC(CC)CCCC)S4)C5=C2C=C(S5)C6=CC=C(C7=C8C(C(C9=C(CC(CC)CCCC)SC(CC(CC)CCCC)=C9C8=O)=O)=C(C%10=CC=C(C)S%10)S7)S6,-5.50 ,-3.60 ,O=C1C2=C(C(/C1=C/C3=CC(SC(C4=C5C=C6C(SC7=C8SC(/C=C9/C(C%10=C(C9=O)C=C(Cl)C(Cl)=C%10)=C(C#N)\C#N)=C7)=C8C(C(C=C%11)=CC=C%11CCCCCC)(C6=C4)C(C=C%12)=CC=C%12CCCCCC)=C%13C5(C(C=C%14)=CC=C%14CCCCCC)C(C=C%15)=CC=C%15CCCCCC)=C%13S3)=C(C#N)\C#N)C=CC=C2,-5.29 ,-3.77 ,12.23,18.91,0.74,0.88,10.1021/acs.jpclett.9b01931
CCC[Si](CCC)(C1=CC=C(C(C2=C3C=C(C4=CC=C(C5=C(F)C(F)=C(C6=CC=C(C)S6)C7=NN(CC(CCCCCC)CCCCCCCC)N=C57)S4)S2)=C8C(SC(C)=C8)=C3C9=CC=C([Si](CCC)(CCC)CCC)S9)S1)CCC,-5.40 ,-3.32 ,CCCCCCC(C=C1)=CC=C1C2(C3=CC=C(CCCCCC)C=C3)C4=CC5=C(C(C6=C5SC7=C6SC(/C=C8C(C9=CSC=C9C\8=C(C#N)\C#N)=O)=C7)(C%10=CC=C(CCCCCC)C=C%10)C%11=CC=C(CCCCCC)C=C%11)C=C4C%12=C2C(C=C%13/C=C%14C(C%15=CSC=C%15C\%14=C(C#N)/C#N)=O)=C(S%13)S%12,-5.62 ,-3.96 ,8.52,14.16,0.64,0.94,10.1016/j.orgel.2018.07.018
CCN1N=C2C(C3=CC=C(C)S3)=C(F)C(F)=C(C3=CC=C(C4=CC5=C(C6=CC=C([Si](CC)(CC)CC)S6)C6=C(C=C(C)S6)C(C6=CC=C([Si](CC)(CC)CC)S6)=C5S4)S3)C2=N1,-5.40 ,-3.24 ,CCc1ccc(C2(c3ccc(CC)cc3)c3cc4c(cc3-c3[se]c5cc(/C=C6\C(=O)c7ccccc7C6=C(C#N)C#N)sc5c32)C(c2ccc(CC)cc2)(c2ccc(CC)cc2)c2c-4[se]c3cc(/C=C4\C(=O)c5ccccc5C4=C(C#N)C#N)sc23)cc1,-5.60 ,-3.91 ,8.52,17.17,0.55,0.91,10.1021/acsami.1c12028
CC1=CC2=C(C=C1)C(C=CC(C3=CC=C(S3)C4=C(OCCCCCCCCCCCC)C(OCCCCCCCCCCCC)=C(C5=NSN=C45)C6=CC=C(S6)C)=C7)=C7N2CCCCCCCC,-5.23 ,-3.38 ,O=C(N(CCCCCCCCCCCCCC)C1=O)C2=CC=CC3=C2C1=CC=C3C4=CC=C(C#CC(S5)=CC=C5C6=CC=C7C8=C6C=CC=C8C(N(CCCCCCCCCCCCCC)C7=O)=O)S4,-5.83 ,-3.39 ,1.68,3.71,0.36,1.22,10.1016/j.synthmet.2016.07.015
O=C(OCC(CC)CCCC)C1=C(F)C2=C(C)SC(C3=CC4=C(C(C5=CC=C(CC(CC)CCCC)S5)=C(C=C(C)S6)C6=C4C7=CC=C(CC(CC)CCCC)S7)S3)=C2S1,-5.22 ,-3.64 ,O=C(N(N1C(C(C=C2)=C3C4=C2C5=CC=C(C(N(C(CCCCC)CCCCC)C6=O)=O)C(C6=CC7)=C5C7=C4CC=C3C1=O)=O)C8=O)C9=CCC(C%10=C%11C=CC8=C%109)=C%12CC=C%13C%14=C%12C%11=CC=C%14C(N(C(CCCCC)CCCCC)C%13=O)=O,-5.87 ,-3.76 ,5.56,12.86,0.54,0.79,10.1002/adfm.201501971
CC1=C(F)C(F)=C(C2=CC=C(C3=CC=C(C4=CC=C(C)S4)S3)S2)C5=NC(C6=CC(OCCCCCCCC)=C(OCCCCCCCC)C=C6)=C(C7=CC=C(OCCCCCCCC)C(OCCCCCCCC)=C7)N=C51,-5.56 ,-3.65 ,CCCCCCC(C=C1)=CC=C1C2(C3=CC=C(CCCCCC)C=C3)C4=CC5=C(C(C6=C5SC7=C6SC(/C=C8C(C(C=CC=C9)=C9C\8=C(C#N)\C#N)=O)=C7)(C%10=CC=C(CCCCCC)C=C%10)C%11=CC=C(CCCCCC)C=C%11)C=C4C%12=C2C(SC(/C=C%13C(C(C=CC=C%14)=C%14C\%13=C(C#N)/C#N)=O)=C%15)=C%15S%12,-5.61 ,-3.94 ,3.95,9.03,0.45,0.93,10.1039/c8tc06206d
CCC1=C(CC)SC(C2=C3C=C(C4=CC=C(C5=C(F)C(F)=C(C6=CC=C(C)S6)C6=NN(CC)N=C56)S4)SC3=C(C3=CC(CC)=C(CC)S3)C3=C2SC(C)=C3)=C1,-5.31 ,-2.89 ,CCC1(CC)c2cc(-c3ccc(/C=C4\C(=O)c5ccccc5C4=C(C#N)C#N)s3)ccc2-c2ccc(-c3ccc(/C=C4\C(=O)c5ccccc5C4=C(C#N)C#N)s3)cc21,-5.67 ,-3.79 ,6.52,14.28,0.53,0.87,10.1016/j.jpowsour.2021.229961
CC(SC1=C2C3=CC=C(CC(CC)CCCC)S3)=CC1=C(C4=CC=C(CC(CC)CCCC)S4)C5=C2C=C(S5)C6=CC=C(C7=C8C(C(C9=C(CC(CC)CCCC)SC(CC(CC)CCCC)=C9C8=O)=O)=C(C%10=CC=C(C)S%10)S7)S6,-5.33 ,-2.92 ,CCCCCCC(C=C1)=CC=C1C(C2=C3SC(C4=CC=C(/C=C5C(C(C=C(F)C(F)=C6)=C6C\5=C(C#N)\C#N)=O)[Se]4)=C2)(C7=CC=C(CCCCCC)C=C7)C8=C3C=C(C(C9=C%10SC(C%11=CC=C(/C=C%12/C(C%13=C(C%12=O)C=C(F)C(F)=C%13)=C(C#N)/C#N)[Se]%11)=C9)(C%14=CC=C(CCCCCC)C=C%14)C%15=CC=C(CCCCCC)C=C%15)C%10=C8,-5.51 ,-4.00 ,11.19,21.35,0.65,0.79,10.1039/C8TA00783G
CC(S1)=CC=C1C(S2)=C(OCCOCCOCC)C=C2C3=CC=C(C4=CC(OCCOCCOCC)=C(C)S4)S3,-4.74 ,-2.98 ,CCOCCOCCOC(C=C1)=CC=C1C2=NC3=C(C4=CC5=NSN=C5C=C4)C6=NSN=C6C(C7=CC8=NSN=C8C=C7)=C3N=C2C9=CC=C(OCCOCCOCC)C=C9,-5.68 ,-3.77 ,0.18,0.56,0.34,0.92,10.1039/c9nj02419k
FC1=C(C2=CC=C(C)S2)C3=NC(OCC(CCCCCC)CCCCCCCC)=CN=C3C(C)=C1F,-5.54 ,-2.98 ,CCCCCCC(C=C1)=CC=C1C2(C3=CC=C(CCCCCC)C=C3)C4=CC5=C(C(C6=C5SC7=C6SC(/C=C8C(C(C=CC=C9)=C9C\8=C(C#N)\C#N)=O)=C7)(C%10=CC=C(CCCCCC)C=C%10)C%11=CC=C(CCCCCC)C=C%11)C=C4C%12=C2C(SC(/C=C%13C(C(C=CC=C%14)=C%14C\%13=C(C#N)/C#N)=O)=C%15)=C%15S%12,-5.51 ,-3.84 ,10.90,17.30,0.59,1.03,10.1021/acsami.9b22666
CCOC(=O)c1ccsc1-c1ccc(-c2sc(-c3cc4c(-c5ccc(SCC)s5)c5sc(-c6cc(C(=O)OCC)c(-c7ccc(-c8sc(-c9cc%10c(-c%11ccc(SCC)s%11)c%11sc(-c%12cc(C(=O)OCC)c(-c%13ccc(-c%14sc(-c%15cc%16c(-c%17ccc(SCC)s%17)c%17sccc%17c(-c%17ccc(SCC)s%17)c%16s%15)cc%14C(=O)OCC)s%13)s%12)cc%11c(-c%11ccc(SCC)s%11)c%10s9)cc8C(=O)OCC)s7)s6)cc5c(-c5ccc(SCC)s5)c4s3)cc2C(=O)OCC)s1,-5.39 ,-3.37 ,CCc1ccc(C2(c3ccc(CC)cc3)c3cc4c(cc3-c3sc5cc(/C=C6\C(=O)c7ccc(C)cc7C6=C(C#N)C#N)sc5c32)C(c2ccc(CC)cc2)(c2ccc(CC)cc2)c2c-4sc3cc(/C=C4\C(=O)c5ccc(C)cc5C4=C(C#N)C#N)sc23)cc1,-5.58 ,-3.96 ,11.90,18.90,0.63,1.00,10.1039/C6EE03489F
FC(C(F)=C(C1=CC=C(S1)C)C2=NSN=C23)=C3C4=CC=C(C5=C(CC(CCCCCC)CCCCCCC)C=C(C6=C(C(OCC(CCCCCCCC)CCCCCCCCC)=O)C=C(C7=C(F)C(F)=C(C8=CC(C(OCC(CCCCCCCC)CCCCCCCCC)=O)=C(C9=CC(CC(CCCCCC)CCCCCCC)=C(C)S9)S8)C%10=NSN=C7%10)S6)S5)S4,-5.46 ,-3.56 ,O=C(N(C(CCCCCC)CCCCCC)C1=O)C2=CC=C3C4=CC=C5C6=C4C7=C8C3=C2C1=CC8=C(SC(C9=CC=C(C%10=CC%11=C%12C=C%13C%14=C(C%12=C%15C(C%16=CC=C%17C%18=O)=C%17C(C(N%18C(CCCCCC)CCCCCC)=O)=CC%15=C%11S%10)C%16=CC=C%14C(N(C(CCCCCC)CCCCCC)C%13=O)=O)C%19=C9C(C%20=CC%21=C%22C=C%23C%24=C%25C(C%26=CC=C%27C%28=C%26C(C(C=C%28C(N(C(CCCCCC)CCCCCC)C%27=O)=O)=C%21S%20)=C%25%22)=CC=C%24C(N(C(CCCCCC)CCCCCC)C%23=O)=O)=CC=C%19C%29=CC%30=C(C=C%31C(N(C(CCCCCC)CCCCCC)C%32=O)=O)C%33=C%34C%35=C(C%36=CC%34=C%30S%29)C(C(N(C(CCCCCC)CCCCCC)C%36=O)=O)=CC=C%35C%37=CC=C%32C%31=C%33%37)=C%38)C%38=C7C=C6C(N(C(CCCCCC)CCCCCC)C5=O)=O,-5.83 ,-3.60 ,7.40,11.50,0.55,1.15,10.1039/c9ta00343f
CC1=CC2=C(S1)C(C3=CC(CCCCCC)=C(CCCCCC)S3)=C4C=C(SC4=C2C5=CC(CCCCCC)=C(CCCCCC)S5)C6=CC=C(S6)C7=C(C(F)=C(C8=NN(N=C87)CC(CCCC)CCCCCC)C9=CC=C(S9)C)F,-5.31 ,-2.89 ,O=C(/C(S1)=C/C(C2=NSN=C32)=C(F)C(F)=C3C(S4)=CC5=C4C6=CC(C(C7=CC=C(CCCCCC)C=C7)(C8=CC=C(CCCCCC)C=C8)C9=C%10SC(C%11=C(F)C(F)=C(/C=C%12SC(N(CC)C\%12=O)=S)C%13=NSN=C%11%13)=C9)=C%10C=C6C5(C%14=CC=C(CCCCCC)C=C%14)C%15=CC=C(CCCCCC)C=C%15)N(CC)C1=S,-5.71 ,-3.77 ,6.34,11.77,0.52,1.01,10.1021/acs.chemmater.7b02228
CC1=C(CCCCCC)C=C(C)S1,-4.85 ,-2.84 ,O=C1N(CC(CC)CCCC)C(C2=CC=C(C3=CC=CC=C3)S2)=C4C1=C(N(CC(CC)CCCC)C4=O)C5=CC=C(C6=CC7=C(C=C6)C8=C(C=C(C9=CC=C(C(N(CC(CC)CCCC)C%10=O)=C%11C%10=C(C%12=CC=C(C%13=CC=CC=C%13)S%12)N(CC(CC)CCCC)C%11=O)S9)C=C8)C7%14C(C=C(C%15=CC=C(C%16=C%17C(N(C(C(S%18)=CC=C%18C%19=CC=CC=C%19)=C%17C(N%16CC(CCCC)CC)=O)CC(CCCC)CC)=O)S%15)C=C%20)=C%20C%21=C%14C=C(C%22=CC=C(C%23=C%24C(N(C(C(S%25)=CC=C%25C%26=CC=CC=C%26)=C%24C(N%23CC(CCCC)CC)=O)CC(CCCC)CC)=O)S%22)C=C%21)S5,-5.26 ,-3.51 ,5.16,8.29,0.55,1.14,10.1039/C5EE03481G
FC1=C(CC(CCCC)CC)SC(C2=C3C(SC(C4=CC=C(C5=C6C(C(C7=C(CC(CC)CCCC)SC(CC(CC)CCCC)=C7C6=O)=O)=C(C8=CC=C(C)S8)S5)S4)=C3)=C(C9=CC(F)=C(CC(CC)CCCC)S9)C%10=C2SC(C)=C%10)=C1,-5.48 ,-3.64 ,O=C1C2=C(C=C(F)C(F)=C2)C(/C1=C/C(S3)=C(C4=CC=C(CCCCCC)C=C4)C=C3C5=CC(OCC(CCCCCCCC)CCCCCC)=C(C6=CC(C7=CC=C(CCCCCC)C=C7)=C(/C=C8/C(C(C=C(F)C(F)=C9)=C9C8=O)=C(C#N)/C#N)S6)C=C5OCC(CCCCCCCC)CCCCCC)=C(C#N)\C#N,-5.87 ,-3.89 ,7.04,14.55,0.51,0.94,10.1002/anie.202101867
FC(C(F)=C(C1=NSN=C12)C)=C2C(S3)=CC=C3C4=C(OCC(CCCCCC)CCCCCCCC)C=C(C5=CC=C(C)S5)C(OCC(CCCCCC)CCCCCCCC)=C4,-5.31 ,-3.56 ,O=C(N(C(CCCCC)CCCCC)C1=O)C2=CC=C(C3=C4C=CC1C32)C5=C(C6=CC=C(C7(CCCCC7)C8=CC=C(C(C=C9%10)=C%11C%12=CC=C%13C(N(C(C%14C=CC(C%15=CC=C(C%10=C%15%11)C(N(C9=O)C(CCCCC)CCCCC)=O)=C%12C%13%14)=O)C(CCCCC)CCCCC)=O)C=C8)C=C6)C=C%16C%17=C5C4=CC=C%17C(N(C(CCCCC)CCCCC)C%16=O)=O,-5.92 ,-3.85 ,2.14,6.04,0.40,0.89,10.1039/c6cc04229e
CC(S1)=CC2=C1C(C3=CC=C(CC(CC)CCCC)S3)=C(C=C(C4=C(C(F)=C(C(OCC(CC)CCCC)=O)S5)C5=C(C)S4)S6)C6=C2C7=CC=C(CC(CC)CCCC)S7,-5.07 ,-3.34 ,O=C(C(CC(CCCCCCCCCC)CCCCCCCCCCCC)C1=O)C2=C(C1=CC=C34)C3=C(C(C4=N5)=NC(C5=C6C7=C(OCCO8)C8=C(C(C9C%10N=C(C%11=C%12C(C%13=CC=C%12%14)=C(C(C(CC(CCCCCCCCCC)CCCCCCCCCCCC)C%13=O)=O)C=C%11)C%14=N9)=C%15N=C%16C(C%17=C%18C%16=NC%15=C%10C%19=CC=CC=C%19)=CC=C(C%17=C%20C=C%18)C(C(C%20=O)CC(CCCCCCCCCCCC)CCCCCCCCCC)=O)S7)=C(C%21=CC=CC=C%21)C%22N=C%23C%24=C%25C(C%23=NC6%22)=CC=C(C%25=C%26C=C%24)C(C(C%26=O)CC(CCCCCCCCCCCC)CCCCCCCCCC)=O)C=C2,-5.76 ,-3.65 ,6.42,13.50,0.51,0.95,10.1002/adma.201503801
CC1=CC(CC(CC)CCCC)=C(C2=NC(SC(C3=C(CC(CCCC)CC)C=C(C4=CC([Si](CC(CC)CCCC)(CC(CCCC)CC)C5=C6SC(C)=C5)=C6S4)S3)=N7)=C7S2)S1,-5.10 ,-3.30 ,O=C(N(CC(CCCCCCCCCC)CCCCCCCCCCCC)C1=O)C2=C(C1=CC=C3C4=NC5=C(C6=CC=C(C(C7=N8)=C9N=C(C%10=CC=C%11C(N(C%12=O)CC(CCCCCCCCCCCC)CCCCCCCCCC)=O)C(C%13=C%10C%11=C%12C=C%13)=NC9=C(C7=NC(C%14=C%15C%16=C%17C=C%14)=C8C%15=CC=C%16C(N(C%17=O)CC(CCCCCCCCCCCC)CCCCCCCCCC)=O)C%18=CC=CC=C%18)[Se]6)C%19=NC%20=C%21C%22=C%23C(C%24=CC=C%23%20)=C(C(N(CC(CCCCCCCCCC)CCCCCCCCCCCC)C%24=O)=O)C=C%22)C3=C(C4=NC5=C(C%25=CC=CC=C%25)C%19=N%21)C=C2,-5.74 ,-3.70 ,6.37,12.56,0.55,0.92,10.1002/adma.201500577
O=C(OCC(CC)CCCC)C1=C(F)C2=C(C)SC(C3=CC4=C(C(C5=CC=C(CC(CC)CCCC)S5)=C(C=C(C)S6)C6=C4C7=CC=C(CC(CC)CCCC)S7)S3)=C2S1,-5.29 ,-3.72 ,O=C(N(C(CCCCCC)CCCCCC)C1=O)C2=CC=C(C3=C4C=CC1C32)C5=C(C6=CC7=C(S6)C8=C(CC(CC)CCCC)C9=C(C(SC(C%10=CC%11C%12C%13=C%10C%14=CC=C(C(N%15C(CCCCCC)CCCCCC)=O)C%16=C%14C(C%13=CC=C%12C(N(C(CCCCCC)CCCCCC)C%11=O)=O)=CC=C%16C%15=O)=C%17)=C%17S9)C(CC(CC)CCCC)=C8S7)C=C%18C%19=C5C4=CC=C%19C(N(C(CCCCCC)CCCCCC)C%18=O)=O,-5.68 ,-3.87 ,2.97,8.39,0.40,0.89,10.1021/acsami.8b01308
CCC1=CC=C(C2=C3C=C(C4=CC=C(C5=NC6=C(C7=CC=C(CC)S7)C7=C(N=C(C8=CC=C(C)S8)S7)C(C7=CC=C(CC)S7)=C6S5)S4)SC3=C(C3=CC=C(CC)S3)C3=C2SC(C)=C3)S1,-5.47 ,-3.47 ,CCc1ccc(C2(c3ccc(CC)cc3)c3cc4c(cc3-c3sc5cc(/C=C6\C(=O)c7cc(F)c(F)cc7C6=C(C#N)C#N)sc5c32)C(c2ccc(CC)cc2)(c2ccc(CC)cc2)c2c-4sc3cc(/C=C4\C(=O)c5cc(F)c(F)cc5C4=C(C#N)C#N)sc23)cc1,-5.70 ,-4.15 ,12.00,21.50,0.68,0.82,10.1039/D0TA04734A
CC1=CC(C(C2=CC(F)=C(CC(CCCC)CC)S2)=C(SC(C3=CC=C(C4=C5C(C(C6=C(CC(CC)CCCC)SC(CC(CCCC)CC)=C6C5=O)=O)=C(C7=CC=C(C)S7)S4)S3)=C8)C8=C9C%10=CC(F)=C(CC(CC)CCCC)S%10)=C9S1,-5.45 ,-3.64 ,O=C1C2=C(C=C(F)C(F)=C2)C(/C1=C/C(S3)=C(CCCCCCCCC)C4=C3C(N5CC(CCCCCC)CCCCCCCC)=C(S4)C6=C5C(N(CC(CCCCCC)CCCCCCCC)C7=C8SC9=C7SC%10=C9SC%11=C%10SC(/C=C%12C(C(C=C%13F)=C(C\%12=C(C#N)\C#N)C=C%13F)=O)=C%11CCCCCCCCC)=C8C%14=NSN=C%146)=C(C#N)\C#N,-5.56 ,-3.83 ,15.81,24.67,0.73,0.88,10.1002/adfm.202104369
CC1=CC(C(C2=CC=C(CC(CCCC)CC)S2)=C(SC(C3=CC=C(C4=C5C(C(C6=C(CC(CC)CCCC)SC(CC(CCCC)CC)=C6C5=O)=O)=C(C7=CC=C(C)S7)S4)S3)=C8)C8=C9C%10=CC=C(CC(CC)CCCC)S%10)=C9S1,-5.34 ,-3.44 ,O=C(C(C=C(Cl)C(Cl)=C1)=C1C/2=C(C#N)/C#N)C2=C/C(S3)=CC4=C3C(S5)=C(C4(CCCCCCCC)CCCCCCCC)C=C5C6=CC7=C(C8=CC=C(CC(CC)CCCC)S8)C9=C(C=C(C(S%10)=CC%11=C%10C(S%12)=C(C(CCCCCCCC)%11CCCCCCCC)C=C%12/C=C%13/C(C(C=C%14Cl)=C(C%13=O)C=C%14Cl)=C(C#N)/C#N)S9)C(C%15=CC=C(CC(CCCC)CC)S%15)=C7S6,-5.35 ,-3.75 ,9.54,18.56,0.60,0.86,10.1021/acs.chemmater.8b04087
CC(SC1=C2C3=CC(Cl)=C(SCC(CC)CCCC)S3)=CC1=C(C4=CC(Cl)=C(SCC(CC)CCCC)S4)C5=C2C=C(C6=CC=C(C7=C8C(C(C9=C(CC(CC)CCCC)SC(CC(CC)CCCC)=C9C8=O)=O)=C(C%10=CC=C(C)S%10)S7)S6)S5,-5.82 ,-3.64 ,O=C(N(C(CCCCC)CCCCC)C1=O)C2=CC=C3C4=C(C5=C(C6=C7SC(C6=C8C9=CC(Cl)=C(SCC(CC)CCC)S9)=C(C%10=CC(Cl)=C(SCC(CC)CCCC)S%10)C%11=C8SC%12=C%11C%13=CC(C(N(C%14=O)C(CCCCC)CCCCC)=O)=C%15C%14=CC=C%16C(C=C%17)=C%18C%19=C%17C(N(C(C%19=CC%12=C%18C%13=C%16%15)=O)C(CCCCC)CCCCC)=O)C=C(C(N(C(CCCCC)CCCCC)C%20=O)=O)C%21=C%20C=CC3=C5%21)C7=CC1=C42,-5.88 ,-3.65 ,5.82,9.75,0.54,1.10,10.1002/cphc.201900309
CC1=C(C(F)=C(C(OCC(CCCC)CC)=O)S2)C2=C(S1)C(S3)=CC(C3=C4C5=CC=C(CC(CCCC)CC)S5)=C(C6=CC=C(CC(CC)CCCC)S6)C7=C4C=C(C)S7,-5.22 ,-3.64 ,O=C(C1=C2C=C(C(F)=C1)F)C(/C2=C(C#N)\C#N)=C\C3=CC4=C(S3)C(C(C5=CC=C(C=C5)CCCCCC)(C6=C7SC8=C6SC9=C8C(C%10=CC=C(C=C%10)CCCCCC)(C%11=C9SC%12=C%11SC(/C=C(C(C%13=C%14C=C(C(F)=C%13)F)=O)/C%14=C(C#N)\C#N)=C%12)C%15=CC=C(C=C%15)CCCCCC)C%16=CC=C(C=C%16)CCCCCC)=C7S4,-5.43 ,-4.00 ,10.90,25.12,0.68,0.64,10.1002/adma.201706571
CC1=CC(C(S1)=C2C3=CC=C([Si](CCC)(CCC)CCC)S3)=C(C4=C2C=C(C5=CC(CCCCCCCCCCCC)=C(C6=C7C(C(N(CC(CCCCCC)CCCCCCCC)C7=O)=O)=C(C8=C(CCCCCCCCCCCC)C=C(C)S8)S6)S5)S4)C9=CC=C([Si](CCC)(CCC)CCC)S9,-5.38 ,-3.38 ,O=C(C(C=CC=C1)=C1C/2=C(C#N)\C#N)C2=C/C(S3)=CC4=C3C5=C(C4(CCCCCC)CCCCCC)C=C6C(C(CCCCCC)(CCCCCC)C7=C6SC(/C=C8C(C(C=CC=C9)=C9C\8=C(C#N)/C#N)=O)=C7)=C5,-5.67 ,-4.10 ,6.18,12.00,0.54,0.96,10.1039/c8ee01546e
O=C(OCC(CC)CCCC)C1=C(F)C2=C(C)SC(C3=CC4=C(C(C5=CC=C(CC(CC)CCCC)S5)=C(C=C(C)S6)C6=C4C7=CC=C(CC(CC)CCCC)S7)S3)=C2S1,-5.22 ,-3.64 ,O=C1N(C(CCCCC)CCCCC)C(C2=C3C(C4=C5C=C31)=C(C6=C7C4=C([Se]5)C=C(C(N(C(CCCCC)CCCCC)C8=O)=O)C7=C8C=C69)C(C%10=C9C(C=C%11C(N(C(CCCCC)CCCCC)C%12=O)=O)=C%13C%14=C%10C=C%15C%16=C(C(N(C(CCCCC)CCCCC)C%15=O)=O)C=CC(C%17=C%13C%11=C%12C=C%17)=C%14%16)=C2)=O,-6.18 ,-3.95 ,6.61,14.78,0.56,0.80,10.1021/acsaem.8b01484
FC1=C(CC(CCCC)CC)SC(C2=C(C=C(C3=CC=C(C4=C(C(C5=C(CC(CCCC)CC)SC(CC(CCCC)CC)=C5C6=O)=O)C6=C(C7=CC=C(C)S7)S4)S3)S8)C8=C(C9=CC(F)=C(CC(CCCC)CC)S9)C%10=C2SC(C)=C%10)=C1,-5.47 ,-3.67 ,CCCCCCc1cccc(-c2c(/C=C3\C(=O)c4cc(F)c(F)cc4C3=C(C#N)C#N)sc3c2sc2c4c5nsnc5c5c6sc7c(-c8cccc(CCCCCC)c8)c(/C=C8\C(=O)c9cc(F)c(F)cc9C8=C(C#N)C#N)sc7c6n(CC(CC)CCCC)c5c4n(CC(CC)CC)c32)c1,-5.65 ,-3.90 ,17.22,25.08,0.80,0.86,10.1002/aenm.202102596
CC1=CC(C(S1)=C2C3=CC=C([Si](CCC)(CCC)CCC)S3)=C(C4=C2C=C(C5=C(CC(CCCCCCCC)CCCCCCCCCC)C=C(C6=C(F)C(F)=C(C7=CC(CC(CCCCCCCC)CCCCCCCCCC)=C(C)S7)C8=NSN=C68)S5)S4)C9=CC=C([Si](CCC)(CCC)CCC)S9,-5.01 ,-3.26 ,O=C(C(C=CC=C1)=C1C/2=C(C#N)\C#N)C2=C/C(S3)=CC4=C3C5=C(C4(CCCCCC)CCCCCC)C=C6C(C(CCCCCC)(CCCCCC)C7=C6SC(/C=C8C(C(C=CC=C9)=C9C\8=C(C#N)/C#N)=O)=C7)=C5,-5.67 ,-4.10 ,8.11,12.80,0.70,0.91,10.1039/c8ee01546e
CC1=CC(N2CCCCCCCC)=C(C3=C2C=C(C4=CC=C(C5=C(OCCCCCCCCCCCC)C(OCCCCCCCCCCCC)=C(C6=CC=C(C)S6)C7=NSN=C75)S4)C=C3)C=C1,-5.23 ,-3.26 ,O=C(N(CCCCCC)C1=O)C2=CC=C(C#CC3=CC=C(C(N(CCCCCC)C4=O)=O)C5=C4C=CC=C53)C6=CC=CC1=C26,-6.04 ,-3.48 ,4.05,6.24,0.61,1.06,10.1039/C6TC01438K
CC1=C(C(F)=C(C(OCC(CCCC)CC)=O)S2)C2=C(S1)C(S3)=CC(C3=C4C5=CC=C(CC(CCCC)CC)S5)=C(C6=CC=C(CC(CC)CCCC)S6)C7=C4C=C(C)S7,-5.22 ,-3.64 ,O=C1C(C2=C3C(N1C(CCC)CCC)=O)=CC=C(C4=CC=C(C(N5C(CCC)CCC)=O)C6=C47)C2=C(C=C3C8=CC9=C(C%10=CC=C(C%11=CC%12=C%13C(C%14=CC=C(C(N%15C(CCC)CCC)=O)C%16=C%14C%12=CC=C%16C%15=O)=CC=C(C%13=C%11C(N%17C(CCC)CCC)=O)C%17=O)S%10)C%18=C(C=C(C%19=CC%20=C%21C(C%22=CC=C(C(N%23C(CCC)CCC)=O)C%24=C%22C%20=CC=C%24C%23=O)=CC=C(C%21=C%19C(N%25C(CCC)CCC)=O)C%25=O)S%18)C(C%26=CC=C(C%27=CC%28=C%29C(C%30=CC=C(C(N%31C(CCC)CCC)=O)C%32=C%30C%28=CC=C%32C%31=O)=CC=C(C%29=C%27C(N%33C(CCC)CCC)=O)C%33=O)S%26)=C9S8)C7=CC=C6C5=O,-5.71 ,-3.89 ,8.47,17.90,0.58,0.79,10.1021/jacs.6b03562
O=C(OCC(CC)CCCC)C1=C(F)C2=C(C)SC(C3=CC4=C(C(C5=CC=C(CC(CC)CCCC)S5)=C(C=C(C)S6)C6=C4C7=CC=C(CC(CC)CCCC)S7)S3)=C2S1,-5.20 ,-3.60 ,O=C1C(C=C(F)C(F)=C2)=C2C(/C1=C/C3=CSC4=C3SC5=C4C(C6=CC=C(CCCCCC)C=C6)(C7=C5SC8=C7SC9=C8C(C(C=C%10)=CC=C%10CCCCCC)(C(C=C%11)=CC=C%11CCCCCC)C%12=C9SC%13=C%12SC%14=C%13C(C(C=C%15)=CC=C%15CCCCCC)(C(C=C%16)=CC=C%16CCCCCC)C%17=C%14SC%18=C%17SC(/C=C%19C(C%20=C(C\%19=C(C#N)/C#N)C=C(C(F)=C%20)F)=O)=C%18)C%21=CC=C(CCCCCC)C=C%21)=C(C#N)/C#N,-5.31 ,-3.99 ,10.30,20.20,0.63,0.78,10.1039/c9ta07917c
CC1=CC(C(C2=CC=C(CC(CCCC)CC)S2)=C(SC(C3=CC=C(C4=C5C(C(C6=C(CC(CC)CCCC)SC(CC(CCCC)CC)=C6C5=O)=O)=C(C7=CC=C(C)S7)S4)S3)=C8)C8=C9C%10=CC=C(CC(CC)CCCC)S%10)=C9S1,-5.34 ,-3.44 ,O=C1C2=C(C=C(F)C(F)=C2)C(/C1=C/C(S3)=C(CCCCCCCCCCC)C4=C3C(N5CC(CCCCCC)CCCC)=C(S4)C6=C5C(N(CC(CCCCCC)CCCC)C7=C8SC9=C7SC(/C=C/C=C%10C(C(C=C(F)C(F)=C%11)=C%11C\%10=C(C#N)/C#N)=O)=C9CCCCCCCCCCC)=C8C%12=NSN=C%126)=C(C#N)\C#N,-5.66 ,-4.03 ,12.56,26.50,0.67,0.71,10.1016/j.cej.2021.132830
CCc1ccc(-c2c3cc(-c4ccc(-c5sc(-c6ccc(-c7cc8c(-c9ccc(CC)s9)c9sc(-c%10ccc(-c%11sc(-c%12ccc(-c%13cc%14c(-c%15ccc(CC)s%15)c%15sc(-c%16ccc(-c%17sc(-c%18cccs%18)c%18c%17C(=O)c%17c(CC)sc(CC)c%17C%18=O)s%16)cc%15c(-c%15ccc(CC)s%15)c%14s%13)s%12)c%12c%11C(=O)c%11c(CC)sc(CC)c%11C%12=O)s%10)cc9c(-c9ccc(CC)s9)c8s7)s6)c6c5C(=O)c5c(CC)sc(CC)c5C6=O)s4)sc3c(-c3ccc(CC)s3)c3ccsc23)s1,-5.43 ,-3.42 ,CCc1c(/C=C2\C(=O)c3ccccc3C2=C(C#N)C#N)sc2c1sc1c3c4nn(CC)nc4c4c5sc6c(CC)c(/C=C7\C(=O)c8ccccc8C7=C(C#N)C#N)sc6c5n(CC)c4c3n(CC)c21,-5.59 ,-3.78 ,13.26,23.28,0.63,0.90,10.1016/j.jechem.2019.07.002
CC(O1)=CC2=C1C(C3=CC(C=CC(SCC(CCCCCCCC)CCCCCC)=C4)=C4C=C3)=C(C=C(C5=CC=C(C6=C(F)C(F)=C(C7=CC=C(C)S7)C8=NN(CC(CCCCCC)CCCCCCCC)N=C86)S5)O9)C9=C2C%10=CC(C=CC(SCC(CCCCCC)CCCCCCCC)=C%11)=C%11C=C%10,-5.44 ,-3.35 ,O=C1C2=C(C=C(F)C(F)=C2)C(/C1=C/C(S3)=C(CC(CCCCCC)CCCC)C4=C3C(N5CC(CC)CCCC)=C(S4)C6=C5C(N(CC(CC)CCCC)C7=C8SC9=C7SC(/C=C%10C(C%11=CSC=C%11C\%10=C(C#N)/C#N)=O)=C9CC(CCCCCC)CCCC)=C8C%12=NSN=C%126)=C(C#N)\C#N,-5.66 ,-3.87 ,15.24,23.90,0.74,0.86,10.1002/aenm.202103684
CC(SC1=C2C3=CC=C(CC(CC)CCCC)S3)=CC1=C(C4=CC=C(CC(CC)CCCC)S4)C5=C2C=C(S5)C6=CC=C(C7=C8C(C(C9=C(CC(CC)CCCC)SC(CC(CC)CCCC)=C9C8=O)=O)=C(C%10=CC=C(C)S%10)S7)S6,-5.21 ,-3.41 ,O=C(N(CCCCCC)/C(S/1)=C(C#N)\C#N)C1=C\C(S2)=CC(CC(CC)CCCC)=C2C(S3)=CC4=C3C5=CC(C(C6=CC=C(CCCCCC)S6)(C7=CC=C(CCCCCC)S7)C8=C9SC(C%10=C(CC(CC)CCCC)C=C(/C=C%11S/C(N(C\%11=O)CCCCCC)=C(C#N)/C#N)S%10)=C8)=C9C=C5C4(C%12=CC=C(CCCCC)S%12)C%13=CC=C(CCCCCC)S%13,-5.40 ,-3.62 ,2.21,4.97,0.37,1.17,10.1002/adma.201703005
CC1=CC(C(S1)=C2C3=CC=C(SCC(CC)CCCC)S3)=C(C4=C2C=C(C5=CC=C(C6=C(F)C(F)=C(C7=CC=C(C)S7)C8=NN(CC(CCCCCC)CCCCCCCC)N=C68)S5)S4)C9=CC=C(SCC(CC)CCCC)S9,-5.32 ,-3.08 ,CCCCCCC(C=C1)=CC=C1C2(C3=CC=C(CCCCCC)C=C3)C4=CC5=C(C(C6=C5SC7=C6SC(/C=C8C(C(C=CC=C9)=C9C\8=C(C#N)\C#N)=O)=C7)(C%10=CC=C(CCCCCC)C=C%10)C%11=CC=C(CCCCCC)C=C%11)C=C4C%12=C2C(SC(/C=C%13C(C(C=CC=C%14)=C%14C\%13=C(C#N)/C#N)=O)=C%15)=C%15S%12,-5.64 ,-3.92 ,8.97,16.33,0.60,0.91,10.1021/jacs.6b01744
CC1=C(C(F)=C(C(OCC(CCCC)CC)=O)S2)C2=C(S1)C(S3)=CC(C3=C4OCC(CC)CCCC)=C(OCC(CCCC)CC)C5=C4C=C(C)S5,-5.15 ,-3.31 ,O=C(C1=C2C3=CC=CS3)N(C(C4=CC=C(S4)C(S5)=CC=C5C6=C(F)C(F)=C(C7=CC=C(C(S8)=CC=C8C(N9CC(CCCC)CC)=C%10C(N(C(C%11=CC=CS%11)=C%10C9=O)CC(CCCC)CC)=O)S7)C%12=NSN=C%126)=C1C(N2CC(CCCC)CC)=O)CC(CCCC)CC,-5.70 ,-4.18 ,5.00,12.10,0.51,0.81,10.1021/acs.chemmater.5b02480
CC1=C(C(CCCCCCCCC)CCCCCC)C=C(C2=C(C(CCCCCC)CCCCCCCCCC)C=C(C3=C(F)C(F)=C(C4=CC(C(CCCCCCCCCC)CCCCCC)=C(C5=CC(C(CCCCCC)CCCCCCCCC)=C(C6=CC=C(C7=C(F)C(F)=C(C8=CC=C(C)S8)C9=NSN=C97)S6)S5)S4)C%10=NSN=C%103)S2)S1,-5.31 ,-3.68 ,O=C(C1=CC(C2=CC=C(C(C(C=C3)=CC=C3C(C=C4C(N(C(C5=C4C6=C7C=C5)=O)C(CCCCCC)CCCCCC)=O)=C6C8=CC=C(C9=C%10C=CC7=C98)C(N(C%10=O)C(CCCCCC)CCCCCC)=O)(C(C=C%11)=CC=C%11C(C=C%12C(N(C(C%13=C%12C%14=C%15C=C%13)=O)C(CCCCCC)CCCCCC)=O)=C%14C%16=CC=C(C%17=C%18C=CC%15=C%17%16)C(N(C%18=O)C(CCCCCC)CCCCCC)=O)C(C=C%19)=CC=C%19C(C=C%20C(N(C(C%21=C%20C%22=C%23C=C%21)=O)C(CCCCCC)CCCCCC)=O)=C%22C%24=CC=C(C%25=C%26C=CC%23=C%25%24)C(N(C%26=O)C(CCCCCC)CCCCCC)=O)C=C2)=C%27C%28=CC=C(C%29=C%30C=CC%31=C%29%28)C(N(C%30=O)C(CCCCCC)CCCCCC)=O)N(C(C%32=C1C%27=C%31C=C%32)=O)C(CCCCCC)CCCCCC,-6.00 ,-3.75 ,4.60,8.70,0.54,1.04,10.1002/adma.201601003
CCC1=CC=C(C2=C(C)SC(C3=C(F)C(F)=C(C4=CC(C5=CC=C(CC)S5)=C(C5=CC=C(C6=C(F)C(F)=C(C7=CC=C(C)S7)C(F)=C6F)S5)S4)C4=NN(CC)N=C34)=C2)S1,-5.58 ,-3.58 ,CCC1(CC)c2cc3c(cc2-c2sc(/C=C4\C(=O)c5ccccc5C4=C(C#N)C#N)cc21)C(CC)(CC)c1cc(/C=C2\C(=O)c4ccccc4C2=C(C#N)C#N)sc1-3,-5.62 ,-4.04 ,10.60,16.24,0.67,0.96,10.1039/C8TA08769E
CC1=CC(C(C2=CC=C(CC(CCCC)CCCCCC)C=C2)=C(SC(C3=CC=C(C4=C5C(C(C6=C(CC(CC)CCCC)SC(CC(CCCC)CC)=C6C5=O)=O)=C(C7=CC=C(C)S7)S4)S3)=C8)C8=C9C%10=CC=C(CC(CCCCCC)CCCC)C=C%10)=C9S1,-5.43 ,-3.36 ,CCCCCCc1ccc(C2(c3ccc(CCCCCC)cc3)c3cc4c(cc3-c3sc(/C=C5\C(=O)c6cc7ccccc7cc6C5=C(C#N)C#N)cc32)C(c2ccc(CCCCCC)cc2)(c2ccc(CCCCCC)cc2)c2cc(/C=C3\C(=O)c5cc6ccccc6cc5C3=C(C#N)C#N)[se]c2-4)cc1,-5.77 ,-4.00 ,10.20,16.37,0.73,0.85,10.1016/j.jechem.2019.03.009
CC(S1)=CC2=C1C(OCC(CCCCCCCC)CCCCCC)=C(C=C(C3=CC=C(C(S4)=C5C(C(C6=C(CC(CC)CCCC)SC(CC(CC)CCCC)=C6C5=O)=O)=C4C7=CC=C(C)S7)S3)S8)C8=C2C9=CC=C(SCC(CC)CCCC)S9,-5.41 ,-3.56 ,O=C(C1=C2C=CC=C1)C(/C2=C(C#N)\C#N)=C\C3=CC4=C(C(C5(C6=CC=C(C=C6)CCCCCC)C7=CC=C(C=C7)CCCCCC)=C(C8=C5C=C(C9=C8)C%10=C(C9(C%11=CC=C(C=C%11)CCCCCC)C%12=CC=C(C=C%12)CCCCCC)C(SC(/C=C(C(C%13=C%14C=CC=C%13)=O)/C%14=C(C#N)\C#N)=C%15)=C%15S%10)S4)S3,-5.48 ,-3.83 ,7.09,14.02,0.53,0.95,10.1002/adma.201705870
ClC(C1=C(SC(C2=CC3=C(S2)C(C4=CC=C(S4)CC(CCCC)CC)=C5C=C(SC5=C3C6=CC=C(S6)CC(CCCC)CC)C)=C1S7)C)=C7C8=CC=C(C(OCCCCCC)=O)S8,-5.45 ,-3.60 ,CCCCCCC(C=C1)=CC=C1C2(C3=CC=C(CCCCCC)C=C3)C4=CC5=C(C(C6=C5SC7=C6SC(/C=C8C(C(C=CC=C9)=C9C\8=C(C#N)\C#N)=O)=C7)(C%10=CC=C(CCCCCC)C=C%10)C%11=CC=C(CCCCCC)C=C%11)C=C4C%12=C2C(SC(/C=C%13C(C(C=CC=C%14)=C%14C\%13=C(C#N)/C#N)=O)=C%15)=C%15S%12,-5.48 ,-3.83 ,8.81,15.79,0.61,0.91,10.1039/c7ta09837e
CC(SC1=C2C3=CC(F)=C(CC(CC)CCCC)S3)=CC1=C(C4=CC(F)=C(CC(CC)CCCC)S4)C5=C2C=C(S5)C6=CC=C(C7=C8C(C(C9=C(CC(CC)CCCC)SC(CC(CC)CCCC)=C9C8=O)=O)=C(C%10=CC=C(C)S%10)S7)S6,-5.45 ,-3.65 ,O=C1C2=C(C(/C1=C/C(S3)=CC(CC(CC)CCCC)=C3C4=CC(C(C(C=C5)=CC=C5CCCCCC)(C6=C7)C(C=C8)=CC=C8CCCCCC)=C(C6=CC9=C7C(SC(C%10=C(C=C(/C=C%11C(C(C=C(Cl)C(Cl)=C%12)=C%12C\%11=C(C#N)\C#N)=O)S%10)CC(CCCC)CC)=C%13)=C%13C(C(C=C%14)=CC=C%14CCCCCC)9C(C=C%15)=CC=C%15CCCCCC)S4)=C(C#N)\C#N)C=C(Cl)C(Cl)=C2,-5.54 ,-4.11 ,9.70,17.82,0.61,0.89,10.1021/acsami.9b10243
CC(SC1=C2C3=CC(F)=C(CC(CC)CCCC)S3)=CC1=C(C4=CC(F)=C(CC(CC)CCCC)S4)C5=C2C=C(S5)C6=CC=C(C7=C8C(C(C9=C(CC(CC)CCCC)SC(CC(CC)CCCC)=C9C8=O)=O)=C(C%10=CC=C(C)S%10)S7)S6,-5.47 ,-3.60 ,O=C(C/1=C\C2=CC=C(C3=CC(OCC(CCCCCC)CCCCCCCC)=C(C4=CC=C(/C=C(/C(C5=C6C=C(F)C(F)=C5)=C(C#N)\C#N)C6=O)S4)C=C3OCC(CCCCCC)CCCCCCCC)S2)C7=C(C=C(F)C(F)=C7)C1=C(C#N)/C#N,-5.62 ,-3.80 ,4.08,8.22,0.54,0.92,10.1038/s41467-019-10098-z
CC1=CC(C(C2=CC(F)=C(CC(CCCC)CC)S2)=C(SC(C3=CC=C(C4=C5C(C(C6=C(CC(CC)CCCC)SC(CC(CCCC)CC)=C6C5=O)=O)=C(C7=CC=C(C)S7)S4)S3)=C8)C8=C9C%10=CC(F)=C(CC(CC)CCCC)S%10)=C9S1,-5.45 ,-3.64 ,ClC1=CC(C2=O)=C(C(/C2=C/C(S3)=CC4=C3C5=C(C4(CC(CCCC)CC)CC(CCCC)CC)C=C(C6=C(OCC(CC)CCCC)C=C(C(SC(/C=C7C(C(C=C(Cl)C(Cl)=C8)=C8C\7=C(C#N)/C#N)=O)=C9)=C9C%10(CCCCCC)CCCCCC)C%10=C6)S5)=C(C#N)\C#N)C=C1Cl,-5.49 ,-4.05 ,13.67,23.00,0.70,0.85,10.1016/j.cej.2022.136509
CC(SC1=C2C3=CC(Cl)=C(CC(CC)CCCC)S3)=CC1=C(C4=CC(Cl)=C(CC(CC)CCCC)S4)C5=C2C=C(S5)C6=CC=C(C7=C8C(C(C9=C(CC(CC)CCCC)SC(CC(CC)CCCC)=C9C8=O)=O)=C(C%10=CC=C(C)S%10)S7)S6,-5.51 ,-3.67 ,CCCCCCC(C=C1)=CC=C1C2(C3=CC=C(CCCCCC)C=C3)C4=CC5=C(C(C6=C5SC7=C6SC(/C=C8C(C(C=C(F)C(F)=C9)=C9C\8=C(C#N)\C#N)=O)=C7)(C%10=CC=C(CCCCCC)C=C%10)C%11=CC=C(CCCCCC)C=C%11)C=C4C%12=C2C(SC(/C=C%13C(C(C=C(F)C(F)=C%14)=C%14C\%13=C(C#N)/C#N)=O)=C%15)=C%15S%12,-5.67 ,-4.15 ,14.40,21.80,0.77,0.86,10.1039/c9tc04798k
O=C(N1CC(CC)CCCC)C(C2=C1C(S3)=CC=C3C4=CC5=C(S4)C(C6=CC=C(C(CC)CCCC)S6)=C(C(S7)=C5C8=CC=C(C(CCCC)CC)S8)C=C7C9=CC=C(C%10=CC%11=C(C%12=CC=C(C(CC)CCCC)S%12)C(SC(C%13=CC=C(C%14=C%15C(C(N%14CC(CC)CCCC)=O)=C(C%16=CC=CS%16)N(CC(CC)CCCC)C%15=O)S%13)=C%17)=C%17C(C%18=CC=C(C(CCCC)CC)S%18)=C%11S%10)S9)=C(C%19=CC=CS%19)N(CC(CC)CCCC)C2=O,-5.16 ,-3.44 ,O=C(N1CC(CCCC)CC)C2=C3C(C4=C(C5=CC=C(C6=CC(C(N7CC(CC)CCCC)=O)=C8C(C9=CC=C8C7=O)=C6C%10=C(C9=C(OCCOC)C=C%11C(N(CC(CC)CCCC)C%12=O)=O)C%11=C%12C=C%10)S5)C=C3C1=O)=C(C=C2)C%13=C(C4=CC=C%14C(N(CC(CC)CCCC)C%15=O)=O)C%14=C%15C=C%13OCCOC,-5.65 ,-3.84 ,1.62,3.79,0.51,0.83,10.1039/C3TA14335J
CC1=CC(C(C2=CC=C(CC(CCCC)CC)S2)=C(SC(C3=CC=C(C4=C5C(C(C6=C(CC(CC)CCCC)SC(CC(CCCC)CC)=C6C5=O)=O)=C(C7=CC=C(C)S7)S4)S3)=C8)C8=C9C%10=CC=C(CC(CC)CCCC)S%10)=C9S1,-5.34 ,-3.44 ,O=C(C(C=C(Cl)C(Cl)=C1)=C1C/2=C(C#N)/C#N)C2=C/C3=CC=C(S3)C(S4)=C(C5=C(OCCCCCCCC)C=CC=C5OCCCCCCCC)C=C4C6=CC(OCC(CCCC)CC)=C(C7=CC(C8=C(OCCCCCCCC)C=CC=C8OCCCCCCCC)=C(C9=CC=C(/C=C%10C(C(C=C(Cl)C(Cl)=C%11)=C%11C\%10=C(C#N)\C#N)=O)S9)S7)C=C6OCC(CCCC)CC,-5.62 ,-4.07 ,11.91,21.49,0.66,0.84,10.1002/adfm.202108861
CCCCC(CC)CC(S1)=CC=C1C2=C3C(C=C(C(S4)=C(C(C5=C(CCCCCCCC)SC(CCCCCCCC)=C5C6=O)=O)C6=C4C)S3)=C(C7=CC=C(CC(CC)CCCC)S7)C8=C2C=C(C)S8,-5.46 ,-3.57 ,CCCCCCC(C=C1)=CC=C1C2(C3=CC=C(CCCCCC)C=C3)C4=CC5=C(C(C6=C5SC7=C6SC(/C=C8C(C(C=CC=C9)=C9C\8=C(C#N)\C#N)=O)=C7)(C%10=CC=C(CCCCCC)C=C%10)C%11=CC=C(CCCCCC)C=C%11)C=C4C%12=C2C(SC(/C=C%13C(C(C=CC=C%14)=C%14C\%13=C(C#N)/C#N)=O)=C%15)=C%15S%12,-5.60 ,-4.05 ,2.13,5.78,0.39,0.95,10.1021/acsami.8b16628
CCOC(=O)c1sc2c(-c3cc4c(-c5ccc(CC)s5)c5sc(-c6sc(-c7cc8c(-c9ccc(CC)s9)c9sc(-c%10sc(-c%11cc%12c(-c%13ccc(CC)s%13)c%13sccc%13c(-c%13ccc(CC)s%13)c%12s%11)c%11sc(C(=O)OCC)c(F)c%10%11)cc9c(-c9ccc(CC)s9)c8s7)c7sc(C(=O)OCC)c(F)c67)cc5c(-c5ccc(CC)s5)c4s3)scc2c1F,-5.20 ,-3.46 ,CCOc1cc(/C=C2\C(=O)c3cc(F)c(F)cc3C2=C(C#N)C#N)sc1-c1cc2c(s1)-c1cc3c(cc1C2(CC)CC)-c1sc(-c2sc(/C=C4\C(=O)c5cc(F)c(F)cc5C4=C(C#N)C#N)cc2CC)cc1C3(CC)CC,-5.44 ,-4.15 ,13.10,26.30,0.67,0.74,10.1021/acsmaterialslett.9b00512
CCOC(=O)c1sc2c(-c3cc4c(-c5ccc(CC)s5)c5sc(-c6sc(-c7cc8c(-c9ccc(CC)s9)c9sc(-c%10sc(-c%11cc%12c(-c%13ccc(CC)s%13)c%13sccc%13c(-c%13ccc(CC)s%13)c%12s%11)c%11sc(C(=O)OCC)c(F)c%10%11)cc9c(-c9ccc(CC)s9)c8s7)c7sc(C(=O)OCC)c(F)c67)cc5c(-c5ccc(CC)s5)c4s3)scc2c1F,-5.22 ,-3.64 ,CCOc1c(OCC)c(-c2cc3c(s2)c2sc(/C=C4\C(=O)c5cc(F)c(F)cc5C4=C(C#N)C#N)cc2n3CC)c2nsnc2c1-c1cc2c(s1)c1sc(/C=C3\C(=O)c4cc(F)c(F)cc4C3=C(C#N)C#N)cc1n2CC,-5.51 ,-3.90 ,7.00,15.30,0.64,0.72,10.1021/jacs.1c00211
CC1=C(C(F)=C(C(OCC(CCCC)CC)=O)S2)C2=C(S1)C(S3)=CC(C3=C4C5=CC=C(CC(CCCC)CC)S5)=C(C6=CC=C(CC(CC)CCCC)S6)C7=C4C=C(C)S7,-5.22 ,-3.64 ,O=C(C1=CC=C2C3=CC=C(C(N(C(CC)CC)C4=O)=O)C5=C4C=CC(C6=C2C1=C7C=C6C8=C(C9=C%10C=CC%11=C9C(C(N(C(CC)CC)C%11=O)=O)=C8)C%12=CC=C%13C%14=C(C(N(C(CC)CC)C%13=O)=O)C=CC%10=C%12%14)=C35)N(C(CC)CC)C7=O,-6.09 ,-3.99 ,6.41,16.70,0.49,0.78,10.1039/C7TA06804B
CC1=C(CCCCCC)C=C(C)S1,-4.85 ,-2.84 ,O=C(C(C1=C2C3=CC=C14)=CC=C2C(C5=C3C=CC6=C57)=CC=C7C(N(CC(CC)CCCC)C6=O)=O)N(CC(CCCC)CC)C4=O,-6.15 ,-3.87 ,0.09,0.55,0.42,0.40,10.1016/j.dyepig.2015.11.013
CCC1=C(F)C=C(C2=C3C=C(C4=CC=C(C5=C6C(=O)C7=C(CC)SC(CC)=C7C(=O)C6=C(C6=CC=C(C)S6)S5)S4)SC3=C(C3=CC(F)=C(CC)S3)C3=C2SC(C)=C3)S1,-5.52 ,-3.55 ,CCc1c(/C=C2\C(=O)c3cc(F)c(F)cc3C2=C(C#N)C#N)sc2c1[se]c1c3c4nsnc4c4c5[se]c6c(CC)c(/C=C7\C(=O)c8cc(F)c(F)cc8C7=C(C#N)C#N)sc6c5n(CC)c4c3n(CC)c21,-5.58 ,-3.84 ,14.94,24.32,0.70,0.83,10.1039/D0TA06658C
O=C(OCC(CC)CCCC)C1=C(F)C2=C(C)SC(C3=CC4=C(C(C5=CC=C(CC(CC)CCCC)S5)=C(C=C(C)S6)C6=C4C7=CC=C(CC(CC)CCCC)S7)S3)=C2S1,-5.27 ,-3.55 ,CCCCC(C1=C2C=C(C3=CC=C(/C=C4S/C(N(CC)C\4=O)=C(C#N)\C#N)C5=NSN=C35)C=C1)(CCCC)C6=C2C(C(CCCC)(CCCC)C7=C8C=C(C9=CC=C(/C=C%10S/C(N(CC)C\%10=O)=C(C#N)\C#N)C%11=NSN=C9%11)C=C7)=C8C(C%12(CCCC)CCCC)=C6C%13=C%12C=CC(C%14=CC=C(/C=C%15S/C(N(CC)C\%15=O)=C(C#N)\C#N)C%16=NSN=C%14%16)=C%13,-5.95 ,-3.73 ,10.15,16.75,0.65,0.94,10.1002/adfm.201707493
CC(S1)=CC2=C1C(C3=CC=C(SCCCCCCCC)S3)=C(C=C(C4=C(S5)C(C(F)=C5C(OCC(CCCC)CC)=O)=C(C)S4)S6)C6=C2C7=CC=C(SCCCCCCCC)S7,-5.26 ,-3.61 ,O=C(N(CC(CC)CCCC)C1=O)C2=C(C1=CC=C3C4=C(C5=CC=C(C6=C(C7=C8C=CC9=C7C(C(N(CC(CC)CCCC)C9=O)=O)=C6)C%10=CC=C%11C%12=C(C(N(CC(CC)CCCC)C%11=O)=O)C=C(OCCCC)C8=C%12%10)S5)C=C(C(N(CC(CC)CCCC)C%13=O)=O)C%14=C%13C=CC%15=C4%14)C3=C%15C(OCCCC)=C2,-5.66 ,-3.72 ,6.36,12.28,0.58,0.89,10.1039/C6RA08827A
CCOC(=O)c1sc2c(-c3cc4c(-c5ccc(CC)s5)c5sc(-c6sc(-c7cc8c(-c9ccc(CC)s9)c9sc(-c%10sc(-c%11cc%12c(-c%13ccc(CC)s%13)c%13sccc%13c(-c%13ccc(CC)s%13)c%12s%11)c%11sc(C(=O)OCC)c(F)c%10%11)cc9c(-c9ccc(CC)s9)c8s7)c7sc(C(=O)OCC)c(F)c67)cc5c(-c5ccc(CC)s5)c4s3)scc2c1F,-5.24 ,-3.64 ,CCOC(=O)c1sc2c(/C=C3\C(=O)c4cc(F)c(F)cc4C3=C(C#N)C#N)sc(-c3cc4c(s3)-c3cc5c(cc3C4(CC)CC)-c3sc(-c4sc(/C=C6\C(=O)c7cc(F)c(F)cc7C6=C(C#N)C#N)c6sc(C(=O)OCC)c(F)c46)cc3C5(CC)CC)c2c1F,-5.42 ,-4.14 ,10.46,25.21,0.68,0.59,10.1021/acsami.1c13404
CCC1=C(F)C=C(C2=C3C=C(C4=CC=C(C5=C6C(=O)C7=C(CC)SC(CC)=C7C(=O)C6=C(C6=CC=C(C)S6)S5)S4)SC3=C(C3=CC(F)=C(CC)S3)C3=C2SC(C)=C3)S1,-5.45 ,-3.57 ,CCOC(=O)c1sc2c(/C=C3\C(=O)c4ccccc4C3=C(C#N)C#N)sc(-c3cc4c(s3)-c3cc5c(cc3C4(CC)CC)-c3sc(/C=C4\C(=O)c6cc(F)c(F)cc6C4=C(C#N)C#N)cc3C5(CC)CC)c2c1F,-5.45 ,-3.97 ,11.34,22.40,0.62,0.80,10.1039/D0TC04749J
CC1=C(C(CCCCCCCCC)CCCCCC)C=C(C2=C(C(CCCCCC)CCCCCCCCCC)C=C(C3=C(F)C(F)=C(C4=CC(C(CCCCCCCCCC)CCCCCC)=C(C5=CC(C(CCCCCC)CCCCCCCCC)=C(C6=CC=C(C7=C(F)C(F)=C(C8=CC=C(C)S8)C9=NSN=C97)S6)S5)S4)C%10=NSN=C%103)S2)S1,-5.31 ,-3.68 ,O=C(C1=CC(C2=CC=C(/C(C(C=C3)=CC=C3C(C=C4C(N(C(C5=C4C6=C7C=C5)=O)C(CCCCCC)CCCCCC)=O)=C6C8=CC=C(C9=C%10C=CC7=C98)C(N(C%10=O)C(CCCCCC)CCCCCC)=O)=C(C(C=C%11)=CC=C%11C(C=C%12C(N(C(C%13=C%12C%14=C%15C=C%13)=O)C(CCCCCC)CCCCCC)=O)=C%14C%16=CC=C(C%17=C%18C=CC%15=C%17%16)C(N(C%18=O)C(CCCCCC)CCCCCC)=O)\C(C=C%19)=CC=C%19C(C=C%20C(N(C(C%21=C%20C%22=C%23C=C%21)=O)C(CCCCCC)CCCCCC)=O)=C%22C%24=CC=C(C%25=C%26C=CC%23=C%25%24)C(N(C%26=O)C(CCCCCC)CCCCCC)=O)C=C2)=C%27C%28=CC=C(C%29=C%30C=CC%31=C%29%28)C(N(C%30=O)C(CCCCCC)CCCCCC)=O)N(C(C%32=C1C%27=C%31C=C%32)=O)C(CCCCCC)CCCCCC,-5.77 ,-3.72 ,5.90,10.60,0.54,1.03,10.1002/adma.201601002
CC1=C(C(F)=C(C(OCC(CCCC)CC)=O)S2)C2=C(S1)C(S3)=CC(C3=C4C5=CC=C(CC(CCCC)CC)S5)=C(C6=CC=C(CC(CC)CCCC)S6)C7=C4C=C(C)S7,-5.22 ,-3.64 ,O=C(C1=C2C=C(C(F)=C1)F)C(/C2=C(C#N)\C#N)=C\C3=CC4=C(S3)C5=C(C6=C(S5)C(C(C7=CC=C(C=C7)CCCCCC)(C8=C9SC(/C=C(C(C%10=C%11C=C(C(F)=C%10)F)=O)/C%11=C(C#N)\C#N)=C8)C%12=CC=C(C=C%12)CCCCCC)=C9S6)C4(C%13=CC=C(C=C%13)CCCCCC)C%14=CC=C(C=C%14)CCCCCC,-5.66 ,-4.02 ,7.10,18.07,0.64,0.61,10.1002/adma.201706571
CC(C1=NSN=C12)=C(F)C(F)=C2C3=CC=C(C4=C(C(OCC(CCCCCCCCCC)CCCCCCCCCCCC)=O)C=C(C5=CC(C(OCC(CCCCCCCCCC)CCCCCCCCCCCC)=O)=C(C6=CC=C(C)S6)S5)S4)S3,-5.66 ,-3.60 ,O=C(/C(S1)=C/C(C2=NSN=C32)=CC=C3C(S4)=CC5=C4C6=CC(C(CCCCCCCC)(CCCCCCCC)C7=C8SC(C9=CC=C(/C=C%10SC(N(CC)C\%10=O)=S)C%11=NSN=C9%11)=C7)=C8C=C6C5(CCCCCCCC)CCCCCCCC)N(CC)C1=S,-5.73 ,-3.92 ,1.38,2.70,0.50,1.01,10.1021/acs.chemmater.9b03327
CC(SC1=C2C3=CC=C(CC(CC)CCCC)S3)=CC1=C(C4=CC=C(CC(CC)CCCC)S4)C5=C2C=C(S5)C6=CC=C(C7=C8C(C(C9=C(CC(CC)CCCC)SC(CC(CC)CCCC)=C9C8=O)=O)=C(C%10=CC=C(C)S%10)S7)S6,-5.41 ,-3.57 ,O=C(C(C=CC=C1)=C1C/2=C(C#N)\C#N)C2=C/C3=CC=C(C(S4)=CC5=C4C(SC(C6=CC=C(/C=C7C(C(C=CC=C8)=C8C\7=C(C#N)/C#N)=O)S6)=C9)=C9C(CC(CC)CCCC)5CC(CC)CCCC)S3,-5.75 ,-4.26 ,2.75,7.89,0.37,0.86,10.1021/acsami.7b05417
CC1=C(C(F)=C(C(OCC(CCCC)CC)=O)S2)C2=C(S1)C(S3)=CC(C3=C4OCC(CC)CCCC)=C(OCC(CCCC)CC)C5=C4C=C(C)S5,-5.15 ,-3.31 ,O=C(C(C1=C2C3=CC=C14)=CC=C2C(C5=C3C(C6=CC=CC=C6C(C)C)=CC7=C58)=CC=C8C(N(CC(CC)CCCC)C7=O)=O)N(CC(CCCC)CC)C4=O,-6.19 ,-4.08 ,0.73,2.35,0.37,0.86,10.1016/j.dyepig.2016.08.065
CC1=C(C(F)=C(C(OCC(CC)CCCC)=O)S2)C2=C(C3=CC4=C(OCC(CCCC)CC)C(SC(C)=C5)=C5C(OCC(CCCC)CC)=C4S3)S1,-5.15 ,-3.43 ,O=C(N(C(CCCCC)CCCCC)C1=O)C2=CC3=C(C4=C5C=CC1C42)C6=C(C7=C3C8=CC9C%10C%11=C8C%12=C7C=C(C(N%13C(CCCCC)CCCCC)=O)C%14=C%12C(C%11=C(C%15=C%16C(C=C%17C(N(C(CCCCC)CCCCC)C%18=O)=O)=C%19C%20=C%17C%18=CC%21=C(C(C=C%22C(N(C(CCCC)CCCCC)C%23=O)=O)=C%24C%25=C%22C%23=CC=C%25C%26=CC=C(C%27=O)C%28C%26=C%24C%29=CC%28C(N%27C(CCCCC)CCCCC)=O)C%29=C%30C(C%31=C%19C%15=CC%32C%31C(C(N(C(CCCCC)CCCCC)C%32=O)=O)=C%30)=C%21%20)C=C%10C(N(C(CCCCC)CCCCC)C9=O)=O)=C%16C=C%14C%13=O)C=C%33C%34=C6C5=CC=C%34C(N(C(CCCCC)CCCCC)C%33=O)=O,-6.26 ,-3.91 ,6.50,12.90,0.64,0.79,10.1038/ncomms9242
ClC(C1=C(SC(C2=CC3=C(S2)C(C4=CC=C(S4)CC(CCCC)CC)=C5C=C(SC5=C3C6=CC=C(S6)CC(CCCC)CC)C)=C1S7)C)=C7C8=C(Cl)C=C(C(OCCCCCC)=O)S8,-5.43 ,-3.63 ,CCCCCCC(C=C1)=CC=C1C2(C3=CC=C(CCCCCC)C=C3)C4=CC5=C(C(C6=C5SC7=C6SC(/C=C8C(C(C=CC=C9)=C9C\8=C(C#N)\C#N)=O)=C7)(C%10=CC=C(CCCCCC)C=C%10)C%11=CC=C(CCCCCC)C=C%11)C=C4C%12=C2C(SC(/C=C%13C(C(C=CC=C%14)=C%14C\%13=C(C#N)/C#N)=O)=C%15)=C%15S%12,-5.48 ,-3.83 ,7.38,14.52,0.58,0.87,10.1039/c7ta09837e
FC1=C(CC(CCCC)CC)SC(C2=C3C(SC(C4=CC=C(C5=C6C(C(C7=C(CC(CC)CCCC)SC(CC(CC)CCCC)=C7C6=O)=O)=C(C8=CC=C(C)S8)S5)S4)=C3)=C(C9=CC(F)=C(CC(CC)CCCC)S9)C%10=C2SC(C)=C%10)=C1,-5.48 ,-3.64 ,FC1=CC(C(S2)=CC3=C2C(S4)=C(C(CC(CCCC)CC)3CC(CCCC)CC)C=C4/C=C5C(C6=C(C\5=C(C#N)\C#N)C=C(F)C(OC)=C6)=O)=C(F)C=C1C7=CC(C(CC(CC)CCCC)(CC(CC)CCCC)C8=C9SC(/C=C%10/C(C(C=C(F)C(OC)=C%11)=C%11C%10=O)=C(C#N)/C#N)=C8)=C9S7,-5.49 ,-3.75 ,8.32,15.02,0.61,0.90,10.1021/jacs.8b12126
CC1=C(CC(CCCC)CCCCCC)C=C(C2=CC(CC(CCCC)CCCCCC)=C(C3=CC(F)=C(C4=C(F)C=C(C5=C(CC(CCCCCC)CCCCCCCC)C=C(C6=CC(CC(CCCCCC)CCCCCCCC)=C(C7=CC(F)=C(C8=C(F)C=C(C)S8)S7)S6)S5)S4)S3)S2)S1,-5.31 ,-3.40 ,O=C(/C(S1)=C/C(C2=NSN=C32)=CC=C3C(S4)=CC5=C4C6=CC(C(CCCCCCCC)(CCCCCCCC)C7=C8SC(C9=CC=C(/C=C%10SC(N(CC)C\%10=O)=S)C%11=NSN=C9%11)=C7)=C8C=C6C5(CCCCCCCC)CCCCCCCC)N(CC)C1=S,-5.53 ,-3.88 ,6.50,10.70,0.60,1.02,10.1039/c8tc04746d
CC1=C(CCCCCC)C=C(C)S1,-4.85 ,-2.84 ,N#CC1=CC=C2C(C=C(C(C#C[Si](C3CCCC3)(C4CCCC4)C5CCCC5)=C(C=C(C=CC=C6)C6=C7)C7=C8C#C[Si](C9CCCC9)(C%10CCCC%10)C%11CCCC%11)C8=C2)=C1,-5.29 ,-3.50 ,1.27,3.72,0.41,0.84,10.1039/C0SC00433B
CC1=CC2=C(S1)C(C3=CC=C([Si](CC)(CC)CC)S3)=C4C(SC(C5=CC=C(C6=C(F)C(F)=C(C7=NN(CC(CCCCCC)CCCCCCCC)N=C76)C8=CC=C(C)S8)S5)=C4)=C2C9=CC=C([Si](CC)(CC)CC)S9,-5.37 ,-2.91 ,O=C(C(/C1=C(C#C)/C#C)=C\C(S2)=CC3=C2C(C4(C5=CC(CCCCCC)=CC=C5)C6=CC(CCCCCC)=CC=C6)=C(S3)C7=C4C=C(C(SC8=C9SC(/C=C(/C%10=C(C#C)/C#C)C(C%11=C%10C=CC=C%11)=O)=C8)=C9C%12(C%13=CC(CCCCCC)=CC=C%13)C%14=CC(CCCCCC)=CC=C%14)C%12=C7)C%15=C1C=CC=C%15,-5.52 ,-3.82 ,11.62,18.09,0.70,0.92,10.1002/aenm.201702324
FC1=C(CC(CCCC)CC)SC(C2=C3C(SC(C4=CC=C(C5=C6C(C(C7=C(CC(CC)CCCC)SC(CC(CC)CCCC)=C7C6=O)=O)=C(C8=CC=C(C)S8)S5)S4)=C3)=C(C9=CC(F)=C(CC(CC)CCCC)S9)C%10=C2SC(C)=C%10)=C1,-5.48 ,-3.64 ,O=C(C(C=C(C=CC=C1)C1=C2)=C2C/3=C(C#N)\C#N)C3=C/C4=CC(C5(C6=CC=C(CCCCCC)C=C6)C7=CC=C(CCCCCC)C=C7)=C(S4)C8=C5C=C(C(SC(CC9C(C(C=C(C=CC=C%10)C%10=C%11)=C%11/C9=C(C#N)\C#N)=O)=C%12)=C%12C%13(C%14=CC=C(CCCCCC)C=C%14)C%15=CC=C(CCCCCC)C=C%15)C%13=C8,-5.79 ,-3.98 ,12.20,16.58,0.78,0.95,10.1002/adma.201704051
CC1=C(C(F)=C(C(OCC(CCCC)CC)=O)S2)C2=C(S1)C(S3)=CC(C3=C4C5=CC=C(CC(CCCC)CC)S5)=C(C6=CC=C(CC(CC)CCCC)S6)C7=C4C=C(C)S7,-5.22 ,-3.64 ,O=C(N(CCCCCC)/C(S/1)=C(C#N)/C#N)C1=C/C2=CC=C(O2)C3=CC=C(C4=NSN=C43)C5=CC6=C(C=C5)C7=C(C=C(C8=CC=C(C9=CC=C(/C=C%10S/C(N(C/%10=O)CCCCCC)=C(C#N)/C#N)O9)C%11=NSN=C%118)C=C7)C6(CC(CC)CCCC)CC(CC)CCCC,-5.88 ,-3.81 ,10.70,16.00,0.72,0.93,10.1039/C7CC08440D
CC(SC1=C2C3=CC=C(CC(CC)CCCC)S3)=CC1=C(C4=CC=C(CC(CC)CCCC)S4)C5=C2C=C(S5)C6=CC=C(C7=C8C(C(C9=C(CC(CC)CCCC)SC(CC(CC)CCCC)=C9C8=O)=O)=C(C%10=CC=C(C)S%10)S7)S6,-5.36 ,-3.54 ,CCCCCCC(C=C1)=CC=C1C2(C3=CC=C(CCCCCC)C=C3)C4=CC5=C(C(C6=C5SC7=C6SC(/C=C8C(C(C=C(OC)C=C9)=C9C\8=C(C#N)\C#N)=O)=C7)(C%10=CC=C(CCCCCC)C=C%10)C%11=CC=C(CCCCCC)C=C%11)C=C4C%12=C2C(SC(/C=C%13C(C(C=C(OC)C=C%14)=C%14C\%13=C(C#N)/C#N)=O)=C%15)=C%15S%12,-5.52 ,-3.80 ,10.80,16.38,0.68,0.97,10.1002/aenm.201700183
CC1=C(C(F)=C(C(OCC(CCCC)CC)=O)S2)C2=C(S1)C(S3)=CC(C3=C4C5=CC=C(CC(CCCC)CC)S5)=C(C6=CC=C(CC(CC)CCCC)S6)C7=C4C=C(C)S7,-5.22 ,-3.64 ,O=C(N1C(CCCCC)CCCCC)C2=C3C(C4=C(C5=CC=C(C6=CC(C(N7C(CCCCC)CCCCC)=O)=C8C(C9=CC=C8C7=O)=C6C%10=C(C9=CC=C%11C(N(C(CCCCC)CCCCC)C%12=O)=O)C%11=C%12C=C%10)S5)C=C3C1=O)=C(C=C2)C%13=C(C4=CC=C%14C(N(C(CCCCC)CCCCC)C%15=O)=O)C%14=C%15C=C%13,-5.95 ,-4.02 ,3.68,9.74,0.41,0.88,10.1002/adma.201504120
CC1=CC2=C(S1)C(C3=CC=C([Si](CCCC)(CCCC)CCCC)S3)=C4C(SC(C5=CC=C(C6=C(F)C(F)=C(C7=NN(CC(CCCCCC)CCCCCCCC)N=C76)C8=CC=C(C)S8)S5)=C4)=C2C9=CC=C([Si](CCCC)(CCCC)CCCC)S9,-5.46 ,-2.92 ,O=C(C(/C1=C(C#C)/C#C)=C\C(S2)=CC3=C2C(C4(C5=CC(CCCCCC)=CC=C5)C6=CC(CCCCCC)=CC=C6)=C(S3)C7=C4C=C(C(SC8=C9SC(/C=C(/C%10=C(C#C)/C#C)C(C%11=C%10C=CC=C%11)=O)=C8)=C9C%12(C%13=CC(CCCCCC)=CC=C%13)C%14=CC(CCCCCC)=CC=C%14)C%12=C7)C%15=C1C=CC=C%15,-5.52 ,-3.82 ,10.71,16.45,0.67,0.97,10.1002/aenm.201702324
FC(C(F)=C(C1=CC(C(OCC(CCCCCCCCCC)CCCCCCCC)=O)=C(C2=CC(CC(CCCCCCCC)CCCCCC)=C(C3=CC=C(C4=C(F)C(F)=C(C5=CC=C(C)S5)C6=NSN=C64)S3)S2)S1)C7=NSN=C78)=C8C9=CC(C(OCC(CCCCCCCCCC)CCCCCCCC)=O)=C(C%10=CC(CC(CCCCCCCC)CCCCCC)=C(C)S%10)S9,-5.40 ,-3.54 ,O=C(C(C=C(Cl)C(Cl)=C1)=C1C/2=C(C#N)/C#N)C2=C/C3=CC(C(CCCCCCCC)(CCCCCCCC)C4=C5C=C(C6(CCCCCCCC)CCCCCCCC)C(C(C6=C7)=CC8=C7C(SC(/C=C9/C(C%10=C(C9=O)C=C(Cl)C(Cl)=C%10)=C(C#N)\C#N)=C%11)=C%11C8(CCCCCCCC)CCCCCCCC)=C4)=C5S3,-5.85 ,-3.64 ,6.19,11.99,0.48,1.01,10.1002/adfm.201906587
CCc1csc(C2=C3C(=O)N(C)C(c4cc(CC)c(-c5ccc(-c6ccc(-c7sc(C8=C9C(=O)N(C)C(c%10cc(CC)c(-c%11ccc(-c%12ccc(-c%13sc(C%14=C%15C(=O)N(C)C(c%16cc(CC)c(-c%17ccc(-c%18cccs%18)s%17)s%16)=C%15C(=O)N%14C)cc%13CC)s%12)s%11)s%10)=C9C(=O)N8C)cc7CC)s6)s5)s4)=C3C(=O)N2C)c1,-5.40 ,-4.00 ,CCc1ccc(C2(c3ccc(CC)cc3)c3cc4c(cc3-c3sc(/C=C5\C(=O)c6ccc(C)cc6C5=C(C#N)C#N)cc32)C(c2ccc(CC)cc2)(c2ccc(CC)cc2)c2cc(/C=C3\C(=O)c5ccc(C)cc5C3=C(C#N)C#N)sc2-4)cc1,-5.80 ,-3.84 ,6.30,12.31,0.51,1.01,10.1002/aenm.201700183
CC1=CC(C(C2=CC=C(CC(CCCC)CC)S2)=C(SC(C3=CC=C(C4=C5C(C(C6=C(CC(CC)CCCC)SC(CC(CCCC)CC)=C6C5=O)=O)=C(C7=CC=C(C)S7)S4)S3)=C8)C8=C9C%10=CC=C(CC(CC)CCCC)S%10)=C9S1,-5.34 ,-3.44 ,O=C(C(C=C(F)C(F)=C1)=C1C/2=C(C#N)/C#N)C2=C/C3=C(OCC(CC)CCCC)C=C(C4=CC(CC(CC)CCCC)=C(C(S5)=C(CC(CC)CCCC)C=C5C6=CC(OCC(CC)CCCC)=C(S6)/C=C7C(C(C=C(F)C(F)=C8)=C8C\7=C(C#N)\C#N)=O)S4)S3,-5.85 ,-3.86 ,8.27,14.27,0.62,0.94,10.1002/adfm.202101742
