Repository: JYZZ2021/DL

File: Data/Open OPV Database.csv (part 18 of 24)
Donor_smiles,HOMO_D(eV),LUMO_D(eV),Acceptor_smiles,HOMO_A(eV),LUMO_A(eV),PCE,Jsc(mA/cm2),FF,Voc(V),DOI
CCc1ccc(-c2c3cc(-c4ccc(-c5sc(-c6ccc(-c7cc8c(-c9ccc(CC)s9)c9sc(-c%10ccc(-c%11sc(-c%12ccc(-c%13cc%14c(-c%15ccc(CC)s%15)c%15sc(-c%16ccc(-c%17sc(-c%18cccs%18)c%18c%17C(=O)c%17c(CC)sc(CC)c%17C%18=O)s%16)cc%15c(-c%15ccc(CC)s%15)c%14s%13)s%12)c%12c%11C(=O)c%11c(CC)sc(CC)c%11C%12=O)s%10)cc9c(-c9ccc(CC)s9)c8s7)s6)c6c5C(=O)c5c(CC)sc(CC)c5C6=O)s4)sc3c(-c3ccc(CC)s3)c3ccsc23)s1,-5.33 ,-2.92 ,CCc1ccc(C2(c3ccc(CC)cc3)c3cc4c(cc3-c3sc(-c5cc(F)c(/C=C6\SC(=S)N(CC)C6=O)c6nsnc56)cc32)C(c2ccc(CC)cc2)(c2ccc(CC)cc2)c2cc(-c3cc(F)c(/C=C5\SC(=S)N(CC)C5=O)c5nsnc35)sc2-4)cc1,-5.67 ,-3.74 ,6.48,14.49,0.48,0.94,10.1039/C6EE00315J
CC1=CC(CCCCCC)=C(C)S1,-5.00 ,-3.10 ,O=C(N(CCCCCCCC)C1=O)C2=CC=C(C3=C4C(C5=CC=C(C6=CC=C(CCCCCC)S6)S5)=CC1C32)C7=C(C8=CC=C(C9=CC=C(CCCCCC)S9)S8)C=C%10C%11=C7C4=CC=C%11C(N(CCCCCCCC)C%10=O)=O,-5.37 ,-3.90 ,0.07,0.66,0.37,0.29,10.1007/s11664-017-5706-3
CC(SC1=C2OCCOCCOCCOC)=CC1=C(OCCOCCOCCOC)C3=C2C=C(C4=CC=C(C5=C(OCCOCCOCCOC)C(OCCOCCOCCOC)=C(C6=CC=C(C)S6)C7=NN(CC(CCCC)CCCCCC)N=C75)S4)S3,-5.18 ,-3.17 ,CCCCCCC(C=C1)=CC=C1C2(C3=CC=C(CCCCCC)C=C3)C4=CC5=C(C(C6=C5SC7=C6SC(/C=C8C(C(C=CC(C)=C9)=C9C\8=C(C#N)\C#N)=O)=C7)(C%10=CC=C(CCCCCC)C=C%10)C%11=CC=C(CCCCCC)C=C%11)C=C4C%12=C2C(SC(/C=C%13C(C(C=CC(C)=C%14)=C%14C\%13=C(C#N)/C#N)=O)=C%15)=C%15S%12,-5.58 ,-3.98 ,1.23,9.51,0.34,0.38,10.1021/acsapm.9b00044
O=C(OCC(CC)CCCC)C1=C(F)C2=C(C)SC(C3=CC4=C(C(C5=CC=C(CC(CC)CCCC)S5)=C(C=C(C)S6)C6=C4C7=CC=C(CC(CC)CCCC)S7)S3)=C2S1,-5.30 ,-3.60 ,O=C(/C(S/1)=C/C2=CC=C(C3=NSN=C32)C4=CC=C(C5=CC=C(C=C5C6(CCCCCCCC)CCCCCCCC)C7=CC=C(/C=C8C(N(/C(S/8)=C(C#N)/C#N)CC)=O)C9=NSN=C97)C6=C4)N(CC)C1=C(C#N)/C#N,-5.84 ,-3.77 ,3.30,7.80,0.31,1.00,10.1021/acsaem.8b01433
CC1=CC(C(C2=CC(F)=C(CC(CCCC)CC)S2)=C(SC(C3=CC=C(C4=C5C(C(C6=C(CC(CC)CCCC)SC(CC(CCCC)CC)=C6C5=O)=O)=C(C7=CC=C(C)S7)S4)S3)=C8)C8=C9C%10=CC(F)=C(CC(CC)CCCC)S%10)=C9S1,-5.45 ,-3.64 ,O=C(C1=C2C=C(C(F)=C1)F)C(/C2=C(C#N)\C#N)=C\C3=C(CCCCCCCCCCC)C(SC4=C5N(CC(CCCC)CCCCCC)C6=C4C7=NSN=C7C8=C6N(CC(CCCC)CCCCCC)C9=C8SC%10=C9SC(/C=C(C(C%11=C%12C=C(C(F)=C%11)F)=O)/C%12=C(C#N)\C#N)=C%10CCCCCCCCCCC)=C5S3,-5.68 ,-4.01 ,17.40,27.00,0.77,0.84,10.1007/s11426-021-1013-0
O=C(OCC(CC)CCCC)C1=C(F)C2=C(C)SC(C3=CC4=C(C(C5=CC=C(CC(CC)CCCC)S5)=C(C=C(C)S6)C6=C4C7=CC=C(CC(CC)CCCC)S7)S3)=C2S1,-5.22 ,-3.64 ,O=C(N(C(CCCCC)CCCCC)C1=O)C2=C(CC(C)(C)C)C=C(C3=C4C=C(CC(C)(C)C)C1C32)C5=CC=C(C6=CC(C(OCC(CC)CCCC)=C(SC(C7=CC=C8C9=C7C=CC=C9C%10=C%11C8=CC(CC(C)(C)C)=C(C(N(C(CCCCC)CCCCC)C%12=O)=O)C%11C%12C(CC(C)(C)C)=C%10)=C%13)C%13=C%14OCC(CC)CCCC)=C%14S6)C%15=C5C4=CC=C%15,-5.63 ,-3.68 ,0.10,0.30,0.42,0.66,10.1021/acs.joc.7b00272
CC(SC1=C2C3=CC(F)=C(CC(CC)CCCC)S3)=CC1=C(C4=CC(F)=C(CC(CC)CCCC)S4)C5=C2C=C(S5)C6=CC=C(C7=C8C(C(C9=C(CC(CC)CCCC)SC(CC(CC)CCCC)=C9C8=O)=O)=C(C%10=CC=C(C)S%10)S7)S6,-5.50 ,-3.61 ,CCCCCCC(C=C1)=CC=C1C2(C3=CC=C(CCCCCC)C=C3)C4=CC5=C(C(C6=C5SC7=C6SC(/C=C8C(C9=CSC=C9C\8=C(C#N)\C#N)=O)=C7)(C%10=CC=C(CCCCCC)C=C%10)C%11=CC=C(CCCCCC)C=C%11)C=C4C%12=C2C(SC(/C=C%13C(C%14=CSC=C%14C\%13=C(C#N)/C#N)=O)=C%15)=C%15S%12,-5.62 ,-3.96 ,12.30,17.60,0.73,0.95,10.1002/aenm.201900041
CC1=CC(C(C2=CC=C(CC(CCCC)CC)S2)=C(SC(C3=CC=C(C4=C5C(C(C6=C(CC(CC)CCCC)SC(CC(CCCC)CC)=C6C5=O)=O)=C(C7=CC=C(C)S7)S4)S3)=C8)C8=C9C%10=CC=C(CC(CC)CCCC)S%10)=C9S1,-5.34 ,-3.44 ,O=C(C(C=C(C=C(Br)S1)C1=C2)=C2C/3=C(C#N)\C#N)C3=C/C4=C(CCCCCCCCCCC)C(SC5=C6N(CC(CCCC)CCCCCC)C7=C5C8=NSN=C8C9=C7N(CC(CCCC)CCCCCC)C%10=C9SC%11=C%10SC(/C=C%12C(C(C=C(C=C(Br)S%13)C%13=C%14)=C%14C\%12=C(C#N)/C#N)=O)=C%11CCCCCCCCCCC)=C6S4,-5.54 ,-3.88 ,15.22,24.71,0.71,0.86,10.1039/C9TA11285E
CC1=CC(C(C2=CC=C(CC(CCCC)CC)S2)=C(SC(C3=CC=C(C4=C5C(C(C6=C(CC(CC)CCCC)SC(CC(CCCC)CC)=C6C5=O)=O)=C(C7=CC=C(C)S7)S4)S3)=C8)C8=C9C%10=CC=C(CC(CC)CCCC)S%10)=C9S1,-5.34 ,-3.44 ,O=C(C(C=C(F)C(F)=C1)=C1C/2=C(C#N)/C#N)C2=C/C3=C(CCCCCCCC)C=C(C4=CC(CC(CC)CCCC)=C(C(S5)=C(CC(CC)CCCC)C=C5C6=CC(CCCCCCCC)=C(S6)/C=C7C(C(C=C(F)C(F)=C8)=C8C\7=C(C#N)\C#N)=O)S4)S3,-5.85 ,-4.02 ,9.09,15.68,0.70,0.82,10.1002/adfm.202101742
CC(SC1=C2C3=CC=C(CC(CC)CCCC)S3)=CC1=C(C4=CC=C(CC(CC)CCCC)S4)C5=C2C=C(C6=CC=C(C7=CC=C(C8=CC=C(C)S8)C9=NN(CC(CCCCCCCC)CCCCCCCCCC)N=C97)S6)S5,-5.19 ,-3.44 ,CCCCCCC(C=C1)=CC=C1C2(C3=CC=C(CCCCCC)C=C3)C4=CC5=C(C(C6=C5SC7=C6SC(/C=C8C(C(C=CC=C9)=C9C\8=C(C#N)\C#N)=O)=C7)(C%10=CC=C(CCCCCC)C=C%10)C%11=CC=C(CCCCCC)C=C%11)C=C4C%12=C2C(SC(/C=C%13C(C(C=CC=C%14)=C%14C\%13=C(C#N)/C#N)=O)=C%15)=C%15S%12,-5.60 ,-3.93 ,7.39,14.54,0.66,0.77,10.1021/acsami.9b09486
CC1=C(CC(CCCCCCCC)CCCCCC)C=C(C2=C(C(OCC(CCCCCCCC)CCCCCCCCCC)=O)C=C(C3=C(F)C(F)=C(C4=CC(C(OCC(CCCCCCCCCC)CCCCCCCC)=O)=C(C5=CC(CC(CCCCCCCC)CCCCCC)=C(C6=CC=C(C7=C(F)C(F)=C(C8=CC=C(C)S8)C9=NSN=C97)S6)S5)S4)C%10=NSN=C%103)S2)S1,-5.40 ,-3.54 ,O=C(C1=CC(C2=C3C=C(C4=NC(C5=CC6=C(S5)C7=C8C9=C6C=C(C(N(C(CCCCC)CCCCC)C%10=O)=O)C%11=C%10C=C%12C(C%13=C8C(C%14=C7)=C(C(N(C(CCCCC)CCCCC)C%14=O)=O)C=C%13C%12CCCCC)=C9%11)=NC(C%15=CC%16=C(S%15)C%17=C%18C%19=C%16C=C(C(N(C(CCCCC)CCCCC)C%20=O)=O)C%21=C%20C=C%22C(C%23=C%18C(C%24=C%17)=C(C(N(C(CCCCC)CCCCC)C%24=O)=O)C=C%23C%22CCCCC)=C%19%21)=N4)S2)=C%25C%26=C3C=C(C(N(C(CCCCC)CCCCC)C%27=O)=O)C%28=C%27C=C%29C(C%30=C%25C1=C%31C=C%30C%29CCCCC)=C%26%28)N(C(CCCCC)CCCCC)C%31=O,-6.10 ,-3.70 ,10.52,13.19,0.72,1.12,10.1016/j.cej.2021.131910
CC(SC1=C2C3=CC(F)=C(CC(CC)CCCC)S3)=CC1=C(C4=CC(F)=C(CC(CC)CCCC)S4)C5=C2C=C(S5)C6=CC=C(C7=C8C(C(C9=C(CC(CC)CCCC)SC(CC(CC)CCCC)=C9C8=O)=O)=C(C%10=CC=C(C)S%10)S7)S6,-5.50 ,-3.61 ,CCCCCCC(C=C1)=CC=C1C2(C3=CC=C(CCCCCC)C=C3)C4=CC5=C(C(C6=C5SC7=C6SC(/C=C8C(C9=CSC=C9C\8=C(C#N)\C#N)=O)=C7)(C%10=CC=C(CCCCCC)C=C%10)C%11=CC=C(CCCCCC)C=C%11)C=C4C%12=C2C(SC(/C=C%13C(C(C=C(Cl)C=C%14)=C%14C\%13=C(C#N)/C#N)=O)=C%15)=C%15S%12,-5.30 ,-3.66 ,12.25,18.02,0.73,0.91,10.1021/acsaem.9b01667
CC1=CC2=C(C(CCC(CCCCCC)CCCC)=C(C=C(C3=CC=C(C4=C(F)C(F)=C(C5=CC=C(C)S5)C6=NN(CC(CCCC)CCCCCC)N=C64)S3)S7)C7=C2CCC(CCCC)CCCCCC)S1,-5.36 ,-3.05 ,O=C1C2=CC=CC=C2C(/C1=C/C3=CC4=C(S3)C(C=C5C(C(SC(/C=C6C(C7=CC=CC=C7C\6=C(C#C)/C#N)=O)=C8)=C8C5(CCCCCC)CCCCCC)=C9)=C9C4(CCCCCC)CCCCCC)=C(C#C)/C#N,-5.69 ,-3.91 ,12.50,20.80,0.72,0.84,10.1002/adma.201706363
CC1=CC(C(C2=CC(F)=C(CC(CCCC)CC)S2)=C(SC(C3=CC=C(C4=C5C(C(C6=C(CC(CC)CCCC)SC(CC(CCCC)CC)=C6C5=O)=O)=C(C7=CC=C(C)S7)S4)S3)=C8)C8=C9C%10=CC(F)=C(CC(CC)CCCC)S%10)=C9S1,-5.45 ,-3.64 ,O=C1C2=C(Cl)SC=C2C(/C1=C/C(S3)=C(CCCCCCCCC)C4=C3C(N5CC(CCCCCC)CCCC)=C(S4)C6=C5C(N(CC(CCCCCC)CCCC)C7=C8SC9=C7SC(/C=C%10C(C(C=C(Cl)C(Cl)=C%11)=C%11C\%10=C(C#N)/C#N)=O)=C9CCCCCCCCC)=C8C%12=NSN=C%126)=C(C#N)\C#N,-5.70 ,-3.90 ,18.43,26.75,0.79,0.87,10.1002/adfm.202112511
CC1=CC(C(C2=CC=C(CC(CCCC)CC)S2)=C(SC(C3=CC=C(C4=C5C(C(C6=C(CC(CC)CCCC)SC(CC(CCCC)CC)=C6C5=O)=O)=C(C7=CC=C(C)S7)S4)S3)=C8)C8=C9C%10=CC=C(CC(CC)CCCC)S%10)=C9S1,-5.34 ,-3.44 ,O=C1C2=C(C=C(F)C(F)=C2)C(/C1=C/C(S3)=C(OCCCCCC)C=C3C4=CC(OCC(CCCCCCCC)CCCCCC)=C(C5=CC(OCCCCCC)=C(/C=C6/C(C(C=C(F)C(F)=C7)=C7C6=O)=C(C#N)/C#N)S5)C=C4OCC(CCCCCCCC)CCCCCC)=C(C#N)\C#N,-5.48 ,-3.66 ,6.62,12.60,0.52,1.01,10.1038/s41467-019-10098-z
CC1=CC2=C(S1)C(C3=CC(F)=C(CC(CC)CCCC)S3)=C4C(SC(C5=C(CC(CCCC)CCCCCC)C=C(C6=CC7=C(C(SC(C8=CC(CC(CCCC)CCCCCC)=C(C)C8)=C9)=C9C%10=C7N=CC=N%10)S6)S5)=C4)=C2C%11=CC(F)=C(CC(CC)CCCC)S%11,-5.41 ,-2.82 ,FC1=C(C2=NN(CCCCCCCC)N=C2C(/C=C3C(N(CC)/C(S/3)=C(C#N)/C#N)=O)=C1)C4=CC(C(C5=CC=C(CCCCCC)C=C5)(C6=CC=C(CCCCCC)C=C6)C7=C8C=C9C(C(SC(C%10=C(F)C=C(/C=C%11C(N(CC)/C(S/%11)=C(C#N)/C#N)=O)C%12=NN(CCCCCCCC)N=C%10%12)=C%13)=C%13C9(C%14=CC=C(CCCCCC)C=C%14)C%15=CC=C(CCCCCC)C=C%15)=C7)=C8S4,-5.52 ,-3.39 ,11.50,12.90,0.75,1.14,10.1002/adma.202102420
CC(SC1=C2C3=CC=C(CC(CC)CCCC)S3)=CC1=C(C4=CC=C(CC(CC)CCCC)S4)C5=C2C=C(C6=C(SC(C(OCCCCCCCC)=O)=C7F)C7=C(C)S6)S5,-5.19 ,-3.11 ,CCCCCCC(C=C1)=CC=C1C(C2=C3SC(C4=C(OCC(CC)CCCC)C(C=C5C(C(C=CC=C6)=C6/C5=C(C#N)/C#N)=O)=CS4)=C2)(C7=CC=C(CCCCCC)C=C7)C8=C3C=C(C(C9=C%10SC(C%11=C(C(/C=C%12\C(C%13=C(C%12=O)C=CC=C%13)=C(C#N)\C#N)=CS%11)OCC(CCCC)CC)=C9)(C%14=CC=C(CCCCCC)C=C%14)C%15=CC=C(CCCCCC)C=C%15)C%10=C8,-5.32 ,-3.95 ,9.50,17.90,0.61,0.86,10.1016/j.orgel.2018.10.026
CC1=CC(N(CC(CCCCCCCC)CCCCCCCCCC)C2=O)C(C(C2=C3)=CC4=C3C5=C(N(CC(CCCCCCCC)CCCCCCCCCC)C4=O)C=C(C6=CC=C(C(S7)=C(C(C8=C(CC(CC)CCCC)SC(CC(CC)CCCC)=C8C9=O)=O)C9=C7C%10=CC=C(C)S%10)S6)S5)S1,-5.55 ,-3.85 ,CCCCCCC(C=C1)=CC=C1C2(C3=CC=C(CCCCCC)C=C3)C4=CC5=C(C(C6=C5SC7=C6SC(/C=C8C(C(C=CC=C9)=C9C\8=C(C#N)\C#N)=O)=C7)(C%10=CC=C(CCCCCC)C=C%10)C%11=CC=C(CCCCCC)C=C%11)C=C4C%12=C2C(SC(/C=C%13C(C(C=CC=C%14)=C%14C\%13=C(C#N)/C#N)=O)=C%15)=C%15S%12,-5.61 ,-4.02 ,6.03,14.80,0.42,0.98,10.1016/j.polymer.2019.121850
FC1=C(C2=CC(CC(CCCCCCCCCCCC)CCCCCCCCCC)=C(C)S2)C3=NSN=C3C(C4=CC(CC(CCCCCCCCCCCC)CCCCCCCCCC)=C(C5=CC=C(C6=CC=C(C)S6)S5)S4)=C1F,-5.18 ,-3.49 ,O=C(N1C(CCCCCC)CCCCCC)C2=C3C(C4=CC=C3C1=O)=C(C=C2)C5=C(C4=C(C6=CC(C(N7C(CCCCCC)CCCCCC)=O)=C8C(C9=CC=C8C7=O)=C6C%10=C(C9=CC=C%11C(N(C(CCCCCC)CCCCCC)C%12=O)=O)C%11=C%12C=C%10)C=C%13C(N(C(CCCCCC)CCCCCC)C%14=O)=O)C%13=C%14C=C5,-5.99 ,-3.96 ,5.10,11.40,0.53,0.84,10.1039/C4EE02990A
CC1=CC(C(C2=CC=C(CC(CCCC)CC)S2)=C(SC(C3=CC=C(C4=C5C(C(C6=C(CC(CC)CCCC)SC(CC(CCCC)CC)=C6C5=O)=O)=C(C7=CC=C(C)S7)S4)S3)=C8)C8=C9C%10=CC=C(CC(CC)CCCC)S%10)=C9S1,-5.34 ,-3.44 ,O=C(C1=C(C/2=C(C#N)/C#N)C=C(F)C(F)=C1)C2=C/C3=C(SCCCCCC)C=C(C4=CC5=C(S4)C6=CC7=C(C=C6C5(C8=CC=C(CCCCCC)C=C8)C9=CC=C(CCCCCC)C=C9)C%10=C(C=C(C(S%11)=CC(SCCCCCC)=C%11/C=C(C%12=O)/C(C%13=C%12C=C(F)C(F)=C%13)=C(C#N)\C#N)S%10)C(C%14=CC=C(CCCCCC)C=C%14)7C%15=CC=C(CCCCCC)C=C%15)S3,-5.57 ,-3.90 ,10.60,19.04,0.66,0.85,10.1002/aenm.201901280
O=C(OCC(CC)CCCC)C1=C(F)C2=C(C)SC(C3=CC4=C(C(C5=CC=C(CC(CC)CCCC)S5)=C(C=C(C)S6)C6=C4C7=CC=C(CC(CC)CCCC)S7)S3)=C2S1,-5.22 ,-3.64 ,O=C(N(C(CCCCCC)CCCCCC)C1=O)C2=CC=C(C3=C4C=CC1C32)C5=C(C#CC6=CC(C(C)(C)C7=CC(C#CC(C=C8C(N(C(CCCCCC)CCCCCC)C9=O)=O)=C%10C%11=C8C9=CC=C%11C%12=CC=C(C%13=O)C%14C%12=C%10C=CC%14C(N%13C(CCCCCC)CCCCCC)=O)=CC(C(C)(C)C%15=CC(C#CC(C=C%16C(N(C(CCCCCC)CCCCCC)C%17=O)=O)=C%18C%19=C%16C%17=CC=C%19C%20=CC=C(C%21=O)C%22C%20=C%18C=CC%22C(N%21C(CCCCCC)CCCCCC)=O)=C%23)=C7%24)=C(N%24C%15=C%23C%25(C)C)C%25=C6)C=C%26C%27=C5C4=CC=C%27C(N(C(CCCCCC)CCCCCC)C%26=O)=O,-5.36 ,-3.74 ,4.91,11.27,0.52,0.83,10.1002/advs.201700110
CC(SC1=C2C3=CC=C(CC(CC)CCCC)S3)=CC1=C(C4=CC=C(CC(CC)CCCC)S4)C5=C2C=C(S5)C6=CC=C(C7=C8C(C(C9=C(CC(CC)CCCC)SC(CC(CC)CCCC)=C9C8=O)=O)=C(C%10=CC=C(C)S%10)S7)S6,-5.33 ,-3.53 ,O=C(C(C=C(F)C(F)=C1)=C1C/2=C(C#N)/C#N)C2=C/C(S3)=CC4=C3C(SC5=C6SC7=C5N(C(CCCCCCCC)CCCCCCCC)C8=C7SC(/C=C9C(C(C=C(F)C(F)=C%10)=C%10C\9=C(C#N)\C#N)=O)=C8)=C6N4C(CCCCCCCC)CCCCCCCC,-5.52 ,-4.11 ,13.20,23.20,0.73,0.78,10.1021/acs.chemmater.8b02276
CC1=CC(C(S1)=C2C3=CC(Cl)=C(CC(CC)CCCC)S3)=C(C4=C2C=C(C5=CC=C(C6=C(OC)C(OC)=C(C7=CC=C(C)S7)C8=NN(CC(CCCCCC)CCCCCCCC)N=C68)S5)S4)C9=CC(Cl)=C(CC(CC)CCCC)S9,-5.20 ,-3.28 ,O=C(C(C=C(F)C(F)=C1)=C1C/2=C(C#N)/C#N)C2=C/C3=C(CCCCCCCCCCC)C(SC4=C5N(CC(CC)CCCC)C6=C4C7=NSN=C7C8=C6N(CC(CC)CCCC)C9=C8SC%10=C9SC(/C=C%11/C(C%12=C(C%11=O)C=C(F)C(F)=C%12)=C(C#N)\C#N)=C%10CCCCCCCCCCC)=C5S3,-5.60 ,-4.10 ,7.31,18.44,0.53,0.75,10.1021/acs.macromol.9b01233
CC1=CC2=C(S1)C(CCC(CCCC)CCCCCC)=C3C=C(SC3=C2CCC(CCCC)CCCCCC)C4=CC=C(S4)C5=C(C(F)=C(C6=NN(N=C65)CC(CCCC)CCCCCC)C7=CC=C(S7)C)F,-5.38 ,-3.17 ,O=C(C(C=C(F)C(F)=C1)=C1C/2=C(C#N)\C#N)C2=C/C3=CC(S4)=C(S3)C5=C4C6=CC(C(C7=C8SC9=C7SC(/C=C%10C(C(C=C(F)C(F)=C%11)=C%11C\%10=C(C#N)\C#N)=O)=C9)(C%12=CC=C(CCCCCC)S%12)C%13=CC=C(CCCCCC)S%13)=C8C=C6C(C%14=CSC(CCCCCC)=C%14)5C%15=CC=C(CCCCCC)S%15,-5.74 ,-4.01 ,12.10,19.33,0.74,0.85,10.1002/adma.201700144
CC(S1)=CC2=C1C(C3=CC=C(CC(CCCCCC)CCCCCCCC)S3)=C(C=C(C4=CC=C(C5=CC=C(C6=CC=C(C)S6)C7=NN(CCCCCCCC)N=C75)S4)S8)C8=C2C9=CC=C(CC(CCCCCCCC)CCCCCC)S9,-5.13 ,-3.16 ,O=C(N(CC(CCCCCCCC)CCCCCCCCCC)C1=O)C2=C(C)C=C3C4=C(C(N(CC(CCCCCCCC)CCCCCCCCCC)C3=O)=O)C(C5=CC=C(C6=CC=C(C)S6)S5)=CC1=C24,-6.26 ,-4.06 ,4.80,13.93,0.59,0.60,10.1002/adma.201504629
CCCCC(CC)CSC1=CC=C(C(C2=C3C=C(C4=CC(C(OCCCCCCCCCC)=O)=C(C5=CC=C(C)S5)S4)S2)=C6C(SC(C7=CC(C(OCCCCCCCCCC)=O)=C(C)S7)=C6)=C3C8=CC=C(SCC(CC)CCCC)S8)S1,-5.50 ,-3.59 ,CCCCCCC(C=C1)=CC=C1C2(C3=CC=C(CCCCCC)C=C3)C4=CC5=C(C(C6=C5SC7=C6SC(/C=C8C(C(C=C(F)C(F)=C9)=C9C\8=C(C#N)\C#N)=O)=C7)(C%10=CC=C(CCCCCC)C=C%10)C%11=CC=C(CCCCCC)C=C%11)C=C4C%12=C2C(SC(/C=C%13C(C(C=C(F)C(F)=C%14)=C%14C\%13=C(C#N)/C#N)=O)=C%15)=C%15S%12,-5.66 ,-4.14 ,14.20,20.73,0.76,0.90,10.1021/jacs.8b02695
O=C(OCC(CC)CCCC)C1=C(F)C2=C(C)SC(C3=CC4=C(C(C5=CC=C(CC(CC)CCCC)S5)=C(C=C(C)S6)C6=C4C7=CC=C(CC(CC)CCCC)S7)S3)=C2S1,-5.22 ,-3.64 ,O=C(N(C(CCCCC)CCCCC)C1=O)C2=CC3=C(C4=C5C=CC1C42)C6=C(C7=C3C8=CC9C%10C%11=C8C%12=C7C=C(C(N%13C(CCCCC)CCCCC)=O)C%14=C%12C(C%11=C(C%15=C%16C(C=C%17C(N(C(CCCCC)CCCCC)C%18=O)=O)=C%19C%20=C%17C%18=CC=C%20C%21=CC=C(C%22=O)C%23C%21=C%19C%15=CC%23C(N%22C(CCCCC)CCCCC)=O)C=C%10C(N(C(CCCCC)CCCCC)C9=O)=O)=C%16C=C%14C%13=O)C=C%24C%25=C6C5=CC=C%25C(N(C(CCCCC)CCCCC)C%24=O)=O,-6.23 ,-3.86 ,7.90,14.50,0.67,0.81,10.1038/ncomms9242
CC1=C(C(F)=C(C(OCC(CCCC)CC)=O)S2)C2=C(S1)C(S3)=CC(C3=C4C5=CC=C(CC(CCCC)CC)S5)=C(C6=CC=C(CC(CC)CCCC)S6)C7=C4C=C(C)S7,-5.22 ,-3.64 ,O=C(C(C=C(F)C(F)=C1)=C1C/2=C(C#N)\C#N)C2=C/C3=CC(OCC(CC)CCCC)=C(S3)C(S4)=CC5=C4C6=C(C5(C7=CC=C(CCCCCC)C=C7)C8=CC=C(CCCCCC)C=C8)C=C9C(C(C%10=CC=C(CCCCCC)C=C%10)(C%11=CC=C(CCCCCC)C=C%11)C%12=C9SC(C%13=C(CC(CCCC)CC)C=C(/C=C%14C(C(C=C(F)C(F)=C%15)=C%15C\%14=C(C#N)/C#N)=O)S%13)=C%12)=C6,-5.46 ,-4.13 ,10.80,22.30,0.62,0.78,10.1021/acsmaterialslett.9b00512
O=C(OCC(CC)CCCC)C1=C(F)C2=C(C)SC(C3=CC4=C(C(C5=CC=C(CC(CC)CCCC)S5)=C(C=C(C)S6)C6=C4C7=CC=C(CC(CC)CCCC)S7)S3)=C2S1,-5.15 ,-3.44 ,O=C(/C(S1)=C/C(C2=NSN=C32)=CC=C3C(S4)=CC=C4C5=CC(C(C6=CC=C(CCCCCC)C=C6)(C7=CC=C(CCCCCC)C=C7)C8=C9SC(C%10=CC=C(/C=C%11SC(N(CC)C\%11=O)=S)C%12=NSN=C%10%12)=C8)=C9C=C5)N(CC)C1=S,-5.25 ,-3.65 ,8.70,13.10,0.64,1.04,10.1002/smtd.201700373
FC1=C(C2=NSN=C2C(C3=CC=C(C4=CC=C(CCCCCC)S4)S3)=C1)C(S5)=CC6=C5C(SC(C7=C(F)C=C(C8=CC=C(C9=CC=C(CCCCCC)S9)S8)C%10=NSN=C7%10)=C%11)=C%11C6(C(CCCC)CC)C(CC)CCCC,-5.12 ,-3.34 ,O=C(C1=CC=C2C3=CC=C(C4=C5C=CC6=C43)C(N(C5=O)C(CCCCCCC)CCCCCCC)=O)N(C(C7=C1C2=C6C=C7)=O)C(CCCCCCC)CCCCCCC,-6.06 ,-3.61 ,17.00,1.44,0.37,0.32,10.1016/j.orgel.2016.05.012
CC(SC1=C2C3=CC=C(CC(CC)CCCC)S3)=CC1=C(C4=CC=C(CC(CC)CCCC)S4)C5=C2C=C(S5)C6=CC=C(C7=C8C(C(C9=C(CC(CC)CCCC)SC(CC(CC)CCCC)=C9C8=O)=O)=C(C%10=CC=C(C)S%10)S7)S6,-5.26 ,-3.63 ,O=C(C(C=C(Cl)C(Cl)=C1)=C1C/2=C(C#N)/C#N)C2=C/C3=CC(SC4=C5C(C6=CC=C(CCCCCC)C=C6)(C7=CC=C(CCCCCC)C=C7)C8=C4SC9=C8SC%10=C9C(C%11=CC=C(CCCCCC)C=C%11)(C%12=CC=C(CCCCCC)C=C%12)C%13=C%10SC%14=C%13SC(/C=C%15C(C(C=C(Cl)C(Cl)=C%16)=C%16C\%15=C(C#N)\C#N)=O)=C%14)=C5S3,-5.20 ,-3.95 ,11.20,22.90,0.71,0.69,10.1002/aenm.201801203
CC1=CC(C(C2=CC(F)=C(CC(CCCC)CC)S2)=C(SC(C3=CC=C(C4=C5C(C(C6=C(CC(CC)CCCC)SC(CC(CCCC)CC)=C6C5=O)=O)=C(C7=CC=C(C)S7)S4)S3)=C8)C8=C9C%10=CC(F)=C(CC(CC)CCCC)S%10)=C9S1,-5.45 ,-3.64 ,O=C1C2=C(C=C(F)C(F)=C2)C(/C1=C/C(S3)=C(CC(CCCCCCCC)CCCCCC)C4=C3C(N5CC(CCCC)CC)=C(S4)C6=C5C(N(C7=C8SC9=C7SC(/C=C%10C(C(C=C%11F)=C(C\%10=C(C#N)\C#N)C=C%11F)=O)=C9CC(CCCCCC)CCCCCCCC)CC(CC)CCCC)=C8C%12=NSN=C%126)=C(C#N)\C#N,-5.71 ,-3.90 ,17.39,25.08,0.79,0.88,10.1038/s41560-021-00820-x
CC1=CC(C(C2=CC=C(CC(CCCC)CC)S2)=C(SC(C3=CC=C(C4=C5C(C(C6=C(CC(CC)CCCC)SC(CC(CCCC)CC)=C6C5=O)=O)=C(C7=CC=C(C)S7)S4)S3)=C8)C8=C9C%10=CC=C(CC(CC)CCCC)S%10)=C9S1,-5.34 ,-3.44 ,O=C(C1=C(C/2=C(C#N)/C#N)C=C(F)C(F)=C1)C2=C/C3=CC=C(C4=CC5=C(S4)C6=CC7=C(C=C6C5(C8=CC=C(CCCCCC)C=C8)C9=CC=C(CCCCCC)C=C9)C%10=C(C=C(C(S%11)=CC=C%11/C=C(C%12=O)/C(C%13=C%12C=C(F)C(F)=C%13)=C(C#N)\C#N)S%10)C(C%14=CC=C(CCCCCC)C=C%14)7C%15=CC=C(CCCCCC)C=C%15)S3,-5.57 ,-4.03 ,8.85,18.51,0.59,0.81,10.1021/acsenergylett.8b00928
O=C(C1=C(F)C2=C(SC(C3=CC4=C(S3)C(C5=CC(F)=C(S5)CC(CCCC)CC)=C6C=C(SC6=C4C7=CC(F)=C(S7)CC(CCCC)CC)C)=C2S1)C)OCC(CC)CCCC,-5.65 ,-4.00 ,O=C(C(C=CC=C1)=C1C/2=C(C#N)\C#N)C2=C/C3=CC(S4)=C(S3)C5=C4C6=CC(C(C7=C8SC9=C7SC(/C=C%10C(C(C=CC=C%11)=C%11C\%10=C(C#N)\C#N)=O)=C9)(C%12=CC=C(CCCCCC)S%12)C%13=CC=C(CCCCCC)S%13)=C8C=C6C(C%14=CSC(CCCCCC)=C%14)5C%15=CC=C(CCCCCC)S%15,-5.81 ,-4.01 ,7.90,13.10,0.57,1.00,10.1021/acs.chemmater.9b01741
FC1=C(CC(CCCC)CC)SC(C2=C3C(SC(C4=CC=C(C5=C6C(C(C7=C(CC(CC)CCCC)SC(CC(CC)CCCC)=C7C6=O)=O)=C(C8=CC=C(C)S8)S5)S4)=C3)=C(C9=CC(F)=C(CC(CC)CCCC)S9)C%10=C2SC(C)=C%10)=C1,-5.48 ,-3.64 ,O=C1C2=C(C=C(Cl)C(Cl)=C2)C(/C1=C/C(S3)=CC4=C3C5=C(S4)C6=CC7=C(C(SC8=C9SC(/C=C%10/C(C(C=C(Cl)C(Cl)=C%11)=C%11C%10=O)=C(C#N)/C#N)=C8)=C9C7(C%12=CC=C(CCCCCCCC)C=C%12)C%13=CC=C(CCCCCCCC)C=C%13)C=C6C5(C%14=CC=C(CCCCCCCC)C=C%14)C%15=CC=C(CCCCCCCC)C=C%15)=C(C#N)\C#N,-5.94 ,-4.10 ,12.50,19.54,0.76,0.83,10.1039/D0TC01941K
CC(SC1=C2C3=CC=C(CC(CC)CCCC)S3)=CC1=C(C4=CC=C(CC(CC)CCCC)S4)C5=C2C=C(S5)C6=CC=C(C7=C8C(C(C9=C(CC(CC)CCCC)SC(CC(CC)CCCC)=C9C8=O)=O)=C(C%10=CC=C(C)S%10)S7)S6,-5.21 ,-3.41 ,CCCCCCC(C=C1)=CC=C1C2(C3=CC=C(CCCCCC)C=C3)C4=CC5=C(C(C6=C5SC7=C6SC(/C=C8C(C(C=C(F)C(F)=C9)=C9C\8=C(C#N)\C#N)=O)=C7)(C%10=CC=C(CCCCCC)C=C%10)C%11=CC=C(CCCCCC)C=C%11)C=C4C%12=C2C(SC(/C=C%13C(C(C=CC=C%14)=C%14C\%13=C(C#N)/C#N)=O)=C%15)=C%15S%12,-5.67 ,-4.07 ,10.28,19.06,0.69,0.78,10.1039/C8TA12530A
O=C(OCC(CC)CCCC)C1=C(F)C2=C(C)SC(C3=CC4=C(C(C5=CC=C(CC(CC)CCCC)S5)=C(C=C(C)S6)C6=C4C7=CC=C(CC(CC)CCCC)S7)S3)=C2S1,-5.22 ,-3.64 ,O=C1C2=C(C3=CC=CS3)C4=C(N=C5C(C6=CC=C7C8=C6C5=CC=C8C(N(CC(CC)CCCC)C7=O)=O)=N4)C(C9=CC=CS9)=C2C(N1CC(CC)CCCC)=O,-5.55 ,-3.64 ,0.77,2.04,0.44,0.86,10.1016/j.orgel.2015.12.022
CC1=CC(CCCCCC)=C(C)S1,-5.20 ,-3.20 ,O=C(/C(S1)=C/C2=CC=C(C3=CC(C4(CCCCCCCC)CCCCCCCC)=C(C=C3)C(C4=C5)=CC=C5C6=CC=C(/C=C7SC(N(CC)C\7=O)=S)S6)S2)N(CC)C1=S,-5.58 ,-3.48 ,3.08,5.70,0.53,1.03,10.1039/c5ra03607k
CC(SC1=C2C3=CC=C(CC(CC)CCCC)S3)=CC1=C(C4=CC=C(CC(CC)CCCC)S4)C5=C2C=C(S5)C6=CC=C(C7=C8C(C(C9=C(CC(CC)CCCC)SC(CC(CC)CCCC)=C9C8=O)=O)=C(C%10=CC=C(C)S%10)S7)S6,-5.36 ,-3.54 ,CCCCCCC(C=C1)=CC=C1C2(C3=CC=C(CCCCCC)C=C3)C4=CC5=C(C(C6=C5SC7=C6SC(/C=C8S(C(C=CC=C9)=C9C\8=C(C#N)\C#N)(=O)=O)=C7)(C%10=CC=C(CCCCCC)C=C%10)C%11=CC=C(CCCCCC)C=C%11)C=C4C%12=C2C(SC(/C=C%13S(C(C=CC=C%14)=C%14C\%13=C(C#N)/C#N)(=O)=O)=C%15)=C%15S%12,-5.49 ,-3.90 ,12.07,19.61,0.64,0.94,10.1021/acsami.9b08462
CC(SC1=C2C3=CC=C(CC(CC)CCCC)S3)=CC1=C(C4=CC=C(CC(CC)CCCC)S4)C5=C2C=C(S5)C6=CC=C(C7=C8C(C(C9=C(CC(CC)CCCC)SC(CC(CC)CCCC)=C9C8=O)=O)=C(C%10=CC=C(C)S%10)S7)S6,-5.26 ,-3.63 ,O=C(C(C=CC=C1)=C1C/2=C(C#N)/C#N)C2=C/C3=CC(SC4=C5C(C6=CC=C(CCCCCC)C=C6)(C7=CC=C(CCCCCC)C=C7)C8=C4SC9=C8SC%10=C9C(C%11=CC=C(CCCCCC)C=C%11)(C%12=CC=C(CCCCCC)C=C%12)C%13=C%10SC%14=C%13SC(/C=C%15C(C(C=CC=C%16)=C%16C\%15=C(C#N)\C#N)=O)=C%14)=C5S3,-5.13 ,-3.78 ,11.30,20.90,0.65,0.82,10.1002/aenm.201801203
CC(SC1=C2C3=CC=C(SCC(CCCC)CCCCCC)S3)=CC1=C(C4=CC=C(SCC(CCCC)CCCCCC)S4)C5=C2C(SC(C6=CC=C(C7=C(F)C(F)=C(C8=CC=C(C)S8)C9=NN(CC(CCCCCC)CCCCCCCC)N=C97)S6)=C%10)=C%10S5,-5.40 ,-3.59 ,O=C1C2=C(C=C3C(C=CC=C3)=C2)C(/C1=C\C4=CC(C(C5=CC=C(CCCCCC)C=C5)(C6=C7SC8=C(C(C=C9)=CC=C9SCC(CCCC)CC)C(C(S%10)=C(C%11=C%10C(SC(/C=C%12\C(C(C=C%13C(C=CC=C%13)=C%14)=C%14C%12=O)=C(C#N)/C#N)=C%15)=C%15C%11(C%16=CC=C(CCCCCC)C=C%16)C%17=CC=C(CCCCCC)C=C%17)S%18)=C%18C(C%19=CC=C(C=C%19)SCC(CC)CCCC)=C68)C%20=CC=C(CCCCCC)C=C%20)=C7S4)=C(C#N)\C#N,-5.45 ,-3.77 ,12.47,19.50,0.69,0.91,10.1021/acsami.9b14981
CC1=CC(C(C2=CC=C(CC(CCCC)CC)S2)=C(SC(C3=CC=C(C4=C5C(C(C6=C(CC(CC)CCCC)SC(CC(CCCC)CC)=C6C5=O)=O)=C(C7=CC=C(C)S7)S4)S3)=C8)C8=C9C%10=CC=C(CC(CC)CCCC)S%10)=C9S1,-5.34 ,-3.44 ,O=C(C1=C(C/2=C(C#N)/C#N)C=C(F)C(F)=C1)C2=C/C3=CC(C(S4)=CC=C4CCCCCC)=C(C5=CC6=C(S5)C7=CC8=C(C=C7C6(C9=CC=C(CCCCCC)C=C9)C%10=CC=C(CCCCCC)C=C%10)C%11=C(C=C(C(S%12)=C(C%13=CC=C(CCCCCC)S%13)C=C%12/C=C(C%14=O)/C(C%15=C%14C=C(F)C(F)=C%15)=C(C#N)\C#N)S%11)C(C%16=CC=C(CCCCCC)C=C%16)8C%17=CC=C(CCCCCC)C=C%17)S3,-5.57 ,-4.05 ,9.46,16.97,0.65,0.86,10.1021/acsami.9b02964
FC1=C(CC(CCCC)CC)SC(C2=C3C(SC(C4=CC=C(C5=C6C(C(C7=C(CC(CC)CCCC)SC(CC(CC)CCCC)=C7C6=O)=O)=C(C8=CC=C(C)S8)S5)S4)=C3)=C(C9=CC(F)=C(CC(CC)CCCC)S9)C%10=C2SC(C)=C%10)=C1,-5.48 ,-3.64 ,FC1=CC(C(S2)=CC3=C2C(S4)=C(C(CC(CCCC)CC)3CC(CCCC)CC)C=C4/C=C5C(C6=C(C\5=C(C#N)\C#N)C=C(F)C(F)=C6)=O)=C(F)C=C1C7=CC(C(CC(CC)CCCC)(CC(CC)CCCC)C8=C9SC(/C=C%10/C(C(C=C(F)C(F)=C%11)=C%11C%10=O)=C(C#N)/C#N)=C8)=C9S7,-5.53 ,-3.83 ,11.49,11.78,0.71,0.91,10.1039/C8TA03753A
CC1=CC(C(S1)=C2C3=CC=C(SCCCCCCCCCCCC)S3)=C(C4=C2C=C(C5=CC=C(C6=C(F)C(F)=C(C7=CC=C(C)S7)C8=NN(CC(CCCCCC)CCCCCCCC)N=C68)S5)S4)C9=CC=C(SCCCCCCCCCCCC)S9,-5.32 ,-3.08 ,CCCCCCC(C=C1)=CC=C1C2(C3=CC=C(CCCCCC)C=C3)C4=CC5=C(C(C6=C5SC7=C6SC(/C=C8C(C(C=CC=C9)=C9C\8=C(C#N)\C#N)=O)=C7)(C%10=CC=C(CCCCCC)C=C%10)C%11=CC=C(CCCCCC)C=C%11)C=C4C%12=C2C(SC(/C=C%13C(C(C=CC=C%14)=C%14C\%13=C(C#N)/C#N)=O)=C%15)=C%15S%12,-5.54 ,-3.84 ,10.57,17.97,0.66,0.90,10.1021/jacs.6b09110
CC(SC1=C2C3=CC=C(CC(CC)CCCC)S3)=CC1=C(C4=CC=C(CC(CC)CCCC)S4)C5=C2C=C(S5)C6=CC=C(C7=C8C(C(C9=C(CC(CC)CCCC)SC(CC(CC)CCCC)=C9C8=O)=O)=C(C%10=CC=C(C)S%10)S7)S6,-5.33 ,-3.29 ,CCCCCCC(C=C1)=CC=C1C2(C3=CC=C(CCCCCC)C=C3)C4=CC5=C(C(C6=C5SC7=C6N(CC(CCCC)CCCCCC)C8=C7SC(/C=C9C(C(C=C(Cl)C(Cl)=C%10)=C%10C\9=C(C#N)\C#N)=O)=C8)(C%11=CC=C(CCCCCC)C=C%11)C%12=CC=C(CCCCCC)C=C%12)C=C4C%13=C2C(N(CC(CCCCCC)CCCC)C%14=C%15SC(/C=C%16C(C(C=C(Cl)C(Cl)=C%17)=C%17C\%16=C(C#N)/C#N)=O)=C%14)=C%15S%13,-5.51 ,-3.95 ,13.40,22.20,0.74,0.81,10.1021/acsenergylett.9b00147
CC1=C(CCCCCC)C=C(C)S1,-4.85 ,-2.84 ,O=C(C(C=CC=C1)=C1C/2=C(C#N)/C#N)C2=C/C(C3=NSN=C34)=CC=C4C(C=C5)=CC6=C5C7=C(C6(CCCC)CCCC)C8=C(C(CCCC)(CCCC)C9=C8C=CC(C%10=CC=C(/C=C%11C(C(C=CC=C%12)=C%12C\%11=C(C#N)\C#N)=O)C%13=NSN=C%13%10)=C9)C%14=C7C(CCCC)(CCCC)C%15=C%14C=CC(C%16=CC=C(/C=C%17C(C(C=CC=C%18)=C%18C\%17=C(C#N)\C#N)=O)C%19=NSN=C%19%16)=C%15,-5.56 ,-3.62 ,8.25,13.04,0.72,0.88,10.1002/adma.201906045
CC(SC1=C2C3=CC=C(CC(CC)CCCC)S3)=CC1=C(C4=CC=C(CC(CC)CCCC)S4)C5=C2C=C(S5)C6=CC=C(C7=C8C(C(C9=C(CC(CC)CCCC)SC(CC(CC)CCCC)=C9C8=O)=O)=C(C%10=CC=C(C)S%10)S7)S6,-5.33 ,-3.53 ,CCCCCCC(C=C1)=CC=C1C2(C3=CC=C(CCCCCC)C=C3)C4=C(C5=CC=C(CC(CC)CCCC)S5)C6=C(C(C7=C6SC8=C7SC(/C=C9C(C%10=C(C)SC=C%10C\9=C(C#N)\C#N)=O)=C8)(C%11=CC=C(CCCCCC)C=C%11)C%12=CC=C(CCCCCC)C=C%12)C(C%13=CC=C(CC(CC)CCCC)S%13)=C4C%14=C2C(SC(/C=C%15C(C%16=C(C)SC=C%16C\%15=C(C#N)/C#N)=O)=C%17)=C%17S%14,-5.60 ,-3.86 ,13.15,19.39,0.75,0.90,10.1039/c9ta00597h
FC1=C(CC(CCCC)CC)SC(C2=C3C(SC(C4=CC=C(C5=C6C(C(C7=C(CC(CC)CCCC)SC(CC(CC)CCCC)=C7C6=O)=O)=C(C8=CC=C(C)S8)S5)S4)=C3)=C(C9=CC(F)=C(CC(CC)CCCC)S9)C%10=C2SC(C)=C%10)=C1,-5.48 ,-3.64 ,O=C(C(C=C(F)C(F)=C1)=C1C/2=C(C#N)/C#N)C2=C/C3=C(CCCCCCCC)C(SC(C4=C(N(C5=CC=C(CCCC)C=C5)C6=CC=C(CCCC)C=C6)C(SC(C7=CC8=C(S7)C(CCCCCCCC)=C(/C=C9C(C(C=C(F)C(F)=C%10)=C%10C\9=C(C#N)\C#N)=O)S8)=C%11N(C%12=CC=C(CCCC)C=C%12)C%13=CC=C(CCCC)C=C%13)=C%11S4)=C%14)=C%14S3,-5.55 ,-3.98 ,12.28,21.52,0.60,0.92,10.1002/aenm.202102591
CC1=C(C=C(S1)C2=C(C(F)=C(C3=NN(CCC)N=C32)C4=CC(CC(CCCCCCCCCC)CCCCCCCCCCCC)=C(S4)C5=CC(F)=C(S5)C6=C(F)C=C(S6)C)F)CC(CCCCCCCCCCCC)CCCCCCCCCC,-5.28 ,-3.37 ,CCCCCCC(C=C1)=CC=C1C(C2=C3SC(C4=C(CC(CC)CCCC)C=C(/C=C5C(C(C=CC=C6)=C6C\5=C(C#N)\C#N)=O)S4)=C2)(C7=CC=C(CCCCCC)C=C7)C8=C3C=C(C(C9=C%10SC(C(S%11)=C(C=C%11/C=C%12/C(C%13=C(C%12=O)C=CC=C%13)=C(C#N)/C#N)CC(CC)CCCC)=C9)(C%14=CC=C(CCCCCC)C=C%14)C%15=CC=C(CCCCCC)C=C%15)C%10=C8,-5.45 ,-3.88 ,7.30,12.20,0.59,1.00,10.1002/adma.201502775
CCC1=C(F)C=C(C2=C3C=C(C4=CC=C(C5=C6C(=O)C7=C(CC)SC(CC)=C7C(=O)C6=C(C6=CC=C(C)S6)S5)S4)SC3=C(C3=CC(F)=C(CC)S3)C3=C2SC(C)=C3)S1,-5.57 ,-3.64 ,CCn1c(=O)c2cc(-c3cc4c(s3)-c3sc(/C=C5\C(=O)c6cc(F)c(F)cc6C5=C(C#N)C#N)cc3C4(CC)CC)sc2c2sc(-c3cc4c(s3)-c3sc(/C=C5\C(=O)c6cc(F)c(F)cc6C5=C(C#N)C#N)cc3C4(CC)CC)cc2c1=O,-5.71 ,-3.95 ,12.04,20.50,0.66,0.89,10.1039/D1TA03643B
CCOC(=O)c1sc2c(-c3cc4c(-c5ccc(CC)s5)c5sc(-c6sc(-c7cc8c(-c9ccc(CC)s9)c9sc(-c%10sc(-c%11cc%12c(-c%13ccc(CC)s%13)c%13sccc%13c(-c%13ccc(CC)s%13)c%12s%11)c%11sc(C(=O)OCC)c(F)c%10%11)cc9c(-c9ccc(CC)s9)c8s7)c7sc(C(=O)OCC)c(F)c67)cc5c(-c5ccc(CC)s5)c4s3)scc2c1F,-5.20 ,-3.60 ,CCc1cccc(C2(c3cccc(CC)c3)c3cc4c(cc3-c3sc(/C=C5\C(=O)c6cc(F)c(F)cc6C5=C(C#N)C#N)cc32)C(c2cccc(CC)c2)(c2cccc(CC)c2)c2c-4sc3c4c(sc23)-c2cc3c(cc2C4(c2cccc(CC)c2)c2cccc(CC)c2)-c2sc(/C=C4\C(=O)c5cc(F)c(F)cc5C4=C(C#N)C#N)cc2C3(c2cccc(CC)c2)c2cccc(CC)c2)c1,-5.47 ,-3.94 ,8.27,15.68,0.66,0.80,10.1039/C8TA11972D
CC1=CC2=C(S1)C(C3=CC=C(C(CCCC)CC)S3)=C4C(SC(C5=CC=C(C6=C7C(C(N(CCCCCCCC)C7=O)=O)=C(C8=CC=C(C)S8)C9=NN(CCCCCCC(OC(C)(C)C)(C)OC(C)(C)C)N=C69)S5)=C4)=C2C%10=CC=C(CC(CCCC)CC)S%10,-5.32 ,-3.53 ,O=C(C1=CC(C)=CC=C1C/2=C(C#N)\C#N)C2=C/C3=C(CCCCCCCCCCC)C(S4)=C(S3)C5=C4C6=C(N5CCC(CCCCCCCCCCCCCCCCCC)CCCCCCCCCCCCCCCCCC)C7=C(C(SC8=C9SC(/C=C%10/C(C%11=CC(C%12=CC=C(C)C%12)=CC=C%11C%10=O)=C(C#N)/C#N)=C8CCCCCCCCCCC)=C9N7CCC(CCCCCCCCCCCCCCCCCC)CCCCCCCCCCCCCCCCCC)C%13=NSN=C6%13,-5.67 ,-3.81 ,11.30,19.60,0.66,0.89,10.1016/j.cej.2021.133575
CCC1=C(CC)SC(C2=C3C=C(C4=CC=C(C5=C(F)C(F)=C(C6=CC=C(C)S6)C6=NN(CC)N=C56)S4)SC3=C(C3=CC(CC)=C(CC)S3)C3=C2SC(C)=C3)=C1,-5.31 ,-2.89 ,CCc1c(/C=C2\C(=O)c3cc(F)c(F)cc3C2=C(C#N)C#N)sc2c1sc1c3c4nsnc4c4c5sc6cc(/C=C7\C(=O)c8cc(F)c(F)cc8C7=C(C#N)C#N)sc6c5n(CC)c4c3n(CC)c21,-5.66 ,-4.08 ,6.54,10.70,0.67,0.91,10.1021/acsapm.0c00748
CC1=CC(C(C2=CC=C(CC(CCCC)CC)S2)=C(SC(C3=CC=C(C4=C5C(C(C6=C(CC(CC)CCCC)SC(CC(CCCC)CC)=C6C5=O)=O)=C(C7=CC=C(C)S7)S4)S3)=C8)C8=C9C%10=CC=C(CC(CC)CCCC)S%10)=C9S1,-5.34 ,-3.44 ,O=C(C1=C(C/2=C(C#N)/C#N)C=C(F)C(F)=C1)C2=C/C3=CC=C(C4=C(OCCCCCC)C5=C(S4)C6=CC7=C(C=C6C5(C8=CC=C(CCCCCC)C=C8)C9=CC=C(CCCCCC)C=C9)C%10=C(C(OCCCCCC)=C(C(S%11)=CC=C%11/C=C(C%12=O)/C(C%13=C%12C=C(F)C(F)=C%13)=C(C#N)\C#N)S%10)C(C%14=CC=C(CCCCCC)C=C%14)7C%15=CC=C(CCCCCC)C=C%15)S3,-5.54 ,-3.94 ,12.79,20.87,0.72,0.85,10.1021/acsenergylett.8b00928
CC1=C(CC(CCCCCC)CCCCCCCC)C=C(C2=CC(CC(CCCCCC)CCCCCCCC)=C(C3=CC(F)=C(C4=C(F)C=C(C)S4)S3)S2)S1,-5.35 ,-3.43 ,O=C(/C(S1)=C/C(C2=NSN=C32)=CC=C3C(S4)=CC5=C4C6=CC(C(CCCCCCCC)(CCCCCCCC)C7=C8SC(C9=CC=C(/C=C%10SC(N(CC)C\%10=O)=S)C%11=NSN=C9%11)=C7)=C8C=C6C5(CCCCCCCC)CCCCCCCC)N(CC)C1=S,-5.53 ,-3.88 ,7.00,10.00,0.67,1.04,10.1039/c8tc04746d
CC1=CC(C(S1)=C2C3=CC=C(CC(CC)CCCC)S3)=C(C4=C2C=C(C5=CC=C(C6=C(F)C(F)=C(C7=CC=C(C)S7)C8=NN(CC(CCCCCC)CCCCCCCC)N=C68)S5)S4)C9=CC=C(CC(CC)CCCC)S9,-5.16 ,-2.79 ,CCCCCCC1=CC=C(C2(C3=CC=C(CCCCCC)C=C3)C4=C(SC(/C=C5C(C(C=CC=C6)=C6C\5=C(C#N)\C#N)=O)=C4)C7=C2C8=C(C9=C(S8)C(C=C%10)=C(S9)C%11=C%10C(SC(/C=C%12C(C(C=CC=C%13)=C%13C\%12=C(C#N)/C#N)=O)=C%14)=C%14C%11(C%15=CC=C(CCCCCC)C=C%15)C%16=CC=C(CCCCCC)C=C%16)C=C7)C=C1,-5.45 ,-3.73 ,8.64,13.55,0.66,0.93,10.1016/j.polymer.2019.121976
CCOC(=O)c1sc2c(-c3cc4c(-c5ccc(CC)s5)c5sc(-c6sc(-c7cc8c(-c9ccc(CC)s9)c9sc(-c%10sc(-c%11cc%12c(-c%13ccc(CC)s%13)c%13sccc%13c(-c%13ccc(CC)s%13)c%12s%11)c%11sc(C(=O)OCC)c(F)c%10%11)cc9c(-c9ccc(CC)s9)c8s7)c7sc(C(=O)OCC)c(F)c67)cc5c(-c5ccc(CC)s5)c4s3)scc2c1F,-5.20 ,-3.59 ,CCc1ccc(C2(c3ccc(CC)cc3)c3cc4c(cc3-c3sc5cc(/C=C6\C(=O)c7cccc(OC)c7C6=C(C#N)C#N)sc5c32)C(c2ccc(CC)cc2)(c2ccc(CC)cc2)c2c-4sc3cc(/C=C4\C(=O)c5cccc(OC)c5C4=C(C#N)C#N)sc23)cc1,-5.50 ,-3.76 ,7.23,11.10,0.60,1.09,10.1021/acsami.0c03842
CC(S1)=CC2=C1C(C(N(CC(CCCCCCCC)CCCCCCCCCC)C3=O)=O)=C3C(S4)=C2C=C4C5=CC6=C(CCCCCCCCCCC)C(CCCCCCCCCCC)=C(C=C(C)S7)C7=C6S5,-5.67 ,-3.49 ,O=C1C2=CC=C(Cl)C=C2C(/C1=C/C(S3)=CC4=C3C5=CC(C(CCCCCC)(CCCCCC)C6=C7SC(/C=C8/C(C9=CC(Cl)=CC=C9C8=O)=C(C#N)/C#N)=C6)=C7C=C5C4(CCCCCC)CCCCCC)=C(C#N)\C#N,-5.64 ,-3.94 ,7.22,13.36,0.53,1.02,10.1016/j.cej.2021.131404
CC1=C(C(F)=C(C(OCC(CCCC)CC)=O)S2)C2=C(S1)C(S3)=CC(C3=C4C5=CC=C(CC(CCCC)CC)S5)=C(C6=CC=C(CC(CC)CCCC)S6)C7=C4C=C(C)S7,-5.22 ,-3.64 ,O=C1C(C2=C3C(N1CC(CCCCCCCCCC)CCCCCCCC)=O)=CC=C(C4=CC=C(C(N5CC(CCCCCCCCCC)CCCCCCCC)=O)C6=C47)C2=C(C(C8=CC=C(C(C=CC(C9=CC(C(N%10CC(CCCCCCCCCC)CCCCCCCC)=O)=C%11C(C%10=O)=CC=C(C%12=CC=C(C(N%13CC(CCCCCCCCCC)CCCCCCCC)=O)C%14=C%12%15)C%11=C9C%15=CC=C%14C%13=O)=C%16)=C%16C%17%18C(C=CC(C%19=CC%20=C%21C(C%22=CC=C(C(N%23CC(CCCCCCCCCC)CCCCCCCC)=O)C%24=C%22C%20=CC=C%24C%23=O)=CC=C(C%21=C%19C(N%25CC(CCCCCCCCCC)CCCCCCCC)=O)C%25=O)=C%26)=C%26C%27=C%18C=C(C%28=CC(C%29=CC=C(C(N%30CC(CCCCCCCC)CCCCCCCCCC)=O)C%31=C%29C(C%32=CC=C%33C(N%34CC(CCCCCCCC)CCCCCCCCCC)=O)=CC=C%31C%30=O)=C%32C%33=C%28C%34=O)C=C%27)C%17=C8)=C3)C7=CC=C6C5=O,-5.92 ,-3.82 ,4.82,12.00,0.46,0.87,10.1016/j.jpowsour.2016.05.119
CC1=CC(C(S1)=C2C3=CC=C(C4=CC=C(OCC(CCCCCC)CCCCCCC)C=C4)C=C3)=C(C5=C2C=C(C6=CC=C(C7=C(F)C(F)=C(C8=CC=C(C)S8)C9=NN(CC(CCCC)CCCCCC)N=C79)S6)S5)C%10=CC=C(C%11=CC=C(OCC(CCCCCC)CCCCCCC)C=C%11)C=C%10,-5.25 ,-3.49 ,CCCCCCC(C=C1)=CC=C1C2(C3=CC=C(CCCCCC)C=C3)C4=CC5=C(C(C6=C5SC7=C6SC(/C=C8C(C(C=CC=C9)=C9C\8=C(C#N)\C#N)=O)=C7)(C%10=CC=C(CCCCCC)C=C%10)C%11=CC=C(CCCCCC)C=C%11)C=C4C%12=C2C(SC(/C=C%13C(C(C=CC=C%14)=C%14C\%13=C(C#N)/C#N)=O)=C%15)=C%15S%12,-5.48 ,-3.83 ,8.03,17.70,0.56,0.81,10.1039/c7tc04750a
CCOC(=O)c1cc(-c2cc(C(=O)OCC)c(-c3ccc(-c4ccc(-c5sc(-c6cc(C(=O)OCC)c(-c7ccc(-c8ccc(-c9sc(-c%10cc(C(=O)OCC)c(-c%11cccs%11)s%10)cc9C(=O)OCC)s8)s7)s6)cc5C(=O)OCC)s4)s3)s2)sc1-c1cccs1,-5.31 ,-3.00 ,CCc1ccc(C2(c3ccc(CC)cc3)c3cc4c(cc3-c3sc5cc(/C=C6\C(=O)c7ccccc7C6=C(C#N)C#N)sc5c32)C(c2ccc(CC)cc2)(c2ccc(CC)cc2)c2c-4sc3cc(/C=C4\C(=O)c5ccccc5C4=C(C#N)C#N)sc23)cc1,-5.58 ,-3.91 ,10.16,16.50,0.66,0.94,10.1002/adma.201601803
CC1=CC2=C(C3=CC=C(SCC(CC)CCCC)C=C3)C=C(C4=C5C=C(C6=C(CCCCCCCC)C=C(C7=C8C(C(C9=C(CC(CC)CCCC)SC(CC(CC)CCCC)=C9C8=O)=O)=C(C%10=CC(CCCCCCCC)=C(C)S%10)S7)S6)S4)C(C=C5C%11=CC=C(SCC(CC)CCCC)C=C%11)=C2S1,-5.34 ,-3.46 ,O=C(C(C=CC=C1)=C1C/2=C(C#N)\C#N)C2=C/C(S3)=CC4=C3C5=C(C4(CCCCCC)CCCCCC)C=C6C(C(CCCCCC)(CCCCCC)C7=C6SC(/C=C8C(C(C=CC=C9)=C9C\8=C(C#N)/C#N)=O)=C7)=C5,-5.69 ,-3.91 ,4.62,10.63,0.47,0.93,10.1002/marc.201700872
CC(SC1=C2C3=CC(CCCCCCCC)=C(CCCCCCCC)S3)=CC1=C(C4=CC(CCCCCCCC)=C(CCCCCCCC)S4)C5=C2C=C(S5)C6=CC(CCCCCC)=C(C7=NC(SC(C8=C(CCCCCC)C=C(C)S8)=N9)=C9S7)S6,-5.43 ,-2.93 ,O=C(C(C=CC=C1)=C1C/2=C(C#N)\C#N)C2=C/C3=CC(S4)=C(S3)C5=C4C6=CC(C(C7=C8SC9=C7SC(/C=C%10/C(C%11=C(C%10=O)C=CC=C%11)=C(C#N)/C#N)=C9)(C%12=CC=CC(OCCCCCC)=C%12)C%13=CC(OCCCCCC)=CC=C%13)=C8C=C6C(C%14=CC(OCCCCCC)=CC=C%14)5C%15=CC=CC(OCCCCCC)=C%15,-5.50 ,-3.74 ,9.28,15.18,0.66,0.92,10.1021/acssuschemeng.7b03606
CC1=CC=C(S1)C2=C(F)C(F)=C(C3=CC=C(C4=CC5=C(C(C6=CC=C(CCCCCCC[Si](C)(O[Si](C)(C)C)O[Si](C)(C)C)S6)=C(C=C(C)S7)C7=C5C8=CC=C(CCCCCCC[Si](C)(O[Si](C)(C)C)O[Si](C)(C)C)S8)S4)S3)C9=NN(CC(CCCCCC)CCCCCCCC)N=C92,-5.31 ,-3.34 ,C[Si](O[Si](C)(C)C)(O[Si](C)(C)C)CCCCCC1(CCCCC[Si](C)(O[Si](C)(C)C)O[Si](C)(C)C)C2=C(SC(C3=C(OCC(CCCC)CC)C(/C=C(/C(C(C=C4F)=C5C=C4F)=C(C#N)/C#N)C5=O)=CS3)=C2)C6=CC7=C(C=C61)C8=C(C=C(C9=C(OCC(CCCC)CC)C(/C=C(C%10=O)/C(C%11=C%10C=C(F)C(F)=C%11)=C(C#N)\C#N)=CS9)S8)C(CCCCC[Si](C)(O[Si](C)(C)C)O[Si](C)(C)C)7CCCCC[Si](C)(O[Si](C)(C)C)O[Si](C)(C)C,-5.50 ,-3.71 ,14.54,22.55,0.74,0.87,10.1007/s11426-021-9975-9
CCc1csc(-c2nnc(-c3cc(CC)c(-c4cc5c(-c6ccc(CC)s6)c6sc(-c7sc(-c8nnc(-c9cc(CC)c(-c%10cc%11c(-c%12ccc(CC)s%12)c%12sc(-c%13sc(-c%14nnc(-c%15cc(CC)c(-c%16cc%17c(-c%18ccc(CC)s%18)c%18sccc%18c(-c%18ccc(CC)s%18)c%17s%16)s%15)s%14)cc%13CC)cc%12c(-c%12ccc(CC)s%12)c%11s%10)s9)s8)cc7CC)cc6c(-c6ccc(CC)s6)c5s4)s3)s2)c1,-5.35 ,-2.78 ,CCc1ccc(C2(c3ccc(CC)cc3)c3cc4c(cc3-c3sc5cc(/C=C6\C(=O)c7ccccc7C6=C(C#N)C#N)sc5c32)C(c2ccc(CC)cc2)(c2ccc(CC)cc2)c2c-4sc3cc(/C=C4\C(=O)c5ccccc5C4=C(C#N)C#N)sc23)cc1,-5.48 ,-3.83 ,11.72,17.15,0.68,1.01,10.1002/adma.201703973
CC(SC1=C2C3=CC=C(CC(CC)CCCC)S3)=CC1=C(C4=C(Cl)C(Cl)=C(CC(CC)CCCC)S4)C5=C2C=C(S5)C6=CC=C(C7=C(F)C(F)=C(C8=CC=C(C)S8)C9=NN(CC(CCCCCC)CCCCCCCC)N=C97)S6,-5.48 ,-3.56 ,CCCCCCC(C=C1)=CC=C1C2(C3=CC=C(CCCCCC)C=C3)C4=CC5=C(C(C6=C5SC7=C6SC(/C=C8C(C(C=C(F)C(F)=C9)=C9C\8=C(C#N)\C#N)=O)=C7)(C%10=CC=C(CCCCCC)C=C%10)C%11=CC=C(CCCCCC)C=C%11)C=C4C%12=C2C(SC(/C=C%13C(C(C=C(F)C(F)=C%14)=C%14C\%13=C(C#N)/C#N)=O)=C%15)=C%15S%12,-5.66 ,-4.14 ,4.43,13.43,0.42,0.79,10.1021/acsaem.8b01447
CC(SC1=C2C3=CC=C(CC(CC)CCCC)S3)=CC1=C(C4=CC=C(CC(CC)CCCC)S4)C5=C2C=C(C6=CC7=C(C(SC(C)=C8)=C8C(N7CC(CCCCCCCC)CCCCCCCCCC)=O)S6)S5,-5.20 ,-2.93 ,CCCCCCC(C=C1)=CC=C1C2(C3=CC=C(CCCCCC)C=C3)C4=CC5=C(C(C6=C5SC7=C6SC(/C=C8C(C(C=C(F)C(F)=C9)=C9C\8=C(C#N)\C#N)=O)=C7)(C%10=CC=C(CCCCCC)C=C%10)C%11=CC=C(CCCCCC)C=C%11)C=C4C%12=C2C(SC(/C=C%13C(C(C=C(F)C(F)=C%14)=C%14C\%13=C(C#N)/C#N)=O)=C%15)=C%15S%12,-5.49 ,-3.89 ,10.96,19.18,0.70,0.81,10.1021/acsomega.9b01363
FC1=C(C2=CC=C(C)S2)C3=NC(OCC(CCCCCC)CCCCCCCC)=CN=C3C(C)=C1F,-5.54 ,-3.99 ,O=C(C(C=C(Br)C=C1)=C1C/2=C(C#N)/C#N)C2=C/C3=C(CCCCCCCCCCC)C(SC4=C5N(CC(CC)CCCC)C6=C4C7=NSN=C7C8=C6N(CC(CC)CCCC)C9=C8SC%10=C9SC(/C=C%11/C(C%12=C(C%11=O)C=CC(Br)=C%12)=C(C#N)\C#N)=C%10CCCCCCCCCCC)=C5S3,-5.52 ,-3.99 ,13.14,21.15,0.66,0.89,10.1039/d0ta04941g
CC1=C(C(F)=C(C(OCC(CCCC)CC)=O)S2)C2=C(S1)C(S3)=CC(C3=C4C5=CC=C(CC(CCCC)CC)S5)=C(C6=CC=C(CC(CC)CCCC)S6)C7=C4C=C(C)S7,-5.22 ,-3.64 ,O=C(N(CC(CCCCCCCC)CCCCCCCCCC)C1=O)C2=CC(C)=C3C4=C(C(N(CC(CCCCCCCC)CCCCCCCCCC)C3=O)=O)C=C(C5=CC=C(C6=CC=C(C7=C8C9=C(C(N(CC(CCCCCCCC)CCCCCCCCCC)C8=O)=O)C=C(C%10=CC=C(C%11=CC=C(C%12=C%13C%14=C(C(N(CC(CCCCCCCC)CCCCCCCCCC)C%13=O)=O)C=C(C%15=CC=C(C%16=CC=C(C%17=C%18C%19=C(C(N(CC(CCCCCCCC)CCCCCCCCCC)C%18=O)=O)C=C(C%20=CC=C(C%21=CC=C(C%22=C%23C%24=C(C(N(CC(CCCCCCCC)CCCCCCCCCC)C%23=O)=O)C=C(C%25=CC=C(C%26=CC=C(C%27=C%28C%29=C(C(N(CC(CCCCCCCC)CCCCCCCCCC)C%28=O)=O)C=C(C%30=CC=C(C%31=CC=C(C%32=C%33C%34=C(C(N(CC(CCCCCCCC)CCCCCCCCCC)C%33=O)=O)C=C(C%35=CC=C(C%36=CC=C(C%37=C%38C%39=C(C(N(CC(CCCCCCCC)CCCCCCCCCC)C%38=O)=O)C=C(C%40=CC=C(C%41=CC=C(C%42=C%43C%44=C(C(N(CC(CCCCCCCC)CCCCCCCCCC)C%43=O)=O)C=C(C%45=CC=C(C%46=CC=C(C%47=C%48C%49=C(C(N(CC(CCCCCCCC)CCCCCCCCCC)C%48=O)=O)C=C(C%50=CC=C(C)S%50)C%51=C%49C(C(N(CC(CCCCCCCC)CCCCCCCCCC)C%51=O)=O)=C%47)S%46)S%45)C%52=C%44C(C(N(CC(CCCCCCCC)CCCCCCCCCC)C%52=O)=O)=C%42)S%41)S%40)C%53=C%39C(C(N(CC(CCCCCCCC)CCCCCCCCCC)C%53=O)=O)=C%37)S%36)S%35)C%54=C%34C(C(N(CC(CCCCCCCC)CCCCCCCCCC)C%54=O)=O)=C%32)S%31)S%30)C%55=C%29C(C(N(CC(CCCCCCCC)CCCCCCCCCC)C%55=O)=O)=C%27)S%26)S%25)C%56=C%24C(C(N(CC(CCCCCCCC)CCCCCCCCCC)C%56=O)=O)=C%22)S%21)S%20)C%57=C%19C(C(N(CC(CCCCCCCC)CCCCCCCCCC)C%57=O)=O)=C%17)S%16)S%15)C%58=C%14C(C(N(CC(CCCCCCCC)CCCCCCCCCC)C%58=O)=O)=C%12)S%11)S%10)C%59=C9C(C(N(CC(CCCCCCCC)CCCCCCCCCC)C%59=O)=O)=C7)S6)S5)C1=C24,-6.36 ,-4.05 ,7.60,12.90,0.71,0.83,10.1021/jacs.6b04822
CCc1ccc(-c2c3sc4cc(-c5cc(CC)c(-c6ccc(/C=C7/SC(=S)N(CC)C7=O)s6)s5)sc4c3c(-c3ccc(CC)s3)c3sc4cc(-c5cc(CC)c(-c6ccc(/C=C7/SC(=S)N(CC)C7=O)s6)s5)sc4c23)s1,-5.32 ,-3.53 ,CCc1c(/C=C2\C(=O)c3cc(F)c(F)cc3C2=C(C#N)C#N)sc2c1sc1c3c4nsnc4c4c5sc6cc(/C=C7\C(=O)c8cc(F)c(F)cc8C7=C(C#N)C#N)sc6c5n(CC)c4c3n(CC)c21,-5.72 ,-4.10 ,14.34,24.34,0.68,0.86,10.1038/s41467-019-13292-1
CC(SC1=C2C3=CC=C(CC(CC)CCCC)S3)=CC1=C(C4=CC=C(CC(CC)CCCC)S4)C5=C2C=C(S5)C6=CC=C(C7=C8C(C(C9=C(CC(CC)CCCC)SC(CC(CC)CCCC)=C9C8=O)=O)=C(C%10=CC=C(C)S%10)S7)S6,-5.39 ,-3.50 ,CCCCC(CN1C2=C(C3=C1C(SC(/C=C4/C(C5=CSC=C5C4=O)=C(C#N)/C#N)=C6)=C6S3)C7=NN(N=C7C8=C2N(C9=C8SC%10=C9SC(/C=C%11C(C%12=CSC=C%12C\%11=C(C#N)\C#N)=O)=C%10)CC(CCCC)CC)CC(CCCC)CC)CC,-5.43 ,-4.04 ,13.40,23.56,0.69,0.82,10.1038/s41467-019-08386-9
O=C(N(CC(CCCC)CCCCCC)C(C1=C2SC(C3=C(CCCCCCCCCCCC)C=C(C4=CC=C(C5=CC(CCCCCCCCCCCC)=C(C)S5)S4)S3)=C1)=O)C6=C2SC(C)=C6,-5.58 ,-3.77 ,O=C(N(CCCCCCCC)C1=O)C2=C(CCC3=CC=CC=C3)C=C(C4=C5C=C(CCC6=CC=CC=C6)C1C42)C7=CC(CCC8=CC=CC=C8)=C9C%10=C7C5=CC(CCC%11=CC=CC=C%11)=C%10C(N(CCCCCCCC)C9=O)=O,-5.92 ,-3.91 ,1.20,2.44,0.49,1.02,10.1021/ja508814z
CC1=C(CCCCCC)C=C(C)S1,-4.85 ,-2.84 ,O=C(N1CC(CCCC)CC)C2=C3C(C4=C(C5=CC=C(C6=CC(C(N7CC(CC)CCCC)=O)=C8C(C9=CC=C8C7=O)=C6C%10=C(C9=CC=C%11C(N(CC(CCCC)CC)C%12=O)=O)C%11=C%12C=C%10)S5)C=C3C1=O)=C(C=C2)C%13=C(C4=CC=C%14C(N(CC(CC)CCCC)C%15=O)=O)C%14=C%15C=C%13,-5.83 ,-3.95 ,0.35,2.01,0.47,0.43,10.1039/C3CP51475G
CC1=CC(CCCCCC)=C(C)S1,-5.00 ,-3.10 ,CCCCC(CC)CN(C1=O)C(C2=CC=CC(C2=C1C=C3)=C3C(S4)=CC=C4C(C5=NSN=C5C(C6=CC=C(C7=CC=C(C(N8CC(CC)CCCC)=O)C9=C7C=CC=C9C8=O)S6)=C%10C(N%11CC(CC)CCCC)=O)=C%10C%11=O)=O,-5.62 ,-3.65 ,2.11,6.14,0.44,0.77,10.1039/c8nj04896g
CC(SC1=C2C3=CC(Cl)=C(CC(CC)CCCC)S3)=CC1=C(C4=CC(Cl)=C(CC(CC)CCCC)S4)C5=C2C=C(C6=C(CC(CCCC)CCCCCC)C=C(C7=NC8=C(N=C(C9=CC(CC(CCCC)CCCCCC)=C(C)S9)S8)S7)S6)S5,-5.47 ,-3.55 ,CCCCCCC(C=C1)=CC=C1C2(C3=CC=C(CCCCCC)C=C3)C4=CC5=C(C(C6=C5SC7=C6SC(/C=C8C(C(C=C(F)C(F)=C9)=C9C\8=C(C#N)\C#N)=O)=C7)(C%10=CC=C(CCCCCC)C=C%10)C%11=CC=C(CCCCCC)C=C%11)C=C4C%12=C2C(SC(/C=C%13C(C(C=C(F)C(F)=C%14)=C%14C\%13=C(C#N)/C#N)=O)=C%15)=C%15S%12,-5.66 ,-4.14 ,3.97,7.81,0.51,0.95,10.1002/adfm.202011168
FC(C(F)=C(C1=NSN=C12)C)=C2C(S3)=CC=C3C4=C(OCC(CCCCCC)CCCCCCCC)C=C(C5=CC=C(C)S5)C(OCC(CCCCCC)CCCCCCCC)=C4,-5.31 ,-3.56 ,CCCCCC(N(C(C1=CC=C2C(C=CC34)=C5C4C(C(N(C6=CC=C(C7(CCCCC7)C8=CC=C(N(C9=O)C(C%10=CC=C%11C%12=C(C%13=CC=C(C%14=C%13C%11=CC=C%15%14)C(N(C%15=O)C(CCCCC)CCCCC)=O)C=CC9C%10%12)=O)C=C8)C=C6)C3=O)=O)=CC=C5C%16=CC=C%17C1=C2%16)=O)C%17=O)CCCCC,-6.16 ,-3.98 ,5.28,10.04,0.60,0.87,10.1039/c6cc04229e
CCc1ccc(-c2c3cc(-c4cc5c(-c6ccc(CC)s6)c6sc(-c7cc8c(-c9ccc(CC)s9)c9sc(/C=C%10/SC(=S)N(CC)C%10=O)cc9c(-c9ccc(CC)s9)c8s7)cc6c(-c6ccc(CC)s6)c5s4)sc3c(-c3ccc(CC)s3)c3cc(/C=C4\SC(=S)N(CC)C4=O)sc23)s1,-5.51 ,-3.34 ,CCc1ccc(C2(c3ccc(CC)cc3)c3cc4c(cc3-c3sc5cc(/C=C6\C(=O)c7cc(F)c(F)cc7C6=C(C#N)C#N)sc5c32)C(c2ccc(CC)cc2)(c2ccc(CC)cc2)c2c-4sc3cc(/C=C4\C(=O)c5cc(F)c(F)cc5C4=C(C#N)C#N)sc23)cc1,-5.66 ,-4.14 ,11.24,18.27,0.68,0.91,10.1002/inf2.12163
CCOC(=O)c1sc2c(-c3cc4c(-c5ccc(CC)s5)c5sc(-c6sc(-c7cc8c(-c9ccc(CC)s9)c9sc(-c%10sc(-c%11cc%12c(-c%13ccc(CC)s%13)c%13sccc%13c(-c%13ccc(CC)s%13)c%12s%11)c%11sc(C(=O)OCC)c(F)c%10%11)cc9c(-c9ccc(CC)s9)c8s7)c7sc(C(=O)OCC)c(F)c67)cc5c(-c5ccc(CC)s5)c4s3)scc2c1F,-5.20 ,-3.56 ,CCc1cc(-c2ccc(/C=c3\sc(=C(C#N)C#N)n(CC)c3=O)c3nsnc23)sc1-c1nc2sc(-c3sc(-c4ccc(/C=c5\sc(=C(C#N)C#N)n(CC)c5=O)c5nsnc45)cc3CC)nc2s1,-5.50 ,-3.80 ,7.16,9.95,0.58,1.23,10.1016/j.orgel.2021.106195
CCOC1=C(C2=CC=C(C)S2)C2=NSN=C2C(C2=CC=C(C3=CC4=C(C5=CC(Cl)=C(CC)S5)C5=C(C=C(C)S5)C(C5=CC(Cl)=C(CC)S5)=C4S3)S2)=C1OCC,-5.51 ,-3.60 ,CCc1ccc(C2(c3ccc(CC)cc3)c3cc4c(cc3-c3sc5cc(/C=C6\C(=O)c7cc(F)c(F)cc7C6=C(C#N)C#N)sc5c32)C(c2ccc(CC)cc2)(c2ccc(CC)cc2)c2c-4sc3cc(/C=C4\C(=O)c5cc(F)c(F)cc5C4=C(C#N)C#N)sc23)cc1,-5.66 ,-4.14 ,11.60,21.03,0.70,0.78,10.1039/C8TA10923K
CCc1ccc(-c2c3cc(-c4ccc(-c5sc(-c6ccc(-c7cc8c(-c9ccc(CC)s9)c9sc(-c%10ccc(-c%11sc(-c%12ccc(-c%13cc%14c(-c%15ccc(CC)s%15)c%15sc(-c%16ccc(-c%17sc(-c%18cccs%18)c%18c%17C(=O)c%17c(CC)sc(CC)c%17C%18=O)s%16)cc%15c(-c%15ccc(CC)s%15)c%14s%13)s%12)c%12c%11C(=O)c%11c(CC)sc(CC)c%11C%12=O)s%10)cc9c(-c9ccc(CC)s9)c8s7)s6)c6c5C(=O)c5c(CC)sc(CC)c5C6=O)s4)sc3c(-c3ccc(CC)s3)c3ccsc23)s1,-5.21 ,-3.41 ,CCN1C(=O)/C(=C/c2ccc(-c3cc4c(s3)-c3cc5c(cc3C4(CC)CC)-c3sc(-c4ccc(/C=C6\SC(=S)N(CC)C6=O)c6nsnc46)cc3C5(CC)CC)c3nsnc23)SC1=S,-5.51 ,-3.88 ,7.06,12.03,0.61,0.97,10.1002/aenm.201903298
CC(SC1=C2C3=CC=C(CC(CC)CCCC)S3)=CC1=C(C4=CC=C(CC(CC)CCCC)S4)C5=C2C=C(S5)C6=CC=C(C7=C8C(C(C9=C(CC(CC)CCCC)SC(CC(CC)CCCC)=C9C8=O)=O)=C(C%10=CC=C(C)S%10)S7)S6,-5.27 ,-3.50 ,O=C(N(C(CCCC)CCCC)C1=O)C2=CC=C3C4=C2C1=CC(C5=C6C7=C(C8=C5C=C(C(N9C(CCCC)CCCC)=O)C%10=C8C(C%11=CC=C%12C(N(C(CCCC)CCCC)C%13=O)=O)=CC=C%10C9=O)C%11=C%12C%13=C7)=C4C%14=C6C=C(C(N%15C(CCCC)CCCC)=O)C%16=C%14C3=C(C%17=C%18C([N+]%19=CC=C%18)=C(O[Al-3]%19%20%21([N+]%22=CC=CC%23=C(C%24=C(C%25=CC=C(C(N%26C(CCCC)CCCC)=O)C%27=C%25C%28=C%29C=C%27C%26=O)C(C%28=C(C%30=C%29C(C=C%31C(N(C(CCCC)CCCC)C%32=O)=O)=C(C%33=C%31C%32=CC=C%33%34)C%35=C%30C=C%36C%37=C%35C%34=CC=C%37C(N(C(CCCC)CCCC)C%36=O)=O)C=C%38C(N(C(CCCC)CCCC)C%39=O)=O)=C%38C%39=C%24)C=CC(O%21)=C%23%22)OC%40=C([N+]%20=CC=C%41)C%41=C(C%42=C(C%43=CC=C(C(N%44C(CCCC)CCCC)=O)C%45=C%43C%46=C%47C=C%45C%44=O)C(C%46=C(C%48=C%47C(C=C%49C(N(C(CCCC)CCCC)C%50=O)=O)=C(C%51=C%49C%50=CC=C%51%52)C%53=C%48C=C%54C%55=C%53C%52=CC=C%55C(N(C(CCCC)CCCC)C%54=O)=O)C=C%56C(N(C(CCCC)CCCC)C%57=O)=O)=C%56C%57=C%42)C=C%40)C=C%17)C=C%16C%15=O,-5.45 ,-3.95 ,8.13,14.66,0.61,0.91,10.1002/smtd.201700330
O=C(C1=CC2=C(SC(C3=CC4=C(S3)C(C5=CC=C(S5)CC(CCCC)CC)=C6C=C(SC6=C4C7=CC=C(S7)CC(CCCC)CC)C)=C2S1)C)CC(CC)CCCC,-5.11 ,-3.25 ,O=C(N(CC(CC)CCCC)C1=O)C2=CC(C3=CC(N(C4=CC=C(C5=C(C6=CC=C(C7=O)C8C6=C9C=CC8C(N7CC(CC)CCCC)=O)C(C9=CC=C%10C(N(CC(CC)CCCC)C%11=O)=O)=C%10C%11=C5)C=C4)C%12=CC=C(C(C=C%13C(N(CC(CC)CCCC)C%14=O)=O)=C%15C%16=C%13C%14=CC=C%16C%17=CC=C(C%18=O)C%19C%17=C%15C=CC%19C(N%18CC(CC)CCCC)=O)C=C%12)=CC=C3)=C(C%20=C%21C=CC1C%202)C%22=CC=C%23C%24=C%22C%21=CC=C%24C(N(CC(CC)CCCC)C%23=O)=O,-5.40 ,-3.70 ,3.32,11.97,0.34,0.87,10.1002/adma.201400525
CC(SC1=C2C3=CC(F)=C(SCC(CC)CCCC)S3)=CC1=C(C4=CC(F)=C(SCC(CC)CCCC)S4)C5=C2C=C(C6=CC=C(C7=C8C(C(C9=C(CC(CC)CCCC)SC(CC(CC)CCCC)=C9C8=O)=O)=C(C%10=CC=C(C)S%10)S7)S6)S5,-5.40 ,-3.60 ,O=C1C2=C(C=CC=C2)C(/C1=C/C3=CC(C(C4=CC=C(CCCCCC)C=C4)(C5=C6SC7=C(C8=CC=C(SCC(CCCC)CC)S8)C9=C(C(C%10=CC=C(SCC(CC)CCCC)S%10)=C57)SC(C%11=C%12C=C(/C=C%13/C(C(C=CC=C%14)=C%14C%13=O)=C(C#N)\C#N)S%11)=C9C%12(C%15=CC=C(CCCCCC)C=C%15)C%16=CC=C(CCCCCC)C=C%16)C%17=CC=C(CCCCCC)C=C%17)=C6S3)=C(C#N)\C#N,-5.50 ,-3.86 ,11.60,16.40,0.66,1.05,10.1021/acsami.9b11700
CC1=CC(C(S1)=C2C3=CC=C(CC(CC)CCCC)S3)=C(C4=C2C=C(C5=CC=C(C6=C(F)C(F)=C(C7=CC=C(C)S7)C8=NN(CC(CCCCCC)CCCCCCCC)N=C68)S5)S4)C9=CC=C(CC(CC)CCCC)S9,-5.13 ,-3.22 ,O=C(N/1CC)/C(SC1=C(C#N)\C#N)=C/C2=CC=C(C3=CC4=C(C5=CC6=C(C=C5C4(C7=CC=C(C=C7)CCCCCC)C8=CC=C(C=C8)CCCCCC)C(SC(C9=CC=C(C%10=NN(N=C9%10)CCCCCCCC)/C=C%11S/C(N(C\%11=O)CC)=C(C#N)\C#N)=C%12)=C%12C6(C%13=CC=C(C=C%13)CCCCCC)C%14=CC=C(C=C%14)CCCCCC)S3)C%15=NN(CCCCCCCC)N=C2%15,-5.49 ,-3.73 ,9.41,14.62,0.60,1.07,10.1021/acs.chemmater.8b05316
