Repository: JYZZ2021/DL

File: Data/Open OPV Database.csv (part 19 of 24)
Donor_smiles,HOMO_D(eV),LUMO_D(eV),Acceptor_smiles,HOMO_A(eV),LUMO_A(eV),PCE,Jsc(mA/cm2),FF,Voc(V),DOI
CC(SC1=C2C3=CC=C(SCC(CC)CCCC)S3)=CC1=C(C4=CC=C(SCC(CC)CCCC)S4)C5=C2C=C(C6=CC=C(S6)C(C7=NN(CC(CCCCCC)CCCC)N=C78)=CC9=C8C=C(C%10=CC=C(C)S%10)C%11=NN(CC(CCCCCC)CCCC)N=C%119)S5,-5.39 ,-3.30 ,CCCCCCC(C=C1)=CC=C1C2(C3=CC=C(CCCCCC)C=C3)C4=CC5=C(C(C6=C5SC7=C6SC(/C=C8C(C(C=C(F)C(F)=C9)=C9C\8=C(C#N)\C#N)=O)=C7)(C%10=CC=C(CCCCCC)C=C%10)C%11=CC=C(CCCCCC)C=C%11)C=C4C%12=C2C(SC(/C=C%13C(C(C=C(F)C(F)=C%14)=C%14C\%13=C(C#N)/C#N)=O)=C%15)=C%15S%12,-5.70 ,-3.99 ,11.31,18.65,0.69,0.88,10.1016/j.isci.2018.12.027
CC1=CC(C(C2=CC(F)=C(CC(CCCC)CC)S2)=C(SC(C3=CC=C(C4=C5C(C(C6=C(CC(CC)CCCC)SC(CC(CCCC)CC)=C6C5=O)=O)=C(C7=CC=C(C)S7)S4)S3)=C8)C8=C9C%10=CC(F)=C(CC(CC)CCCC)S%10)=C9S1,-5.45 ,-3.64 ,CCCCCCCCC(CCCCCC)Cn1c2c3sc(/C=C4\C(=O)c5cc(F)c(F)cc5C4=C(C#N)C#N)c(CCCCCC)c3sc2c2c3nsnc3c3c4sc5c(CCCCCC)c(/C=C6\C(=O)c7cc(F)c(F)cc7C6=C(C#N)C#N)sc5c4n(CC(CCCCCC)CCCCCCCC)c3c21,-5.72 ,-3.92 ,17.82,27.17,0.78,0.85,10.1021/acs.chemmater.1c03104
CC1=CC=C(S1)C2=C(F)C(F)=C(C3=CC=C(C4=CC5=C(C(C6=CC=C(CCCCCCC[Si](C)(O[Si](C)(C)C)O[Si](C)(C)C)S6)=C(C=C(C)S7)C7=C5C8=CC=C(CCCCCCC[Si](C)(O[Si](C)(C)C)O[Si](C)(C)C)S8)S4)S3)C9=NN(CC(CCCCCC)CCCCCCCC)N=C92,-5.31 ,-3.34 ,O=C(C1=C(C/2=C(C#N)/C#N)C=C(F)C(F)=C1)C2=C/C3=CSC(C4=CC(C5(CCCCCCCC)CCCCCCCC)=C(C6=C5C=C(C7=C(C8(CCCCCCCC)CCCCCCCC)C=C(C9=C(OCC(CCCC)CC)C(/C=C(/C(C(C=C%10F)=C%11C=C%10F)=C(C#N)/C#N)C%11=O)=CS9)S7)C8=C6)S4)=C3OCC(CCCC)CC,-5.43 ,-3.79 ,5.19,9.75,0.60,0.88,10.1007/s11426-021-9975-9
CC1=C(C(F)=C(C(OCC(CCCC)CC)=O)S2)C2=C(S1)C(S3)=CC(C3=C4C5=CC=C(CC(CCCC)CC)S5)=C(C6=CC=C(CC(CC)CCCC)S6)C7=C4C=C(C)S7,-5.22 ,-3.64 ,O=C(C(/C1=C(C#N)/C#N)=C\C2=CC(SC3=C4C(C5=CC=C(CCCCCC)C=C5)(C6=CC=C(CCCCCC)C=C6)C7=C3SC8=C7SC9=C8C(C%10=CC=C(CCCCCC)C=C%10)(C%11=CC=C(CCCCCC)C=C%11)C%12=C9SC%13=C%12SC(/C=C(/C%14=C(C#N)/C#N)C(C%15=C%14C=CC(F)=C%15)=O)=C%13)=C4S2)C%16=C1C=CC(F)=C%16,-5.36 ,-3.92 ,12.00,24.00,0.67,0.74,10.1002/adma.201705969
O=C(OCC(CC)CCCC)C1=C(F)C2=C(C)SC(C3=CC4=C(C(C5=CC=C(CC(CC)CCCC)S5)=C(C=C(C)S6)C6=C4C7=CC=C(CC(CC)CCCC)S7)S3)=C2S1,-5.22 ,-3.64 ,CCCCCCC(C=C1)=CC=C1C2(C3=CC=C(CCCCCC)C=C3)C4=CC5=C(C(C6=C5SC(C7=CC(F)=C(C8=CC=C(/C=C9S/C(N(CCCCCCCC)C/9=O)=C(C#N)/C#N)S8)C%10=NSN=C%107)=C6)(C%11=CC=C(CCCCCC)C=C%11)C%12=CC=C(CCCCCC)C=C%12)C=C4C%13=C2C=C(C%14=CC(F)=C(C%15=NSN=C%14%15)C(S%16)=CC=C%16/C=C%17C(N(/C(S\%17)=C(C#N)/C#N)CCCCCCCC)=O)S%13,-5.47 ,-3.65 ,9.14,15.18,0.58,1.02,10.1021/acsami.8b04541
CC1=C(CCCCCC)C=C(C)S1,-4.85 ,-2.84 ,O=C(/C(C1=O)=C\C(SC2=C3SC4=C2N(CC(CC)CCCC)C5=C4C6=NSN=C6C7=C5N(CC(CC)CCCC)C8=C7SC9=C8SC(/C=C(C%10=O)\C(C%11=C%10C=C(Cl)C(Cl)=C%11)=O)=C9CCCCCCCCCCC)=C3CCCCCCCCCCC)C%12=C1C=C(Cl)C(Cl)=C%12,-5.64 ,-3.67 ,9.46,16.49,0.65,0.88,10.1039/D0EE01763A
CC(S1)=CC=C1C2=C(OCC(CCCCCC)CCCCCCCC)C=C(C3=CC=C(C4=C(F)C(F)=C(C)C5=NSN=C45)S3)C(OCC(CCCCCCCC)CCCCCC)=C2,-5.45 ,-3.69 ,O=C(N(C(CC)CC)C1=O)C2=CC=C3C4=C(C5=C6C=C(C(N(C(CC)CC)C7=O)=O)C8=C7C=C(C9=CC%10=C%11C(C%12=C(N%13CC(CC)CCCC)C=C%11C(N(C(CC)CC)C%10=O)=O)=C9C%14=CC=C(C(N(C(CC)CC)C%15=O)=O)C%16=C%15C=C%13C%12=C%14%16)C3=C58)C(N6CC(CCCC)CC)=CC1=C42,-5.90 ,-3.70 ,6.40,11.75,0.53,1.04,10.1021/acsaelm.9b00328
CC(SC1=C2C3=CC=C(SCC(CCCC)CCCCCC)S3)=CC1=C(C4=CC=C(SCC(CCCC)CCCCCC)S4)C5=C2C=C(S5)C6=C(CCCCCCCC)C=C(C7=NN=C(C8=CC(CCCCCCCC)=C(C)S8)S7)S6,-5.39 ,-2.80 ,CCCCCCC(C=C1)=CC=C1C2(C3=CC=C(CCCCCC)C=C3)C4=CC5=C(C(C6=C5SC7=C6SC(/C=C8C(C(C=CC=C9)=C9C\8=C(C#N)\C#N)=O)=C7)(C%10=CC=C(CCCCCC)C=C%10)C%11=CC=C(CCCCCC)C=C%11)C=C4C%12=C2C(SC(/C=C%13C(C(C=CC=C%14)=C%14C\%13=C(C#N)/C#N)=O)=C%15)=C%15S%12,-5.48 ,-3.83 ,12.80,17.78,0.65,1.10,10.1002/adma.201703973
CC(SC1=C2C3=CC=C(CC(CC)CCCC)S3)=CC1=C(C4=CC=C(CC(CC)CCCC)S4)C5=C2C=C(S5)C6=CC=C(C7=C8C(C(C9=C(CC(CC)CCCC)SC(CC(CC)CCCC)=C9C8=O)=O)=C(C%10=CC=C(C)S%10)S7)S6,-5.31 ,-3.50 ,O=C1C2=C(C)SC=C2C(/C1=C/C3=CC(S4)=C(S3)C5=C4C6=C(C(C7=CC=C(CCCCCC)C=C7)5C8=CC=C(CCCCCC)C=C8)C9=C(C(C%10=CC=C(CC(CCCC)CC)S%10)=C(C(C(C%11=CC=C(CCCCCC)C=C%11)%12C%13=CC=C(CCCCCC)C=C%13)=C(S%14)C%15=C%12C=C(/C=C%16/C(C%17=CSC(C)=C%17C%16=O)=C(C#N)\C#N)S%15)C%14=C9C%18=CC=C(CC(CCCC)CC)S%18)S6)=C(C#N)/C#N,-5.45 ,-3.83 ,13.60,20.31,0.74,0.90,10.1039/c9ta02283j
CC1=CC(C(S1)=C2C3=CC=C(SCCCCCCCCCCCC)S3)=C(C4=C2C=C(C5=CC=C(C6=C(F)C(F)=C(C7=CC=C(C)S7)C8=NN(CC(CCCCCC)CCCCCCCC)N=C68)S5)S4)C9=CC=C(SCCCCCCCCCCCC)S9,-5.32 ,-3.38 ,O=C(/C(S/1)=C/C(C2=NN(CCCCCCCC)N=C32)=CC=C3C(S4)=CC5=C4C6=CC(C(C7=CC=C(CCCCCC)C=C7)(C8=CC=C(CCCCCC)C=C8)C9=C%10SC(C%11=CC=C(/C=C%12S/C(N(CC)C\%12=O)=C(C#N)/C#N)C%13=NN(CCCCCCCC)N=C%11%13)=C9)=C%10C=C6C5(C%14=CC=C(CCCCCC)C=C%14)C%15=CC=C(CCCCCC)C=C%15)N(CC)C1=C([N+]#[C-])\C#N,-5.49 ,-3.73 ,8.25,10.84,0.66,1.15,10.1002/adfm.201704507
CC1=C(CCCCCC)C=C(C)S1,-4.85 ,-2.84 ,O=C(N1CC(CCCC)CC)C2=C3C(C4=C(C5=CC=C(C6=CC=C(C7=C(CCCCCC)C=C(C8=CC(CCCCCC)=C(C9=CC=C(C%10=CC=C(C%11=CC(C(N%12CC(CC)CCCC)=O)=C%13C(C%14=CC=C%13C%12=O)=C%11C%15=C(C%14=C(OCCOC)C=C%16C(N(CC(CC)CCCC)C%17=O)=O)C%16=C%17C=C%15)S%10)S9)S8)S7)S6)S5)C=C3C1=O)=C(C=C2)C%18=C(C4=CC=C%19C(N(CC(CC)CCCC)C%20=O)=O)C%19=C%20C=C%18OCCOC,-5.10 ,-3.84 ,1.18,4.57,0.44,0.62,10.1007/s11426-015-5485-8
CC(S1)=CC=C1C2=C(C(C3=C(CC(CC)CCCC)SC(CC(CCCC)CC)=C3C4=O)=O)C4=C(S2)C(S5)=CC=C5C6=CC(SC7=C(C8=CC=C(CCCCCCCC)S8)C(C(SC(C)=C9)=C9S%10)=C%10C(C%11=CC=C(CCCCCCCC)S%11)=C7%12)=C%12S6,-5.36 ,-3.43 ,O=C(N(C(C1=CC=C2C3=C(C(C=C4)=CC=C4N(C5=CC=C(C6=C7C8=C(C9=C%10C%11=C(C=C9[Se]%12)C(N(C(C%11=CC=C%107)=O)C(CCCCCC)CCCCCC)=O)C%12=CC%13=C8C(C(N(C%13=O)C(CCCCCC)CCCCCC)=O)=C6)C=C5)C%14=CC=C(C%15=C%16C%17=C(C%18=C%19C%20=C(C=C%18[Se]%21)C(N(C(C%20=CC=C%19%16)=O)C(CCCCCC)CCCCCC)=O)C%21=CC%22=C%17C(C(N(C%22=O)C(CCCCCC)CCCCCC)=O)=C%15)C=C%14)C=C%23C(N(C(C%24=C%23C3=C%25C%26=C%24)=O)C(CCCCCC)CCCCCC)=O)=O)C(CCCCCC)CCCCCC)C%27=C1C2=C%25C([Se]%26)=C%27,-5.74 ,-3.80 ,6.10,10.38,0.59,0.99,10.1016/j.orgel.2016.10.044
O=C(OCC(CC)CCCC)C1=C(F)C2=C(C)SC(C3=CC4=C(C(C5=CC=C(CC(CC)CCCC)S5)=C(C=C(C)S6)C6=C4C7=CC=C(CC(CC)CCCC)S7)S3)=C2S1,-5.29 ,-3.72 ,O=C(N(C(CCCCCC)CCCCCC)C1=O)C2=CC=C(C3=C4C=CC1C32)C5=C(C6=CC7=C(CC(CC)CCCC)C8=C(C=C(C9=CC%10C%11C%12=C9C%13=CC=C(C(N%14C(CCCCCC)CCCCCC)=O)C%15=C%13C(C%12=CC=C%11C(N(C(CCCCCC)CCCCCC)C%10=O)=O)=CC=C%15C%14=O)S8)C(CC(CC)CCCC)=C7S6)C=C%16C%17=C5C4=CC=C%17C(N(C(CCCCCC)CCCCCC)C%16=O)=O,-5.82 ,-3.87 ,3.26,8.96,0.42,0.87,10.1021/acsami.8b01308
CC1=C(CCCCCC)C=C(C)S1,-4.85 ,-2.84 ,O=C(N1CC(CC)CCCC)C(C2=C1C3=CC=C(C4=CC=C5C(C(CCCCCCCC)(CCCCCCCC)C6=C5C=CC(C7=CC=C(C8=C9C(C(N8CC(CC)CCCC)=O)=C(C%10=CC=C(C%11=CC=C(C#N)S%11)S%10)N(CC(CC)CCCC)C9=O)S7)=C6)=C4)S3)=C(C%12=CC=C(C%13=CC=C(C#N)S%13)S%12)N(CC(CC)CCCC)C2=O,-5.31 ,-3.65 ,2.37,6.25,0.39,0.97,10.1039/C6TA00056H
CC1=CC(C(C2=CC(F)=C(CC(CCCC)CC)S2)=C(SC(C3=CC=C(C4=C5C(C(C6=C(CC(CC)CCCC)SC(CC(CCCC)CC)=C6C5=O)=O)=C(C7=CC=C(C)S7)S4)S3)=C8)C8=C9C%10=CC(F)=C(CC(CC)CCCC)S%10)=C9S1,-5.45 ,-3.64 ,O=C1C2=C(C=C(F)C(F)=C2)C(/C1=C/C(S3)=CC4=C3C5=C(C4(CC(CCCC)CC)CC(CCCC)CC)C=C(C(S6)=C7C(C(N(CCCCCCCC)C7=O)=O)=C6C(S8)=CC9=C8C(S%10)=C(C(CC(CC)CCCC)9CC(CC)CCCC)C=C%10/C=C%11C(C(C=C%12F)=C(C\%11=C(C#N)\C#N)C=C%12F)=O)S5)=C(C#N)\C#N,-5.65 ,-4.01 ,11.82,22.30,0.65,0.81,10.1021/acsami.2c03723
O=C(OCC(CC)CCCC)C1=C(F)C2=C(C)SC(C3=CC4=C(C(C5=CC=C(CC(CC)CCCC)S5)=C(C=C(C)S6)C6=C4C7=CC=C(CC(CC)CCCC)S7)S3)=C2S1,-5.22 ,-3.64 ,O=C1C2=C(C(/C1=C/C(S3)=CC4=C3C5=C(C4(C6=CC=C(CCCCCC)C=C6)C7=CC=C(CCCCCC)C=C7)C8=CC(SC9=C%10C(C%11=CC=C(CCCCCC)C=C%11)(C%12=CC=C(CCCCCC)C=C%12)C%13=C9SC(/C=C%14C(C(C=CC=C%15)=C%15C\%14=C(C#N)\C#N)=O)=C%13)=C%10C=C8S5)=C(C#N)/C#N)C=CC=C2,-5.43 ,-3.88 ,6.74,14.59,0.58,0.80,10.1002/adma.201707508
CCC[Si](CCC)(C1=CC=C(C(C2=C3C=C(C4=CC=C(C5=C(F)C(F)=C(C6=CC=C(C)S6)C7=NN(CC(CCCCCC)CCCCCCCC)N=C57)S4)S2)=C8C(SC(C)=C8)=C3C9=CC=C([Si](CCC)(CCC)CCC)S9)S1)CCC,-5.40 ,-3.24 ,O=C(C1=C(C)SC=C1C/2=C(C#N)\C#N)C2=C/C3=CC(S4)=C(S3)C5=C4C6=CC(C(C7=C8SC9=C7SC(/C=C%10C(C%11=C(C)SC=C%11C\%10=C(C#N)\C#N)=O)=C9)(C%12=CC=CC(CCCCCC)=C%12)C%13=CC(CCCCCC)=CC=C%13)=C8C=C6C(C%14=CC(CCCCCC)=CC=C%14)5C%15=CC=CC(CCCCCC)=C%15,-5.54 ,-3.90 ,12.08,18.45,0.69,0.92,10.1039/c7ta11339k
O=C(OCC(CC)CCCC)C1=C(F)C2=C(C)SC(C3=CC4=C(C(C5=CC=C(CC(CC)CCCC)S5)=C(C=C(C)S6)C6=C4C7=CC=C(CC(CC)CCCC)S7)S3)=C2S1,-5.22 ,-3.64 ,O=C(N(C(CCCCC)CCCCC)C1=O)C2=C(CC(C)(C)C)C=C(C3=C4C=C(CC(C)(C)C)C1C32)C5=CC=C(C(S6)=CC=C6C7=CC=C8C9=C7C=CC=C9C%10=C%11C8=CC(CC(C)(C)C)=C(C(N(C(CCCCC)CCCCC)C%12=O)=O)C%11C%12C(CC(C)(C)C)=C%10)C%13=C5C4=CC=C%13,-5.77 ,-3.76 ,0.10,0.20,0.44,0.68,10.1021/acs.joc.7b00272
CC(S1)=CC=C1C2=C(OCC(CCCCCC)CCCCCCCC)C=C(C3=CC=C(C4=C(F)C(F)=C(C)C5=NSN=C45)S3)C(OCC(CCCCCCCC)CCCCCC)=C2,-5.43 ,-3.67 ,O=C(N(CC)C1=S)/C(S1)=C/C2=CC=C(C3=C(OCCCCCC)C(OCCCCCC)=C(C4=NSN=C34)C5=CC=C(/C=C6SC(N(C\6=O)CC)=S)S5)S2,-5.61 ,-3.80 ,6.90,11.23,0.57,1.07,10.1021/acsami.9b09256
CCN1N=C2C(C3=CC=C(C)S3)=C(F)C(F)=C(C3=CC=C(C4=CC5=C(C6=CC=C([Si](CC)(CC)CC)S6)C6=C(C=C(C)S6)C(C6=CC=C([Si](CC)(CC)CC)S6)=C5S4)S3)C2=N1,-5.25 ,-3.18 ,CCc1ccc(C2(c3ccc(CC)cc3)c3cc(/C=C4\C(=O)c5ccccc5C4=C(C#N)C#N)sc3-c3sc4cc5c6c(sc5cc4c32)-c2sc(/C=C3\C(=O)c4ccccc4C3=C(C#N)C#N)cc2C6(c2ccc(CC)cc2)c2ccc(CC)cc2)cc1,-5.51 ,-3.90 ,10.50,17.30,0.66,0.92,10.1002/solr.201700107
CC(SC1=C2C3=CC=C(CC(CC)CCCC)S3)=CC1=C(C4=CC=C(CC(CC)CCCC)S4)C5=C2C=C(S5)C6=CC=C(C7=C8C(C(C9=C(CC(CC)CCCC)SC(CC(CC)CCCC)=C9C8=O)=O)=C(C%10=CC=C(C)S%10)S7)S6,-5.33 ,-2.92 ,O=C1C2=C(C(/C1=C/C3=CC(SC(C4=C5C=C(C6=C(C7(CCCCCCCC)CCCCCCCC)C=C8C(C(C9=C8SC%10=C9SC(/C=C%11C(C(C=CC=C%12)=C%12C\%11=C(C#N)/C#N)=O)=C%10)(CCCCCCCC)CCCCCCCC)=C6)C7=C4)=C%13C5(CCCCCCCC)CCCCCCCC)=C%13S3)=C(C#N)\C#N)C=CC=C2,-5.56 ,-3.95 ,9.00,17.52,0.54,0.93,10.1002/asia.201801669
CC(S1)=CC2=C1C(C3=CC=C(C(CCC)(CCC)CCC)S3)=C(C=C(C4=CC=C(C5=C(F)C(F)=C(C6=CC=C(C)S6)C7=NN(CC(CCCCCCCC)CCCCCC)N=C75)S4)S8)C8=C2C9=CC=C(C(CCC)(CCC)CCC)S9,-5.40 ,-3.24 ,O=C(C(C=C(C=CC=C1)C1=C2)=C2C/3=C(C#N)\C#N)C3=C/C4=CC(S5)=C(S4)C6=C5C7=C(C6(C8=CC=C(CC(CCCCCC)CCCC)C=C8)C9=CC=C(CC(CCCC)CCCCCC)C=C9)C=C%10C(C(C%11=CC=C(CC(CCCC)CCCCCC)C=C%11)(C%12=CC=C(CC(CCCC)CCCCCC)C=C%12)C%13=C%10SC%14=C%13SC(/C=C%15C(C(C=C(C=CC=C%16)C%16=C%17)=C%17C\%15=C(C#N)/C#N)=O)=C%14)=C7,-5.42 ,-3.86 ,11.05,17.77,0.69,0.90,10.1039/C8TA00764K
CCC1=C(F)C=C(C2=C3C=C(C4=CC=C(C5=C6C(=O)C7=C(CC)SC(CC)=C7C(=O)C6=C(C6=CC=C(C)S6)S5)S4)SC3=C(C3=CC(F)=C(CC)S3)C3=C2SC(C)=C3)S1,-5.45 ,-3.65 ,CCOc1ccc(C2(c3ccc(OCC)cc3)c3cc(/C=C4\C(=O)c5cc(Cl)c(Cl)cc5C4=C(C#N)C#N)sc3-c3ccc4cc5c6c(ccc5cc4c32)-c2sc(/C=C3\C(=O)c4cc(Cl)c(Cl)cc4C3=C(C#N)C#N)cc2C6(c2ccc(OCC)cc2)c2ccc(OCC)cc2)cc1,-5.71 ,-3.89 ,13.27,19.52,0.76,0.90,10.1002/aenm.201803541
CC1=CC(C(C2=CC(F)=C(CC(CCCC)CC)S2)=C(SC(C3=CC=C(C4=C5C(C(C6=C(CC(CC)CCCC)SC(CC(CCCC)CC)=C6C5=O)=O)=C(C7=CC=C(C)S7)S4)S3)=C8)C8=C9C%10=CC(F)=C(CC(CC)CCCC)S%10)=C9S1,-5.45 ,-3.64 ,O=C(N(CCCCCCCC)C(S/1)=S)C1=C\C2=CC=C(C3=CC=C(/C=C4C(N(CCCCCCCC)C(S/4)=S)=O)S3)S2,-5.89 ,-3.64 ,9.33,14.72,0.59,1.07,10.1002/aenm.201804021
CC1=CC2=C(S1)C(C(S3)=CC=C3CC(CCCC)CC)=C4C(SC(C(S5)=CC=C5C(N6CC(CCCCCC)CCCC)=C7C(C6=O)=C(C8=CC=C(C)S8)N(CC(CCCC)CCCCCC)C7=O)=C4)=C2C(S9)=CC=C9CC(CCCC)CC,-5.22 ,-3.65 ,CCCCCCC(C=C1)=CC=C1C(C2=C3SC(C4=C(OCC(CC)CCCC)C=C(/C=C5C(C(C=C(F)C(F)=C6)=C6C\5=C(C#N)\C#N)=O)S4)=C2)(C7=CC=C(CCCCCC)C=C7)C8=C3C=C(C(C9=C%10SC(C(S%11)=C(C=C%11/C=C%12/C(C(C=C%13F)=C(C%12=O)C=C%13F)=C(C#N)/C#N)OCC(CCCC)CC)=C9)(C%14=CC=C(CCCCCC)C=C%14)C%15=CC=C(CCCCCC)C=C%15)C%10=C8,-5.43 ,-4.19 ,8.14,18.50,0.65,0.68,10.1002/adfm.201902441
CC(SC1=C2C3=CC=C(SCC(CCCC)CCCCCC)S3)=CC1=C(C4=CC=C(SCC(CCCC)CCCCCC)S4)C5=C2C=C(C6=CC=C(C7=C(F)C(F)=C(C8=CC=C(C)S8)C9=NN(CC(CCCCCC)CCCCCCCC)N=C97)S6)S5,-5.38 ,-3.56 ,O=C1C2=C(C=C3C(C=CC=C3)=C2)C(/C1=C\C4=CC(C(C5=CC=C(CCCCCC)C=C5)(C6=C7SC8=C(C(C=C9)=CC=C9SCC(CCCC)CC)C(C(S%10)=C(C%11=C%10C(SC(/C=C%12\C(C(C=C%13C(C=CC=C%13)=C%14)=C%14C%12=O)=C(C#N)/C#N)=C%15)=C%15C%11(C%16=CC=C(CCCCCC)C=C%16)C%17=CC=C(CCCCCC)C=C%17)S%18)=C%18C(C%19=CC=C(C=C%19)SCC(CC)CCCC)=C68)C%20=CC=C(CCCCCC)C=C%20)=C7S4)=C(C#N)\C#N,-5.45 ,-3.77 ,6.32,13.02,0.52,0.90,10.1021/acsami.9b14981
CC1=CC(C(C2=CC(F)=C(CC(CCCC)CC)S2)=C(SC(C3=CC=C(C4=C5C(C(C6=C(CC(CC)CCCC)SC(CC(CCCC)CC)=C6C5=O)=O)=C(C7=CC=C(C)S7)S4)S3)=C8)C8=C9C%10=CC(F)=C(CC(CC)CCCC)S%10)=C9S1,-5.45 ,-3.64 ,O=C1C2=C(C=C(C=C(F)C(F)=C3)C3=C2)C(/C1=C/C(S4)=C(CCCCCCCCC)C5=C4C(N6CC(CCCCCC)CCCC)=C(S5)C7=C6C(N(CC(CCCCCC)CCCC)C8=C9SC%10=C8SC(/C=C%11C(C(C=C(Cl)C(Cl)=C%12)=C%12C\%11=C(C#N)/C#N)=O)=C%10CCCCCCCCC)=C9C%13=NSN=C%137)=C(C#N)\C#N,-5.63 ,-4.09 ,18.80,27.90,0.79,0.85,10.1039/D3EE00630A
CC(SC1=C2C3=CC=C(SCC(CC)CCCC)S3)=CC1=C(C4=CC=C(SCC(CC)CCCC)S4)C5=C2C=C(S5)C6=CC=C(C(C7=NN(CCCCCCCC)N=C78)=C(C(C(N9CCCCCCCC)=O)=C8C%10=CC=C(C)S%10)C9=O)S6,-5.38 ,-3.54 ,CCCCCCC(C=C1)=CC=C1C2(C3=CC=C(CCCCCC)C=C3)C4=CC5=C(C(C6=C5SC7=C6SC(/C=C8C(C(C=CC=C9)=C9C\8=C(C#N)\C#N)=O)=C7)(C%10=CC=C(CCCCCC)C=C%10)C%11=CC=C(CCCCCC)C=C%11)C=C4C%12=C2C(SC(/C=C%13C(C(C=CC=C%14)=C%14C\%13=C(C#N)/C#N)=O)=C%15)=C%15S%12,-5.61 ,-4.02 ,9.12,16.62,0.60,0.92,10.1021/acsami.8b05700
CC1=CC(C(C2=CC(F)=C(CC(CCCC)CC)S2)=C(SC(C3=CC=C(C4=C5C(C(C6=C(CC(CC)CCCC)SC(CC(CCCC)CC)=C6C5=O)=O)=C(C7=CC=C(C)S7)S4)S3)=C8)C8=C9C%10=CC(F)=C(CC(CC)CCCC)S%10)=C9S1,-5.45 ,-3.64 ,O=C(C(C=CC=C1)=C1C/2=C(C#N)/C#N)C2=C/C(S3)=CC4=C3C5=C(C4(CCCCC(C)C)CCCCC(C)C)C=C6C(C(CCCCC(C)C)(CCCCC(C)C)C7=C6SC(/C=C8C(C(C=CC=C9)=C9C\8=C(C#N)\C#N)=O)=C7)=C5,-5.84 ,-3.84 ,13.53,18.91,0.74,0.96,10.1039/D0QM01037E
CCc1ccc(-c2c3cc(-c4ccc(-c5sc(-c6ccc(-c7cc8c(-c9ccc(CC)s9)c9sc(-c%10ccc(-c%11sc(-c%12ccc(-c%13cc%14c(-c%15ccc(CC)s%15)c%15sc(-c%16ccc(-c%17sc(-c%18cccs%18)c%18c%17C(=O)c%17c(CC)sc(CC)c%17C%18=O)s%16)cc%15c(-c%15ccc(CC)s%15)c%14s%13)s%12)c%12c%11C(=O)c%11c(CC)sc(CC)c%11C%12=O)s%10)cc9c(-c9ccc(CC)s9)c8s7)s6)c6c5C(=O)c5c(CC)sc(CC)c5C6=O)s4)sc3c(-c3ccc(CC)s3)c3ccsc23)s1,-5.33 ,-2.92 ,CCC1(CC)c2cc3c(cc2-c2sc(/C=C4\C(=O)c5ccccc5C4=C(C#N)C#N)cc21)C(CC)(CC)c1cc(/C=C2\C(=O)c4ccccc4C2=C(C#N)C#N)sc1-3,-5.69 ,-3.91 ,6.46,12.30,0.57,0.93,10.1016/j.synthmet.2021.116880
CC(SC1=C2C3=CC(F)=C(CC(CC)CCCC)S3)=CC1=C(C4=CC(F)=C(CC(CC)CCCC)S4)C5=C2C=C(C6=CC=C(C7=C8C(C(C9=C(CC(CC)CCCC)SC(CC(CC)CCCC)=C9C8=O)=O)=C(C%10=CC=C(C)S%10)S7)S6)S5,-5.40 ,-3.64 ,CCCCCCCCC1(CCCCCCCC)C2=CC3=C(C(C4=C3SC5=C4SC(/C=C6C(C(SC(Cl)=C7)=C7C\6=C(C#N)\C#N)=O)=C5)(CCCCCCCC)CCCCCCCC)C=C2C8=C1C(SC(/C=C9C(C%10=C(SC(Cl)=C%10)C\9=C(C#N)/C#N)=O)=C%11)=C%11S8,-5.50 ,-3.93 ,12.70,17.90,0.73,0.95,10.1021/acs.chemmater.9b00980
CC(SC1=C2C3=CC=C(CC(CC)CCCC)S3)=CC1=C(C4=CC=C(CC(CC)CCCC)S4)C5=C2C=C(S5)C6=CC=C(C7=C8C(C(C9=C(CC(CC)CCCC)SC(CC(CC)CCCC)=C9C8=O)=O)=C(C%10=CC=C(C)S%10)S7)S6,-5.23 ,-3.42 ,O=C(C(C=CC=C1)=C1C/2=C(C#N)/C#N)C2=C/C(S3)=CC4=C3C5=C(C4(CCCCCC)CCCCCC)C=C6C(C(CCCCCC)(CCCCCC)C7=C6C=C8C(C(SC(/C=C9C(C(C=CC=C%10)=C%10C\9=C(C#N)\C#N)=O)=C%11)=C%11C8(CCCCCC)CCCCCC)=C7)=C5,-5.60 ,-3.97 ,9.75,16.84,0.63,0.91,10.1039/c7ta02141k
CC(S1)=CC2=C1C(C3=CC(F)=C(CC(CCCC)CC)S3)=C(C=C(C4=CC=C(C5=C(F)C(F)=C(C6=CC=C(C)S6)C7=NN(CC(CCCCCCCC)CCCCCC)N=C75)S4)S8)C8=C2C9=CC(F)=C(CC(CCCC)CC)S9,-5.36 ,-3.42 ,O=C1C2=C(C=CC=C2)C(/C1=C/C(S3)=CC4=C3C5=CC(C(C=CC=C6C(C7=CC=C(CCCCCC)C=C7)(C8=CC=C(CCCCCC)C=C8)C9=C%10SC(/C=C%11/C(C(C=CC=C%12)=C%12C%11=O)=C(C#N)/C#N)=C9)=C6C%10=C%13)=C%13C%14=CC=CC(C4(C%15=CC=C(CCCCCC)C=C%15)C%16=CC=C(CCCCCC)C=C%16)=C%145)=C(C#N)\C#N,-5.44 ,-3.82 ,6.12,13.41,0.49,0.94,10.1016/j.dyepig.2019.108012
CC1=C(CCCCCC)C=C(C)S1,-4.85 ,-2.84 ,O=C(C1=C2C3=CC=C(/C=C4C(N(CC)C(S/4)=S)=O)S3)N(C(C5=CC=C(/C=C6C(N(CC)C(S/6)=S)=O)S5)=C1C(N2CC(CCCC)CC)=O)CC(CCCC)CC,-5.81 ,-3.99 ,2.16,6.54,0.55,0.60,10.1021/acsami.6b15717
CC(SC1=C2C3=CC=C(CC(CC)CCCC)S3)=CC1=C(C4=CC=C(CC(CC)CCCC)S4)C5=C2C=C(S5)C6=C(C7CCCCC7)C=C(C8=C9C(C(C%10=C(CC(CC)CCCC)SC(CC(CC)CCCC)=C%10C9=O)=O)=C(C%11=CC(C%12CCCCC%12)=C(C)S%11)S8)S6,-5.52 ,-3.67 ,CCCCCCC(C=C1)=CC=C1C2(C3=CC=C(CCCCCC)C=C3)C4=CC5=C(C(C6=C5SC7=C6SC(/C=C8C(C(C=CC=C9)=C9C\8=C(C#N)\C#N)=O)=C7)(C%10=CC=C(CCCCCC)C=C%10)C%11=CC=C(CCCCCC)C=C%11)C=C4C%12=C2C(SC(/C=C%13C(C(C=CC=C%14)=C%14C\%13=C(C#N)/C#N)=O)=C%15)=C%15S%12,-5.61 ,-4.02 ,8.21,13.64,0.60,0.95,10.1039/c9tc02663k
CC1=CC(CCCCCC)=C(C)S1,-5.10 ,-3.20 ,CCCCCCC(C=C1)=CC=C1C2(C3=CC=C(CCCCCC)C=C3)C4=CC5=C(C(C6=C5SC7=C6SC(/C=C8C(C(C=CC=C9)=C9C\8=C(C#N)\C#N)=O)=C7)(C%10=CC=C(CCCCCC)C=C%10)C%11=CC=C(CCCCCC)C=C%11)C=C4C%12=C2C(SC(/C=C%13C(C(C=CC=C%14)=C%14C\%13=C(C#N)/C#N)=O)=C%15)=C%15S%12,-5.43 ,-3.81 ,1.50,5.20,0.52,0.55,10.1039/c9ta07361b
CC1=CC(C(C2=CC=C(CC(CCCC)CC)S2)=C(SC(C3=CC=C(C4=C5C(C(C6=C(CC(CC)CCCC)SC(CC(CCCC)CC)=C6C5=O)=O)=C(C7=CC=C(C)S7)S4)S3)=C8)C8=C9C%10=CC=C(CC(CC)CCCC)S%10)=C9S1,-5.34 ,-3.44 ,O=C1C2=C(C=CC(F)=C2)C(/C1=C/C(S3)=CC4=C3C(S5)=C(N4CCCCCCCC)C6=C5C7=CC(C(C8=CC=C(CCCCCC)C=C8)(C9=CC=C(CCCCCC)C=C9)C%10=C%11SC%12=C%10SC%13=C%12SC(/C=C%14/C(C(C=CC(F)=C%15)=C%15C%14=O)=C(C#N)/C#N)=C%13)=C%11C=C7C6(C%16=CC=C(CCCCCC)C=C%16)C%17=CC=C(CCCCCC)C=C%17)=C(C#N)\C#N,-5.40 ,-4.07 ,12.30,20.00,0.69,0.89,10.1039/C9TA07634D
CC1=CC(C(C2=CC=C(CC(CCCC)CC)S2)=C(SC(C3=CC=C(C4=C5C(C(C6=C(CC(CC)CCCC)SC(CC(CCCC)CC)=C6C5=O)=O)=C(C7=CC=C(C)S7)S4)S3)=C8)C8=C9C%10=CC=C(CC(CC)CCCC)S%10)=C9S1,-5.34 ,-3.44 ,O=C(C(C=C(C)C=C1)=C1C/2=C(C#N)/C#N)C2=C/C3=CC4=C(S3)C5=CC6=C(C(SC(/C=C7C(C(C=C(C)C=C8)=C8C\7=C(C#N)/C#N)=O)=C9)=C9C6(CCCCCCCC)CCCCCCCC)C=C5C4(CCCCCCCC)CCCCCCCC,-5.73 ,-3.85 ,9.68,15.64,0.72,0.86,10.1002/adma.201703527
CC(SC1=C2C3=CC=C(CC(CC)CCCC)S3)=CC1=C(C4=CC=C(CC(CC)CCCC)S4)C5=C2C=C(S5)C6=CC=C(C7=C8C(C(C9=C(CC(CC)CCCC)SC(CC(CC)CCCC)=C9C8=O)=O)=C(C%10=CC=C(C)S%10)S7)S6,-5.33 ,-2.92 ,CCCCCCC(C=C1)=CC=C1C(C2=C3SC(C4=CC=C(/C=C5C(C(C=CC=C6)=C6C\5=C(C#N)\C#N)=O)[Se]4)=C2)(C7=CC=C(CCCCCC)C=C7)C8=C3C=C(C(C9=C%10SC(C%11=CC=C(/C=C%12/C(C%13=C(C%12=O)C=CC=C%13)=C(C#N)/C#N)[Se]%11)=C9)(C%14=CC=C(CCCCCC)C=C%14)C%15=CC=C(CCCCCC)C=C%15)C%10=C8,-5.41 ,-3.87 ,9.36,17.31,0.60,0.88,10.1039/C8TA00783G
CC(SC1=C2C3=CC=C(CC(CC)CCCC)S3)=CC1=C(C4=CC=C(CC(CC)CCCC)S4)C5=C2C=C(S5)C6=CC=C(C7=C8C(C(C9=C(CC(CC)CCCC)SC(CC(CC)CCCC)=C9C8=O)=O)=C(C%10=CC=C(C)S%10)S7)S6,-5.33 ,-2.92 ,O=C(C(C=CC=C1)=C1C/2=C(C#N)/C#N)C2=C/C3=CC4=C(S3)C5=C(C=CC6=C5C=CC7=C6C(SC(/C=C8C(C(C=CC=C9)=C9C\8=C(C#N)\C#N)=O)=C%10)=C%10C7(CC(CC)CCCC)CC(CC)CCCC)C4(CC(CC)CCCC)CC(CC)CCCC,-5.91 ,-3.93 ,9.03,12.92,0.73,0.96,10.1021/acs.chemmater.7b02887
O=C(OCC(CC)CCCC)C1=C(F)C2=C(C)SC(C3=CC4=C(C(C5=CC=C(CC(CC)CCCC)S5)=C(C=C(C)S6)C6=C4C7=CC=C(CC(CC)CCCC)S7)S3)=C2S1,-5.40 ,-3.30 ,O=C(N(CC(CCCC)CCCCCC)C1=O)C2=CC=C3C4=C2C1=CC=C4C5=NC6=C(C=C(N=C7C(C8=CC=C9C%10=C8C7=CC=C%10C(N(CC(CCCC)CCCCCC)C9=O)=O)=C%11C%12=CC=CC=C%12)C%11=C6)C(C%13=CC=CC=C%13)=C53,-5.80 ,-3.60 ,3.00,9.02,0.35,0.96,10.1002/aenm.201402041
CCOC(=O)c1sc2c(-c3cc4c(-c5ccc(CC)s5)c5sc(-c6sc(-c7cc8c(-c9ccc(CC)s9)c9sc(-c%10sc(-c%11cc%12c(-c%13ccc(CC)s%13)c%13sccc%13c(-c%13ccc(CC)s%13)c%12s%11)c%11sc(C(=O)OCC)c(F)c%10%11)cc9c(-c9ccc(CC)s9)c8s7)c7sc(C(=O)OCC)c(F)c67)cc5c(-c5ccc(CC)s5)c4s3)scc2c1F,-5.24 ,-3.66 ,CCc1ccc(C2(c3ccc(CC)cc3)c3cc4c(cc3-c3sc(-c5ccc(C=C(C#N)C#N)c6nn(CC)nc56)cc32)C(c2ccc(CC)cc2)(c2ccc(CC)cc2)c2cc(-c3ccc(C=C(C#N)C#N)c5nn(CC)nc35)sc2-4)cc1,-5.56 ,-3.66 ,6.68,16.16,0.60,0.69,10.1002/adma.201604241
CC1=C(C(F)=C(C(OCC(CC)CCCC)=O)S2)C2=C(C3=CC4=C(OCC(CCCC)CC)C(SC(C)=C5)=C5C(OCC(CCCC)CC)=C4S3)S1,-5.14 ,-3.51 ,O=C(N(C(CCCCC)CCCCC)C1=O)C2=CCC(C3=C4C=CC1=C32)=C5C(C(C=C6C(N(C(CCCCC)CCCCC)C7=O)=O)=C8C9=C6C7=CCC9=C%10C%11=C8C=CC%12=C%11C(C(N(C(CCCCC)CCCCC)C%12=O)=O)=CC%10)C=C%13C%14=C5C4=CC=C%14C(N(C(CCCCC)CCCCC)C%13=O)=O,-5.81 ,-3.75 ,1.69,3.66,0.51,0.79,10.1002/adfm.201501971
CCOc1c2ccsc2c(-c2ccc3ccccc3c2)c2cc(-c3ccc(-c4sc(-c5ccc(-c6cc7c(OCC)c8sc(-c9ccc(-c%10sc(-c%11ccc(-c%12cc%13c(OCC)c%14sc(-c%15ccc(-c%16sc(-c%17cccs%17)c%17c%16C(=O)c%16c(CC)sc(CC)c%16C%17=O)s%15)cc%14c(-c%14ccc%15ccccc%15c%14)c%13s%12)s%11)c%11c%10C(=O)c%10c(CC)sc(CC)c%10C%11=O)s9)cc8c(-c8ccc9ccccc9c8)c7s6)s5)c5c4C(=O)c4c(CC)sc(CC)c4C5=O)s3)sc12,-5.41 ,-3.58 ,CCc1ccc(C2(c3ccc(CC)cc3)c3cc4c(cc3-c3sc5cc(/C=C6\C(=O)c7ccccc7C6=C(C#N)C#N)sc5c32)C(c2ccc(CC)cc2)(c2ccc(CC)cc2)c2c-4sc3cc(/C=C4\C(=O)c5ccccc5C4=C(C#N)C#N)sc23)cc1,-5.60 ,-3.93 ,10.50,16.81,0.66,0.94,10.1021/acs.chemmater.7b02495
FC1=C(C2=CC=C(C3=CC(C(C4=CC=C(CC(CCCC)CCCCCCC)S4)=C(SC(C)=C5)C5=C6C7=CC=C(CC(CCCC)CCCCCC)S7)=C6S3)S2)C8=NC(C9=CC(F)=C(CC(CC)CCCC)S9)=C(C%10=CC(F)=C(CC(CC)CCCC)S%10)N=C8C(C%11=CC=C(C)S%11)=C1F,-5.38 ,-3.67 ,CCCCCCC(C=C1)=CC=C1C2(C3=CC=C(CCCCCC)C=C3)C4=CC5=C(C(C6=C5SC7=C6SC(/C=C8C(C(C=CC=C9)=C9C\8=C(C#N)\C#N)=O)=C7)(C%10=CC=C(CCCCCC)C=C%10)C%11=CC=C(CCCCCC)C=C%11)C=C4C%12=C2C(SC(/C=C%13C(C(C=CC=C%14)=C%14C\%13=C(C#N)/C#N)=O)=C%15)=C%15S%12,-5.48 ,-3.83 ,7.22,13.75,0.56,0.94,10.1039/C7TA10262C
CCc1ccc(-c2c3cc(-c4ccc(-c5sc(-c6ccc(-c7cc8c(-c9ccc(CC)s9)c9sc(-c%10ccc(-c%11sc(-c%12ccc(-c%13cc%14c(-c%15ccc(CC)s%15)c%15sc(-c%16ccc(-c%17sc(-c%18cccs%18)c%18c%17C(=O)c%17c(CC)sc(CC)c%17C%18=O)s%16)cc%15c(-c%15ccc(CC)s%15)c%14s%13)s%12)c%12c%11C(=O)c%11c(CC)sc(CC)c%11C%12=O)s%10)cc9c(-c9ccc(CC)s9)c8s7)s6)c6c5C(=O)c5c(CC)sc(CC)c5C6=O)s4)sc3c(-c3ccc(CC)s3)c3ccsc23)s1,-5.33 ,-3.53 ,CCc1ccc(C2(c3ccc(CC)cc3)c3cc4c(cc3-c3sc(-c5ccc(/C=c6\sc(=C(C#N)C#N)n(CC)c6=O)c6nsnc56)cc32)C(c2ccc(CC)cc2)(c2ccc(CC)cc2)c2cc(-c3ccc(/C=c5/sc(=C(C#N)C#N)n(CC)c5=O)c5nsnc35)sc2-4)cc1,-5.45 ,-3.95 ,8.13,14.66,0.61,0.91,10.1002/smtd.201700330
CC(SC1=C2OCC(CC)CCCC)=CC1=C(OCC(CC)CCCC)C3=C2C=C(S3)C4=CC=C(C)S4,-5.03 ,-2.93 ,CCCCCCC(C=C1)=CC=C1C2(C3=CC=C(CCCCCC)C=C3)C4=CC5=C(C(C6=C5SC7=C6SC(/C=C8C(C(C=CC=C9)=C9C\8=C(C#N)\C#N)=O)=C7)(C%10=CC=C(CCCCCC)C=C%10)C%11=CC=C(CCCCCC)C=C%11)C=C4C%12=C2C(SC(/C=C%13C(C(C=CC=C%14)=C%14C\%13=C(C#N)/C#N)=O)=C%15)=C%15S%12,-5.51 ,-3.84 ,2.30,7.60,0.41,0.79,10.1002/aenm.201700834
CCC[Si](CCC)(C1=CC=C(C(C2=C3C=C(C4=CC=C(C5=C(F)C(F)=C(C6=CC=C(C)S6)C7=NN(CC(CCCCCC)CCCCCCCC)N=C57)S4)S2)=C8C(SC(C)=C8)=C3C9=CC=C([Si](CCC)(CCC)CCC)S9)S1)CCC,-5.40 ,-3.32 ,CCCCCCC(C=C1)=CC=C1C2(C3=CC=C(CCCCCC)C=C3)C4=CC5=C(C(C6=C5SC7=C6SC(/C=C8C(C(C=CC(C)=C9)=C9C\8=C(C#N)\C#N)=O)=C7)(C%10=CC=C(CCCCCC)C=C%10)C%11=CC=C(CCCCCC)C=C%11)C=C4C%12=C2C(SC(/C=C%13C(C(C=CC(C)=C%14)=C%14C\%13=C(C#N)/C#N)=O)=C%15)=C%15S%12,-5.58 ,-3.98 ,10.68,17.71,0.62,0.98,10.1021/acsenergylett.8b00100
O=C(OCC(CC)CCCC)C1=C(F)C2=C(C)SC(C3=CC4=C(C(C5=CC=C(CC(CC)CCCC)S5)=C(C=C(C)S6)C6=C4C7=CC=C(CC(CC)CCCC)S7)S3)=C2S1,-5.04 ,-3.45 ,O=C(N(C(CCC)CCC)C1=O)C2=CC=C(C3=C4C=CC1=C32)C5=CC(C(S6)=CC7=C6C(C8=CC=C(C9=CC%10=C%11C(C%12=CC=C%13C%14=C%12C%10=CC=C%14C(N(C(CCC)CCC)C%13=O)=O)=CC=C(C%15=O)C%11=C9C(N%15C(CCC)CCC)=O)[Se]8)=C(C=C(C%16=CC%17=C%18C(C%19=CC=C%20C%21=C%19C%17=CC=C%21C(N(C(CCC)CCC)C%20=O)=O)=CC=C(C%22=O)C%18=C%16C(N%22C(CCC)CCC)=O)S%23)C%23=C7C%24=CC=C(C%25=C%26C%27=C(C%28=CC=C%27C(N(C(CCC)CCC)C%26=O)=O)C(C%29=CC=C(C(N(C(CCC)CCC)C%30=O)=O)C%31=C%30C=CC%28=C%29%31)=C%25)[Se]%24)=C%32C%33=C5C4=CC=C%33C(N(C(CCC)CCC)C%32=O)=O,-5.97 ,-3.81 ,6.61,14.36,0.55,0.81,10.1021/acsami.7b18717
CC(SC1=C2C3=CC=C(CC(CC)CCCC)S3)=CC1=C(C4=CC=C(CC(CC)CCCC)S4)C5=C2C=C(S5)C6=C(F)C=C(C7=C8C(C(C9=C(CC(CC)CCCC)SC(CC(CC)CCCC)=C9C8=O)=O)=C(C%10=CC(F)=C(C)S%10)S7)S6,-5.47 ,-3.46 ,O=C(C(C=CC=C1)=C1C/2=C(C#N)\C#N)C2=C/C3=CC(S4)=C(S3)C5=C4C6=CC(C(CCCCCCCC)(CCCCCCCC)C7=C8SC9=C7SC(/C=C%10C(C(C=CC=C%11)=C%11C\%10=C(C#N)\C#N)=O)=C9)=C8C=C6C5(CCCCCCCC)CCCCCCCC,-5.63 ,-3.91 ,13.20,19.60,0.72,0.94,10.1002/adma.201705209
CCCCC(CC)C[Si]1(CC(CC)CCCC)C2=C(SC(C3=CC=C(C4=CC=C(C5=CC=C(CCCCCC)S5)S4)C6=C3N=C(C7=CC(OCCCCCCCC)=CC=C7)C(C8=CC=CC(OCCCCCCCC)=C8)=N6)=C2)C9=C1C=C(C%10=CC=C(C%11=CC=C(C%12=CC=C(CCCCCC)S%12)S%11)C%13=C%10N=C(C%14=CC(OCCCCCCCC)=CC=C%14)C(C%15=CC=CC(OCCCCCCCC)=C%15)=N%13)S9,-5.42 ,-3.68 ,O=C(C1=C2C3=CC=C(/C=C4C(N(CC)C(S/4)=S)=O)S3)N(C(C5=CC=C(/C=C6C(N(CC)C(S/6)=S)=O)S5)=C1C(N2CC(CCCC)CC)=O)CC(CCCC)CC,-5.81 ,-3.99 ,6.98,11.04,0.62,1.02,10.1021/acsami.6b15717
CC(SC1=C2C3=CC=C(CC(CC)CCCC)S3)=CC1=C(C4=CC=C(CC(CC)CCCC)S4)C5=C2C=C(S5)C6=CC=C(C7=C8C(C(C9=C(CC(CC)CCCC)SC(CC(CC)CCCC)=C9C8=O)=O)=C(C%10=CC=C(C)S%10)S7)S6,-5.21 ,-3.41 ,CCCCCCC(C=C1)=CC=C1C(C2=CC=C(CCCCCC)C=C2)(O3)C4=CC(C5=C6C=C(C7=CC=C(/C=C8C(C(C=CC=C9)=C9C/8=C(C#N)/C#N)=O)S7)S5)=C(C(C%10=CC=C(CCCCCC)C=C%10)(O6)C%11=CC=C(CCCCCC)C=C%11)C=C4C%12=C3C=C(C%13=CC=C(C=C%14C(C(C=CC=C%15)=C%15/C%14=C(C#N)\C#N)=O)S%13)S%12,-5.33 ,-3.89 ,9.21,17.31,0.60,0.89,10.1002/adfm.201705927
CC1=C(C(F)=C(C(OCC(CCCC)CC)=O)S2)C2=C(S1)C(S3)=CC(C3=C4OCC(CC)CCCC)=C(OCC(CCCC)CC)C5=C4C=C(C)S5,-5.15 ,-3.31 ,O=C(C1=CC=C2C3=CC=C(C(N(C(CCCCC)CCCCC)C4=O)=O)C5=C4C=CC(C6=C2C1=C7C=C6C8=C9C(C=CC=C9)=C(C%10=C(C%11=C%12C=CC%13=C%11C(C(N(C(CCCCC)CCCCC)C%13=O)=O)=C%10)C%14=CC=C%15C%16=C(C(N(C(CCCCC)CCCCC)C%15=O)=O)C=CC%12=C%14%16)C%17=C8C=CC=C%17)=C35)N(C(CCCCC)CCCCC)C7=O,-5.82 ,-3.49 ,5.49,10.88,0.60,0.83,10.1016/j.dyepig.2017.04.057
CC1=CC2=C(S1)C(CCC(CCCC)CCCCCC)=C3C=C(SC3=C2CCC(CCCC)CCCCCC)C4=CC=C(S4)C5=C(C(F)=C(C6=NN(N=C65)CC(CCCC)CCCCCC)C7=CC=C(S7)C)F,-5.35 ,-3.35 ,O=C(C(C=CC=C1)=C1C/2=C(C#N)\C#N)C2=C/C(S3)=CC4=C3C5=C(C4(CCCCCC)CCCCCC)C=C6C(C(CCCCCC)(CCCCCC)C7=C6SC(/C=C8C(C(C=CC=C9)=C9C\8=C(C#N)/C#N)=O)=C7)=C5,-5.51 ,-3.91 ,10.40,16.60,0.71,0.85,10.1002/adma.201801501
CC1=C(C(F)=C(C(OCC(CCCC)CC)=O)S2)C2=C(S1)C(S3)=CC(C3=C4C5=CC=C(CC(CCCC)CC)S5)=C(C6=CC=C(CC(CC)CCCC)S6)C7=C4C=C(C)S7,-5.22 ,-3.64 ,O=C(C1=CC(C2=NC(C3=C4C5=CC=C(C(N(CC(CCCC)CCCCCC)C6=O)=O)C7=C6C=CC(C8=C4C(C9=C3)=C(C(N(CC(CCCC)CCCCCC)C9=O)=O)C=C8)=C57)=NC(C%10=C%11C%12=CC=C(C(N(CC(CCCC)CCCCCC)C%13=O)=O)C%14=C%13C=CC(C%15=C%11C(C%16=C%10)=C(C(N(CC(CCCC)CCCCCC)C%16=O)=O)C=C%15)=C%12%14)=N2)=C%17C%18=CC=C(C(N(CC(CCCC)CCCCCC)C%19=O)=O)C%20=C%19C=CC(C%21=C%17C1=C%22C=C%21)=C%18%20)N(CC(CCCC)CCCCCC)C%22=O,-6.03 ,-3.81 ,9.15,17.10,0.69,0.78,10.1002/adma.201605115
CC(SC1=C2C3=CC=C(CC(CC)CCCC)S3)=CC1=C(C4=CC=C(CC(CC)CCCC)S4)C5=C2C=C(S5)C6=CC=C(C7=C8C(C(C9=C(CC(CC)CCCC)SC(CC(CC)CCCC)=C9C8=O)=O)=C(C%10=CC=C(C)S%10)S7)S6,-5.33 ,-3.53 ,O=C1C2=C(C=CC=C2)C(/C1=C/C3=CC(C(C4=CC=C(CCCCCC)C=C4)(C5=C6SC7=C(OCC(CC)CCCC)C8=C(C(OCC(CC)CCCC)=C57)SC(C9=C%10C=C(/C=C%11/C(C(C=CC=C%12)=C%12C%11=O)=C(C#N)\C#N)S9)=C8C%10(C%13=CC=C(CCCCCC)C=C%13)C%14=CC=C(CCCCCC)C=C%14)C%15=CC=C(CCCCCC)C=C%15)=C6S3)=C(C#N)/C#N,-5.39 ,-3.96 ,10.76,17.72,0.70,0.85,10.1039/c9tc01214a
CC1=CC(CCCCCC)=C(C)S1,-5.00 ,-3.10 ,O=C(N(CCCCCC)C1=O)C2=CC=C(C3=C4C5=C(C6=C3)C(C7=C58)=C(C=C6)C=CC7=CC=C8C=C4)C9=C2C1=CC=C9,-6.28 ,-3.24 ,1.03,2.75,0.46,0.82,10.1039/C4TA05310A
CC1=CC(CCCCCC)=C(C)S1,-5.00 ,-3.10 ,O=C(N1C2=CC(C(CCCCCC)(CCCCCC)C3C4C=CC=C3)=C4C=C2)C(C5=C6C=CC=C5C1=O)=CC=C6C#CC(S7)=C(CC(CC)CCCC)C=C7C(C8=NSN=C98)=CC%10=C9C=C(C%11=CC(CC(CC)CCCC)=C(C#CC%12=CC=C%13C(N(C(C%14=CC=CC%12=C%14%13)=O)C(C=C%15)=CC%16=C%15C%17C=CC=CC%17C%16(CCCCCC)CCCCCC)=O)S%11)C%18=NSN=C%10%18,-6.15 ,-3.43 ,1.60,3.92,0.45,0.90,10.1021/acsomega.8b00350
CC(C1=NSN=C12)=C(F)C(F)=C2C3=CC=C(C4=C(C(OCC(CCCCCCCCCC)CCCCCCCCCCCC)=O)C=C(C5=CC(C(OCC(CCCCCCCCCC)CCCCCCCCCCCC)=O)=C(C6=CC=C(C)S6)S5)S4)S3,-5.66 ,-3.60 ,CCCCCCC(C=C1)=CC=C1C2(C3=CC=C(CCCCCC)C=C3)C4=CC5=C(C(C6=C5SC7=C6SC(/C=C8C(C(C=CC=C9)=C9C\8=C(C#N)\C#N)=O)=C7)(C%10=CC=C(CCCCCC)C=C%10)C%11=CC=C(CCCCCC)C=C%11)C=C4C%12=C2C(SC(/C=C%13C(C(C=CC=C%14)=C%14C\%13=C(C#N)/C#N)=O)=C%15)=C%15S%12,-5.89 ,-4.29 ,2.93,5.80,0.52,0.98,10.1021/acs.chemmater.9b03327
CC1=CC(C(S1)=C2C3=CC=C(SCCCCCCCCCCCC)S3)=C(C4=C2C=C(C5=CC=C(C6=C(F)C(F)=C(C7=CC=C(C)S7)C8=NN(CC(CCCCCC)CCCCCCCC)N=C68)S5)S4)C9=CC=C(SCCCCCCCCCCCC)S9,-5.32 ,-3.38 ,O=C(/C(S1)=C/C(C2=NN(CCCCCCCC)N=C32)=CC=C3C(S4)=CC5=C4C6=CC(C(C7=CC=C(CCCCCC)C=C7)(C8=CC=C(CCCCCC)C=C8)C9=C%10SC(C%11=CC=C(/C=C%12SC(N(CC)C\%12=O)=O)C%13=NN(CCCCCCCC)N=C%11%13)=C9)=C%10C=C6C5(C%14=CC=C(CCCCCC)C=C%14)C%15=CC=C(CCCCCC)C=C%15)N(CC)C1=O,-5.43 ,-3.43 ,0.26,0.84,0.24,1.29,10.1002/adfm.201704507
CC1=C(CCCCCC)C=C(C)S1,-4.85 ,-2.84 ,O=C(N1CC(CCCC)CC)C2=C3C(C4=C(C5=CC=C(C6=CC=C(C7=CC=C(C8=CC(C(N9CC(CC)CCCC)=O)=C%10C(C%11=CC=C%10C9=O)=C8C%12=C(C%11=C(OCCOC)C=C%13C(N(CC(CC)CCCC)C%14=O)=O)C%13=C%14C=C%12)S7)S6)S5)C=C3C1=O)=C(C=C2)C%15=C(C4=CC=C%16C(N(CC(CC)CCCC)C%17=O)=O)C%16=C%17C=C%15OCCOC,-5.36 ,-3.84 ,0.20,1.50,0.44,0.38,10.1007/s11426-015-5485-8
O=C(OCC(CC)CCCC)C1=C(F)C2=C(C)SC(C3=CC4=C(C(C5=CC=C(CC(CC)CCCC)S5)=C(C=C(C)S6)C6=C4C7=CC=C(CC(CC)CCCC)S7)S3)=C2S1,-5.20 ,-3.63 ,CCCCCCC(C=C1)=CC=C1C(C2=C3SC(C4=C5C(SC(C(OCC(CC)CCCC)=O)=C5F)=C(/C=C6C(C(C=CC(F)=C7)=C7C\6=C(C#N)\C#N)=O)S4)=C2)(C8=CC=C(CCCCCC)C=C8)C9=C3C=C(C(C%10=C%11SC(C%12=C%13C(SC(C(OCC(CCCC)CC)=O)=C%13F)=C(/C=C%14/C(C%15=C(C%14=O)C=CC(F)=C%15)=C(C#N)/C#N)S%12)=C%10)(C%16=CC=C(CCCCCC)C=C%16)C%17=CC=C(CCCCCC)C=C%17)C%11=C9,-5.36 ,-4.01 ,7.01,18.57,0.62,0.61,10.1002/adma.201803769
CC(C1=NSN=C12)=C(F)C(F)=C2C3=CC=C(C4=C(C(OCC(CCCCCCCCCC)CCCCCCCCCCCC)=O)C=C(C5=CC(C(OCC(CCCCCCCCCC)CCCCCCCCCCCC)=O)=C(C6=CC=C(C)S6)S5)S4)S3,-5.66 ,-3.60 ,CCCCCCC(C=C1)=CC=C1C2(C3=CC=C(CCCCCC)C=C3)C4=CC5=C(C(C6=C5SC7=C6SC(/C=C8C(C(C=C(F)C(F)=C9)=C9C\8=C(C#N)\C#N)=O)=C7)(C%10=CC=C(CCCCCC)C=C%10)C%11=CC=C(CCCCCC)C=C%11)C=C4C%12=C2C(SC(/C=C%13C(C(C=C(F)C(F)=C%14)=C%14C\%13=C(C#N)/C#N)=O)=C%15)=C%15S%12,-5.96 ,-4.42 ,3.61,6.70,0.68,0.80,10.1021/acs.chemmater.9b03327
CCc1cc(C)sc1-c1sc(-c2cc(CC)c(-c3sc(-c4cc(CC)c(-c5sc(C)cc5CC)s4)cc3CC)s2)cc1CC,-5.20 ,-3.20 ,CCc1ccc(C2(c3ccc(CC)cc3)c3cc4c(cc3-c3sc(-c5ccc(/C=c6/sc(=C(C#N)C#N)n(-c7ccccc7)c6=O)c6nn(CC)nc56)cc32)C(c2ccc(CC)cc2)(c2ccc(CC)cc2)c2cc(-c3ccc(/C=c5/sc(=C(C#N)C#N)n(-c6ccccc6)c5=O)c5nn(CC)nc35)sc2-4)cc1,-5.50 ,-3.65 ,7.15,20.43,0.54,0.65,10.1021/acsmacrolett.9b00704
CC1=CC(C(C2=CC(F)=C(CC(CCCC)CC)S2)=C(SC(C3=CC=C(C4=C5C(C(C6=C(CC(CC)CCCC)SC(CC(CCCC)CC)=C6C5=O)=O)=C(C7=CC=C(C)S7)S4)S3)=C8)C8=C9C%10=CC(F)=C(CC(CC)CCCC)S%10)=C9S1,-5.45 ,-3.64 ,O=C(C(C=CC=C1)=C1C/2=C(C#N)/C#N)C2=C/C(S3)=CC4=C3C5=C(C4(CCCCCC)CCCCCC)C(OCCCCCCCCCC)=C6C(C(CCCCCC)(CCCCCC)C7=C6SC(/C=C8C(C(C=CC=C9)=C9C\8=C(C#N)\C#N)=O)=C7)=C5OCCCCCCCCCC,-5.79 ,-3.98 ,13.02,19.63,0.77,0.86,10.1002/adfm.201906855
CCOc1ccc(-c2nc3cc(F)c(F)c(-c4ccc(-c5ccc(-c6cccs6)cc5)s4)c3nc2-c2ccc(OCC)c(OCC)c2)cc1OCC,-5.17 ,-2.90 ,CCOC(=O)c1cc2c(-c3cc4c(s3)-c3cc5c(cc3C4(CC)CC)-c3sc(-c4c6cc(C(=O)OCC)sc6c(/C=c6\sc(=C(C#N)C#N)n(CC)c6=O)c6nn(CC)nc46)cc3C5(CC)CC)c3nn(CC)nc3c(/C=c3\sc(=C(C#N)C#N)n(CC)c3=O)c2s1,-5.48 ,-3.73 ,7.30,15.05,0.48,1.02,10.1021/acsami.9b10243
CCSC1=C(F)C=C(C2=C3C=C(C4=CC=C(C5=C6C(=O)C7=C(CC)SC(CC)=C7C(=O)C6=C(C6=CC=C(C)S6)S5)S4)SC3=C(C3=CC(F)=C(SCC)S3)C3=C2SC(C)=C3)S1,-5.42 ,-3.64 ,CCc1ccc(C2(c3ccc(CC)cc3)c3cc(/C=C4\C(=O)c5cc(Cl)c(Cl)cc5C4=C(C#N)C#N)sc3-c3sc4c(CC)c5c6c(sc5c(CC)c4c32)-c2sc(/C=C3\C(=O)c4cc(Cl)c(Cl)cc4C3=C(C#N)C#N)cc2C6(c2ccc(CC)cc2)c2ccc(CC)cc2)cc1,-5.60 ,-4.02 ,14.10,22.35,0.74,0.85,10.1007/s11426-018-9334-9
CC1=CC2=C(S1)C(C3=CC(F)=C(CC(CC)CCCC)C3)=C4C(SC(C5=C(CC(CCCC)CCCCCC)C=C(C6=CC7=C(C(SC(C8=CC(CC(CCCC)CCCCCC)=C(C)S8)=C9)=C9C%10=NSN=C%107)S6)S5)=C4)=C2C%11=CC(F)=C(CC(CCCC)CC)S%11,-5.53 ,-3.47 ,FC(C(F)=C1)=CC2=C1C(C(/C2=C(C#N)/C#N)=C\C(S3)=C(CCCCCCCC)C=C3C4=C(CCCCCCCC)C(CCCCCCCC)=C(C5=CC(CCCCCCCC)=C(/C=C6C(C(C=C(F)C(F)=C7)=C7C\6=C(C#N)/C#N)=O)S5)S4)=O,-5.77 ,-3.54 ,2.43,7.11,0.41,0.84,10.1039/D3TA00372H
CC1=CC(CCCCCC)=C(C)S1,-5.00 ,-3.10 ,O=C1N(CCCCCC)C(C2=C1N=CC(C#CC3=CC=C(C#CC(C=C4)=NC5=C4C(N(C5=O)CCCCCC)=O)C6=NSN=C36)=C2)=O,-6.18 ,-3.42 ,0.32,1.44,0.42,0.47,10.1021/acs.chemmater.5b04551
FC(C(F)=C(C1=CC(C(OCC(CCCCCCCCCC)CCCCCCCC)=O)=C(C2=CC(CC(CCCCCCCC)CCCCCC)=C(C3=CC=C(C4=C(F)C(F)=C(C5=CC=C(C)S5)C6=NSN=C64)S3)S2)S1)C7=NSN=C78)=C8C9=CC(C(OCC(CCCCCCCCCC)CCCCCCCC)=O)=C(C%10=CC(CC(CCCCCCCC)CCCCCC)=C(C)S%10)S9,-5.40 ,-3.54 ,O=C(N(C(CCCC)CCCC)C1=O)C2=CC=C3C4=C2C1=CC(C5=C6C7=C(C8=C5C=C(C(N9C(CCCC)CCCC)=O)C%10=C8C(C%11=CC=C%12C(N(C(CCCC)CCCC)C%13=O)=O)=CC=C%10C9=O)C%11=C%12C%13=C7)=C4C%14=C6C=C(C(N%15C(CCCC)CCCC)=O)C%16=C%14C3=C(C%17=C%18C([N+]%19=CC=C%18)=C(O[Al-3]%19%20%21([N+]%22=CC=CC%23=C(C%24=C(C%25=CC=C(C(N%26C(CCCC)CCCC)=O)C%27=C%25C%28=C%29C=C%27C%26=O)C(C%28=C(C%30=C%29C(C=C%31C(N(C(CCCC)CCCC)C%32=O)=O)=C(C%33=C%31C%32=CC=C%33%34)C%35=C%30C=C%36C%37=C%35C%34=CC=C%37C(N(C(CCCC)CCCC)C%36=O)=O)C=C%38C(N(C(CCCC)CCCC)C%39=O)=O)=C%38C%39=C%24)C=CC(O%21)=C%23%22)OC%40=C([N+]%20=CC=C%41)C%41=C(C%42=C(C%43=CC=C(C(N%44C(CCCC)CCCC)=O)C%45=C%43C%46=C%47C=C%45C%44=O)C(C%46=C(C%48=C%47C(C=C%49C(N(C(CCCC)CCCC)C%50=O)=O)=C(C%51=C%49C%50=CC=C%51%52)C%53=C%48C=C%54C%55=C%53C%52=CC=C%55C(N(C(CCCC)CCCC)C%54=O)=O)C=C%56C(N(C(CCCC)CCCC)C%57=O)=O)=C%56C%57=C%42)C=C%40)C=C%17)C=C%16C%15=O,-5.98 ,-3.88 ,9.54,15.74,0.71,0.85,10.1002/adfm.201902079
FC1=C(CC(CCCC)CC)SC(C2=C3C(SC(C4=CC=C(C5=C6C(C(C7=C(CC(CC)CCCC)SC(CC(CC)CCCC)=C7C6=O)=O)=C(C8=CC=C(C)S8)S5)S4)=C3)=C(C9=CC(F)=C(CC(CC)CCCC)S9)C%10=C2SC(C)=C%10)=C1,-5.48 ,-3.64 ,O=C(C(C=C(F)C(F)=C1)=C1C/2=C(C#N)/C#N)C2=C/C3=CC(CC(CC)CCCC)=C(C4=CC(C5=C(C(C)C)C=C(C(C)C)C=C5C(C)C)=C(C6=C(C7=C(C(C)C)C=C(C(C)C)C=C7C(C)C)C=C(S6)C8=C(CC(CC)CCCC)C=C(S8)/C=C9C(C(C=C(F)C(F)=C%10)=C%10C\9=C(C#N)\C#N)=O)S4)S3,-5.67 ,-3.96 ,15.20,21.80,0.80,0.88,10.1038/s41467-021-25394-w
CCc1ccc(-c2c3cc(-c4ccc(-c5sc(-c6ccc(-c7cc8c(-c9ccc(CC)s9)c9sc(-c%10ccc(-c%11sc(-c%12ccc(-c%13cc%14c(-c%15ccc(CC)s%15)c%15sc(-c%16ccc(-c%17sc(-c%18cccs%18)c%18c%17C(=O)c%17c(CC)sc(CC)c%17C%18=O)s%16)cc%15c(-c%15ccc(CC)s%15)c%14s%13)s%12)c%12c%11C(=O)c%11c(CC)sc(CC)c%11C%12=O)s%10)cc9c(-c9ccc(CC)s9)c8s7)s6)c6c5C(=O)c5c(CC)sc(CC)c5C6=O)s4)sc3c(-c3ccc(CC)s3)c3ccsc23)s1,-4.90 ,-3.03 ,CCc1ccc(C2(c3ccc(CC)cc3)c3cc4c(cc3-c3sc5c(c32)C(CC)(CC)c2cc(/C=C3\C(=O)c6cc(F)c(F)cc6C3=C(C#N)C#N)sc2-5)C(c2ccc(CC)cc2)(c2ccc(CC)cc2)c2c-4sc3c2C(CC)(CC)c2cc(/C=C4\C(=O)c5cc(F)c(F)cc5C4=C(C#N)C#N)sc2-3)cc1,-5.33 ,-3.91 ,9.80,19.87,0.63,0.78,10.1021/acs.jpcc.0c09663
CC1=CC(CC(CCCC)CC)=C(S1)C2=NC(S3)C(S2)N=C3C4=C(CC(CCCC)CC)C=C(C5=CC([Si](CC(CC)CCCC)(CC(CC)CCCC)C6=C7SC(C)=C6)=C7S5)S4,-5.20 ,-3.30 ,O=C(C(CC(CCCCCCCCCC)CCCCCCCCCCCC)C1=O)C2=C(C1=CC=C34)C3=C(C(C4=N5)=NC(C5=C6C7=CC=CC=C7)=C(C8=CC=CC=C8)C9N=C%10C%11=C%12C(C%10=NC69)=CC=C(C%12=C%13C=C%11)C(C(C%13=O)CC(CCCCCCCCCCCC)CCCCCCCCCC)=O)C=C2,-5.80 ,-3.60 ,1.39,3.16,0.49,0.94,10.1021/ja508472j
CC(SC1=C2C3=CC=C(CC(CC)CCCC)S3)=CC1=C(C4=CC=C(CC(CC)CCCC)S4)C5=C2C=C(S5)C6=CC=C(C7=C8C(C(C9=C(CC(CC)CCCC)SC(CC(CC)CCCC)=C9C8=O)=O)=C(C%10=CC=C(C)S%10)S7)S6,-5.23 ,-3.42 ,CCCCCCC(C=C1)=CC=C1C2(C3=CC=C(CCCCCC)C=C3)C4=C(C=C(C5(CCCCCCCC)CCCCCCCC)C(C6=C5C(C7(CCCCCCCC)CCCCCCCC)=C(C8=CC(C(C(C=C9)=CC=C9CCCCCC)(C%10=C%11SC(/C=C%12/C(C%13=C(C%12=O)C=CC=C%13)=C(C#N)/C#N)=C%10)C(C=C%14)=CC=C%14CCCCCC)=C%11C=C78)S6)=C4)C%15=C2C=C(/C=C%16C(C(C=CC=C%17)=C%17C\%16=C(C#N)\C#N)=O)S%15,-5.50 ,-3.84 ,9.79,16.53,0.60,0.99,10.1039/c8tc06245e
FC(C(F)=C(C1=CC=C(S1)C)C2=NSN=C23)=C3C4=CC=C(C5=C(CC(CCCCCC)CCCCCCC)C=C(C6=C(C(OCC(CCCCCCCC)CCCCCCCCC)=O)C=C(C7=C(F)C(F)=C(C8=CC(C(OCC(CCCCCCCC)CCCCCCCCC)=O)=C(C9=CC(CC(CCCCCC)CCCCCCC)=C(C)S9)S8)C%10=NSN=C7%10)S6)S5)S4,-5.46 ,-3.66 ,O=C(N(C(CCCCCC)CCCCCC)C1=O)C2=CC3=C(C4=C5C=CC1C42)C6=C(C7=C3SC(C8=C(C9=CC(C(C=C%10C(N(C(CCCCCC)CCCCCC)C%11=O)=O)=C%12C%13=C%10C%11=CC=C%13C%14=CC=C(C%15=O)C%16C%14=C%12C%17=CC%16C(N%15C(CCCCCC)CCCCCC)=O)=C%17S9)C=C(C%18=CC%19=C(C(C=C%20C(N(C(CCCCCC)CCCCCC)C%21=O)=O)=C%22C%23=C%20C%21=CC=C%23C%24=CC=C(C%25=O)C%26C%24=C%22C%19=CC%26C(N%25C(CCCCCC)CCCCCC)=O)S%18)C(C%27=CC(C(C=C%28C(N(C(CCCCCC)CCCCCC)C%29=O)=O)=C%30C%31=C%28C%29=CC=C%31C%32=CC=C(C%33=O)C%34C%32=C%30C%35=CC%34C(N%33C(CCCCCC)CCCCCC)=O)=C%35S%27)=C8)=C7)C=C%36C%37=C6C5=CC=C%37C(N(C(CCCCCC)CCCCCC)C%36=O)=O,-5.74 ,-3.58 ,10.58,13.89,0.66,1.13,10.1002/solr.202000291
CC1=CC(C(C2=CC(F)=C(CC(CCCC)CC)S2)=C(SC(C3=CC=C(C4=C5C(C(C6=C(CC(CC)CCCC)SC(CC(CCCC)CC)=C6C5=O)=O)=C(C7=CC=C(C)S7)S4)S3)=C8)C8=C9C%10=CC(F)=C(CC(CC)CCCC)S%10)=C9S1,-5.45 ,-3.64 ,O=C(C1=C2C=C(C(F)=C1)F)C(/C2=C(C#N)\C#N)=C\C3=CC4=C(S3)C(C=C5C6(CCCCCCCC)CCCCCCCC)=C(C=C5C7=C6C=C(C(OC8(CCCCCCCC)CCCCCCCC)=C7)C9=C8C=C(S9)/C=C(C(C%10=C%11C=C(C(F)=C%10)F)=O)/C%11=C(C#N)\C#N)OC4(CCCCCCCC)CCCCCCCC,-5.72 ,-3.94 ,15.05,22.26,0.77,0.88,10.1039/D0TA03087B
CC1=CC(CCCCCC)=C(C)S1,-5.00 ,-3.10 ,O=C(N1C2=CC(C(CCCCCC)(CCCCCC)C3C4C=CC=C3)=C4C=C2)C(C5=C6C=CC=C5C1=O)=CC=C6C#CC(S7)=CC=C7C(C8=NSN=C98)=CC%10=C9C=C(C%11=CC=C(C#CC%12=CC=C%13C(N(C(C%14=CC=CC%12=C%14%13)=O)C(C=C%15)=CC%16=C%15C%17C=CC=CC%17C%16(CCCCCC)CCCCCC)=O)S%11)C%18=NSN=C%10%18,-6.16 ,-3.48 ,0.87,2.39,0.44,0.84,10.1021/acsomega.8b00350
CC(SC1=C2C3=CC=C(CC(CCCC)CCCCCC)C=C3)=CC1=C(C4=CC=C(CC(CCCC)CCCCCC)C=C4)C5=C2C=C(C6=CC=C(C7=C8C(C(C9=C(CC(CC)CCCC)SC(CC(CC)CCCC)=C9C8=O)=O)=C(C%10=CC=C(C)S%10)S7)S6)S5,-5.43 ,-3.36 ,CCCCCCC(C=C1)=CC=C1C(C2=C3SC4=C2SC(/C=C5/C(C6=C(C5=O)C=CC(F)=C6)=C(C#N)/C#N)=C4)(C7=CC=C(CCCCCC)C=C7)C8=C3C=C(C(C9=C%10SC(C%11=CC=C(/C=C%12C(C(C=CC(F)=C%13)=C%13C\%12=C(C#N)\C#N)=O)S%11)=C9)(C%14=CC=C(CCCCCC)C=C%14)C%15=CC=C(CCCCCC)C=C%15)C%10=C8,-5.60 ,-4.00 ,12.71,17.70,0.75,0.92,10.1039/c9ta06476a
CC(SC1=C2C3=CC=C(CC(CC)CCCC)S3)=CC1=C(C4=CC=C(CC(CC)CCCC)S4)C5=C2C=C(S5)C6=CC=C(C7=C8C(C(C9=C(CC(CC)CCCC)SC(CC(CC)CCCC)=C9C8=O)=O)=C(C%10=CC=C(C)S%10)S7)S6,-5.28 ,-3.48 ,O=C1C2=C(C(/C1=C/C(S3)=CC(CC(CC)CCCC)=C3C4=CC(C(C(C=C5)=CC=C5CCCCCC)(C6=C7)C(C=C8)=CC=C8CCCCCC)=C(C6=CC9=C7C(SC(C%10=C(C=C(/C=C%11C(C(C=C(Cl)C(Cl)=C%12)=C%12C\%11=C(C#N)\C#N)=O)S%10)CC(CCCC)CC)=C%13)=C%13C(C(C=C%14)=CC=C%14CCCCCC)9C(C=C%15)=CC=C%15CCCCCC)S4)=C(C#N)\C#N)C=C(Cl)C(Cl)=C2,-5.54 ,-4.11 ,11.10,21.49,0.60,0.86,10.1021/acsami.9b10243
CC1=CC(CCCCCC)=C(C)S1,-5.20 ,-3.20 ,CCCCCCCCC(CCCCCCCC)N1C2=C(C=CC(C3=CC=C(/C=C(C(OCC)=O)\C#N)S3)=C2)C(C1=C4)=CC=C4C5=CC=C(/C=C(C(OCC)=O)\C#N)S5,-5.63 ,-3.37 ,1.03,2.34,0.44,1.00,10.1039/c5ra03607k
CCc1ccc(-c2c3cc(-c4cc5c(-c6ccc(CC)s6)c6sc(-c7cc8c(-c9ccc(CC)s9)c9sc(/C=C%10/SC(=S)N(CC)C%10=O)cc9c(-c9ccc(CC)s9)c8s7)cc6c(-c6ccc(CC)s6)c5s4)sc3c(-c3ccc(CC)s3)c3cc(/C=C4\SC(=S)N(CC)C4=O)sc23)s1,-5.51 ,-3.34 ,CCc1ccc(C2(c3ccc(CC)cc3)c3cc4c(cc3-c3sc(/C=C5\C(=O)c6ccccc6C5=C(C#N)C#N)cc32)C(c2ccc(CC)cc2)(c2ccc(CC)cc2)c2cc(/C=C3\C(=O)c5ccccc5C3=C(C#N)C#N)sc2-4)cc1,-5.69 ,-3.91 ,9.08,14.23,0.65,0.98,10.1021/jacs.6b11612
O=C(OCC(CC)CCCC)C1=C(F)C2=C(C)SC(C3=CC4=C(C(C5=CC=C(CC(CC)CCCC)S5)=C(C=C(C)S6)C6=C4C7=CC=C(CC(CC)CCCC)S7)S3)=C2S1,-5.40 ,-3.30 ,O=C(N(CC(CCCCCCCCCC)CCCCCCCCCCCC)C1=O)C2=CC=C3C4=C2C1=CC=C4C5=NC6=C(C=C(N=C7C(C8=CC=C9C%10=C8C7=CC=C%10C(N(CC(CCCCCCCCCC)CCCCCCCCCCCC)C9=O)=O)=C%11C%12=CC=CC=C%12)C%11=C6)C(C%13=CC=CC=C%13)=C53,-5.80 ,-3.60 ,1.71,5.20,0.36,0.90,10.1002/aenm.201402041
CC1=CC2=C(S1)C(C3=CC=C(C(CCCC)CC)S3)=C4C(SC(C5=CC=C(C6=C7C(C(N(CCCCCCCC)C7=O)=O)=C(C8=CC=C(C)S8)C9=NN(CCCCCCC(OC(C)(C)C)(C)OC(C)(C)C)N=C69)S5)=C4)=C2C%10=CC=C(CC(CCCC)CC)S%10,-5.32 ,-3.53 ,O=C(C1=CC(C)=CC=C1C/2=C(C#N)\C#N)C2=C/C3=C(CCCCCCCCCCC)C(S4)=C(S3)C5=C4C6=C(N5CCC(CCCCCCCCCCCCCCCCCC)CCCCCCCCCCCCCCCCCC)C7=C(C(SC8=C9SC(/C=C%10/C(C%11=CC=C(C%12=CC=C(C)S%12)C=C%11C%10=O)=C(C#N)/C#N)=C8CCCCCCCCCCC)=C9N7CCC(CCCCCCCCCCCCCCCCCC)CCCCCCCCCCCCCCCCCC)C%13=NSN=C6%13,-5.65 ,-3.86 ,13.30,22.10,0.73,0.83,10.1016/j.cej.2021.133575
O=C(N(CC(CCCCCC)CCCCCCC)C1=C2SC(C)=C1)C3=C2C=C(C(N(CC(CCCCCC)CCCCCCCC)C4=C5SC(C6=CC=C(C)S6)=C4)=O)C5=C3,-5.43 ,-3.58 ,O=C(C(C=CC=C1)=C1C/2=C(C#N)\C#N)C2=C/C3=CC(S4)=C(S3)C5=C4C6=CC(C(C7=C8SC9=C7SC(/C=C%10C(C(C=CC=C%11)=C%11C\%10=C(C#N)\C#N)=O)=C9)(C%12=CC=CC(CCCCCC)=C%12)C%13=CC(CCCCCC)=CC=C%13)=C8C=C6C(C%14=CC(CCCCCC)=CC=C%14)5C%15=CC=CC(CCCCCC)=C%15,-5.50 ,-3.92 ,9.10,13.90,0.68,0.96,10.1002/aenm.201701125
CC(SC1=C2C3=CC=C(S3)CC(CCCC)CC)=CC1=C(C4=CC=C(CC(CC)CCCC)S4)C5=C2C=C(C6=C7C(C(F)=C(C(OCC(CC)CCCC)=O)S7)=C(C)S6)S5,-5.24 ,-3.66 ,O=C(C1=C(C)SC=C1C/2=C(C#N)/C#N)C2=C\C3=CC(S4)=C(S3)C5=C4C6=C(C5(C7=CC(CCCCCC)=CC=C7)C8=CC=CC(CCCCCC)=C8)C=C9C(C(C%10=CC(CCCCCC)=CC=C%10)(C%11=CC=CC(CCCCCC)=C%11)C%12=C9SC%13=C%12SC(/C=C%14C(C%15=C(C)SC=C%15C/%14=C(C#N)/C#N)=O)=C%13)=C6,-5.54 ,-3.90 ,8.34,16.52,0.62,0.80,10.1039/C7TA11339K
CC1=CC(C(C2=CC(F)=C(CC(CCCC)CC)S2)=C(SC(C3=CC=C(C4=C5C(C(C6=C(CC(CC)CCCC)SC(CC(CCCC)CC)=C6C5=O)=O)=C(C7=CC=C(C)S7)S4)S3)=C8)C8=C9C%10=CC(F)=C(CC(CC)CCCC)S%10)=C9S1,-5.45 ,-3.64 ,O=C1C2=C(C=C(Cl)C(Cl)=C2)C(/C1=C/C(S3)=CC4=C3C5=C(C4(CC(CCCC)CC)CC(CCCC)CC)C=C(C(S6)=C7C(C(N(C(CCCCCCCC)CCCCCCCC)C7=O)=O)=C6C(S8)=CC9=C8C(S%10)=C(C(CC(CC)CCCC)9CC(CC)CCCC)C=C%10/C=C%11C(C(C=C%12Cl)=C(C\%11=C(C#N)\C#N)C=C%12Cl)=O)S5)=C(C#N)\C#N,-5.71 ,-3.95 ,14.11,23.80,0.73,0.81,10.1021/acsami.2c03723
CC1=C(F)C(F)=C(C2=CC=C(C)S2)C3C1N=CC(OCC(CCCCCCCC)CCCCCC)=N3,-5.54 ,-2.98 ,O=C1C2=CC=CC=C2C(/C1=C/C3=CC4=C(S3)C(C=C5C(C(SC(/C=C6C(C7=CC=CC=C7C\6=C(C#C)/C#N)=O)=C8)=C8C5(CCCCCC)CCCCCC)=C9)=C9C4(CCCCCC)CCCCCC)=C(C#C)/C#N,-5.69 ,-3.91 ,12.70,17.81,0.74,0.97,10.1007/s11426-019-9599-1
O=C(OCC(CC)CCCC)C1=C(F)C2=C(C)SC(C3=CC4=C(C(C5=CC=C(CC(CC)CCCC)S5)=C(C=C(C)S6)C6=C4C7=CC=C(CC(CC)CCCC)S7)S3)=C2S1,-5.22 ,-3.64 ,O=C(N(C(CC)CC)C1=O)C2=CC=C3C(C2=C1C=C4)=C4C5=CC=C(C(N6C(CC)CC)=O)C7=C5C3=CC(C(C=C8C(N(C(CCCCCCC)CCCCCCC)C9=O)=O)=C%10C%11=C8C9=CC=C%11C%12=C(C%13=CC%14=C%15C(C%16=CC=C%17C%18=C%16C%14=CC=C%18C(N(C(CC)CC)C%17=O)=O)=CC=C(C%19=O)C%15=C%13C(N%19C(CC)CC)=O)C=C(C(N(C(CCCCCCC)CCCCCCC)C%20=O)=O)C%21=C%20C=CC%10=C%12%21)=C7C6=O,-6.09 ,-3.99 ,4.55,12.61,0.48,0.75,10.1039/c7tc03171h
O=C(OCC(CC)CCCC)C1=C(F)C2=C(C)SC(C3=CC4=C(C(C5=CC=C(CC(CC)CCCC)S5)=C(C=C(C)S6)C6=C4C7=CC=C(CC(CC)CCCC)S7)S3)=C2S1,-5.17 ,-3.59 ,CCCCCCC(C=C1)=CC=C1C2(C3=CC=C(CCCCCC)C=C3)C4=CC5=C(C(C6=C5SC(/C=C(C#N)\C#N)=C6)(C7=CC=C(CCCCCC)C=C7)C8=CC=C(CCCCCC)C=C8)C=C4C9=C2C=C(/C=C(C#N)/C#N)S9,-5.81 ,-3.65 ,3.63,8.51,0.47,0.91,10.1021/acsami.6b15707
