Repository: JYZZ2021/DL

File: Data/Open OPV Database.csv (part 20 of 24)
Donor_smiles,HOMO_D(eV),LUMO_D(eV),Acceptor_smiles,HOMO_A(eV),LUMO_A(eV),PCE,Jsc(mA/cm2),FF,Voc(V),DOI
CC1=C(CC(CCCCCCCC)CCCCCC)C=C(C2=C(C(OCC(CCCCCCCC)CCCCCCCCCC)=O)C=C(C3=C(F)C(F)=C(C4=CC(C(OCC(CCCCCCCCCC)CCCCCCCC)=O)=C(C5=CC(CC(CCCCCCCC)CCCCCC)=C(C6=CC=C(C7=C(F)C(F)=C(C8=CC=C(C)S8)C9=NSN=C97)S6)S5)S4)C%10=NSN=C%103)S2)S1,-5.40 ,-3.54 ,O=C(C1=CC=C2C3=C(C(C=C4)=C5C(N=CC=C5)=C4O[Al](OC6=C(N=CC=C7)C7=C(C8=CC(C(N9C(CCCC)CCCC)=O)=C%10C%11=C8C%12=C%13C(C%11=CC=C%10C9=O)=CC=C(C(N(C(CCCC)CCCC)C%14=O)=O)C%13=C%14C=C%12)C=C6)OC%15=C(N=CC=C%16)C%16=C(C%17=CC(C(N%18C(CCCC)CCCC)=O)=C%19C%20=C%17C%21=C%22C(C%20=CC=C%19C%18=O)=CC=C(C(N(C(CCCC)CCCC)C%23=O)=O)C%22=C%23C=C%21)C=C%15)C=C(C(N(C(CCCC)CCCC)C%24=O)=O)C%25=C%24C=CC(C%26=C2C1=C%27C=C%26)=C3%25)N(C(CCCC)CCCC)C%27=O,-5.90 ,-3.76 ,7.82,13.56,0.66,0.87,10.1002/adfm.201902079
CC(SC1=C2C3=CC(F)=C(CC(CC)CCCC)S3)=CC1=C(C4=CC(F)=C(CC(CC)CCCC)S4)C5=C2C=C(C6=CC=C(C7=C8C(C(C9=C(CC(CC)CCCC)SC(CC(CC)CCCC)=C9C8=O)=O)=C(C%10=CC=C(C)S%10)S7)S6)S5,-5.50 ,-3.61 ,O=C1C2=C(C=C(Cl)C(Cl)=C2)C(/C1=C/C3=CC(C(C4=CC=C(CCCCCC)C=C4)(C5=C6SC7=C(C8=CC(Cl)=C(CC(CCCC)CC)S8)C9=C(C(C%10=CC(Cl)=C(CC(CC)CCCC)S%10)=C57)SC(C%11=C%12C=C(/C=C%13/C(C(C=C(Cl)C(Cl)=C%14)=C%14C%13=O)=C(C#N)\C#N)S%11)=C9C%12(C%15=CC=C(CCCCCC)C=C%15)C%16=CC=C(CCCCCC)C=C%16)C%17=CC=C(CCCCCC)C=C%17)=C6S3)=C(C#N)\C#N,-5.72 ,-3.92 ,11.65,18.98,0.68,0.88,10.1039/c9ta06311k
CCC(CC1=CC=C(C(C2=C3C=C(C)S2)=C4C(SC(C5=CC=C(C6=C7C(C(C8=C(CC(CC)CCCC)SC(CC(CC)CCCC)=C8C7=O)=O)=C(C9=CC=C(C)S9)S6)S5)=C4)=C3C%10=CC=C(CC(CCCC)CC)C=C%10)C=C1)CCCC,-5.41 ,-3.49 ,CCCCCCC(C=C1)=CC=C1C2(C3=CC=C(CCCCCC)C=C3)C4=CC5=C(C(C6=C5SC7=C6SC(/C=C8C(C9=CSC=C9C\8=C(C#N)\C#N)=O)=C7)(C%10=CC=C(CCCCCC)C=C%10)C%11=CC=C(CCCCCC)C=C%11)C=C4C%12=C2C(SC(/C=C%13C(C%14=CSC=C%14C\%13=C(C#N)/C#N)=O)=C%15)=C%15S%12,-5.62 ,-3.96 ,9.36,15.76,0.65,0.91,10.1002/aenm.201802686
CC1=CC(C(C2=CC=C(CC(CCCC)CC)S2)=C(SC(C3=CC=C(C4=C5C(C(C6=C(CC(CC)CCCC)SC(CC(CCCC)CC)=C6C5=O)=O)=C(C7=CC=C(C)S7)S4)S3)=C8)C8=C9C%10=CC=C(CC(CC)CCCC)S%10)=C9S1,-5.34 ,-3.44 ,O=C(C(C=C(F)C(F)=C1)=C1C/2=C(C#N)/C#N)C2=C/C(S3)=CC4=C3C5=C(C4(CCCCCC)CCCCCC)C=C(C(S6)=CC7=C6C(S8)=C(C(CCCCCC)7CCCCCC)C=C8/C=C9/C(C(C=C%10F)=C(C9=O)C=C%10F)=C(C#N)/C#N)S5,-5.26 ,-3.87 ,9.47,20.20,0.70,0.69,10.1021/acsami.8b20567
CC(SC1=C2C3=CC=C(CC(CC)CCCC)S3)=CC1=C(C4=CC=C(CC(CC)CCCC)S4)C5=C2C=C(S5)C6=CC=C(C7=C8C(C(C9=C(CC(CC)CCCC)SC(CC(CC)CCCC)=C9C8=O)=O)=C(C%10=CC=C(C)S%10)S7)S6,-5.21 ,-3.41 ,O=C(C(C=CC(C)=C1)=C1C/2=C(C#N)\C#N)C2=C/C(S3)=CC4=C3C5=CC(C(CCCCCCCC)(CCCCCCCC)OC6=C7SC(/C=C8C(C(C=CC(C)=C9)=C9C\8=C(C#N)\C#N)=O)=C6)=C7C=C5C(CCCCCCCC)(CCCCCCCC)O4,-5.54 ,-3.95 ,9.39,16.82,0.70,0.80,10.1016/j.nanoen.2017.12.030
CC1=CC(C(C2=CC(F)=C(CC(CCCC)CC)S2)=C(SC(C3=CC=C(C4=C5C(C(C6=C(CC(CC)CCCC)SC(CC(CCCC)CC)=C6C5=O)=O)=C(C7=CC=C(C)S7)S4)S3)=C8)C8=C9C%10=CC(F)=C(CC(CC)CCCC)S%10)=C9S1,-5.45 ,-3.64 ,O=C(C(C=CC=C1)=C1C/2=C(C#N)/C#N)C2=C/C(S3)=CC4=C3C5=C(C4(CCCCCCC6=CC=CC=C6)CCCCCCC7=CC=CC=C7)C=C8C(C(CCCCCCC9=CC=CC=C9)(CCCCCCC%10=CC=CC=C%10)C%11=C8SC(/C=C%12C(C(C=CC=C%13)=C%13C\%12=C(C#N)\C#N)=O)=C%11)=C5,-5.84 ,-3.86 ,12.57,17.29,0.77,0.95,10.1016/j.xinn.2021.100090
CC1=CC(CCCCCC)=C(C)S1,-5.00 ,-3.10 ,O=C(N(C1=CC=C(C(C=CC=C2)=C2C3(CCCC)CCCC)C3=C1)C4=O)C5=CC=CC6=C5C4=CC=C6C#CC7=CC=C(C8=CC=C(C9=CC=C(C#CC%10=CC=C%11C%12=C%10C=CC=C%12C(N(C%13=CC=C(C(C=CC=C%14)=C%14C%15(CCCC)CCCC)C%15=C%13)C%11=O)=O)S9)C%16=NSN=C8%16)S7,-5.56 ,-3.43 ,1.16,3.92,0.36,0.75,10.2494/photopolymer.30.557
O=C(OCC(CC)CCCC)C1=C(F)C2=C(C)SC(C3=CC4=C(C(C5=CC=C(CC(CC)CCCC)S5)=C(C=C(C)S6)C6=C4C7=CC=C(CC(CC)CCCC)S7)S3)=C2S1,-5.24 ,-3.66 ,O=C(C(C=C(F)C(F)=C1)=C1C/2=C(C#N)\C#N)C2=C/C3=CC=C(/C(C(C=C/4)=NC4=C5\C6=CC(OCCCCCCCCCCCC)=C(OCCCCCCCCCCCC)C(OCCCCCCCCCCCC)=C6)=C7C=C/C8=C(C9=CC(OCCCCCCCCCCCC)=C(OCCCCCCCCCCCC)C(OCCCCCCCCCCCC)=C9)/C%10=N/C(C=C%10)=C(C%11=CC=C(/C=C%12C(C(C=C(F)C(F)=C%13)=C%13C\%12=C(C#N)\C#N)=O)S%11)\C%14=CC=C5N%14[Zn]N8\7)S3,-5.79 ,-4.31 ,3.82,9.43,0.53,0.78,10.1021/acsami.9b15975
CCOC(=O)c1sc2c(-c3cc4c(-c5ccc(CC)s5)c5sc(-c6sc(-c7cc8c(-c9ccc(CC)s9)c9sc(-c%10sc(-c%11cc%12c(-c%13ccc(CC)s%13)c%13sccc%13c(-c%13ccc(CC)s%13)c%12s%11)c%11sc(C(=O)OCC)c(F)c%10%11)cc9c(-c9ccc(CC)s9)c8s7)c7sc(C(=O)OCC)c(F)c67)cc5c(-c5ccc(CC)s5)c4s3)scc2c1F,-5.20 ,-3.63 ,CCOC(=O)c1sc2c(/C=C3\C(=O)c4ccc(F)cc4C3=C(C#N)C#N)sc(-c3cc4c(s3)-c3cc5c(cc3C4(c3ccc(CC)cc3)c3ccc(CC)cc3)-c3sc(-c4sc(/C=C6\C(=O)c7ccc(F)cc7C6=C(C#N)C#N)c6sc(C(=O)OCC)c(F)c46)cc3C5(c3ccc(CC)cc3)c3ccc(CC)cc3)c2c1F,-5.42 ,-3.91 ,10.03,23.56,0.65,0.66,10.1016/j.nanoen.2019.06.003
CC1=CC(CCCCCC)=C(C)S1,-5.00 ,-3.10 ,CCCCCCC(C1=C2SC(C3=NC=C(/C=C4SC(N(C/4=O)CC)=S)S3)=C1)(CCCCCC)C5=C2C=C(C(CCCCCC)(CCCCCC)C6=C7SC(C8=NC=C(/C=C9SC(N(C/9=O)CC)=S)S8)=C6)C7=C5,-5.31 ,-3.42 ,3.53,6.29,0.53,1.04,10.1039/c8qm00461g
CCSC1=CC=C(C2=C3C=C(C4=CC=C(C5=C6C(=O)C7=C(CC)SC(CC)=C7C(=O)C6=C(C6=CC=C(C)S6)S5)S4)SC3=C(C3=CC=C(SCC)S3)C3=C2SC(C)=C3)S1,-5.37 ,-3.59 ,CCSc1ccc(C2(c3ccc(SCC)cc3)c3cc4c(cc3-c3sc5cc(/C=C6\C(=O)c7ccccc7C6=C(C#N)C#N)sc5c32)C(c2ccc(SCC)cc2)(c2ccc(SCC)cc2)c2c-4sc3cc(/C=C4\C(=O)c5ccccc5C4=C(C#N)C#N)sc23)cc1,-5.74 ,-3.86 ,9.16,15.32,0.64,0.92,10.1021/acsami.7b09915
CC(SC1=C2C3=CC=C(CC(CC)CCCC)S3)=CC1=C(C4=CC=C(CC(CC)CCCC)S4)C5=C2C=C(S5)C6=CC=C(C7=C8C(C(C9=C(CC(CC)CCCC)SC(CC(CC)CCCC)=C9C8=O)=O)=C(C%10=CC=C(C)S%10)S7)S6,-5.23 ,-3.40 ,O=C(N(C(CCCCCC)CCCCCC)C1=O)C2=CC=C3C4=C(C5=C6C=C(C(N(C(CCCCCC)CCCCCC)C7=O)=O)C8=C7C=CC3=C58)C(C9=C6OC(C(O%10)=CC%11=C%10C%12=C%13C%14=C(C%15=CC=C(C(N(C(CCCCCC)CCCCCC)C%16=O)=O)C%17=C%16C=C%11C%13=C%15%17)C=CC%18=C%14C(C(N(C(CCCCCC)CCCCCC)C%18=O)=O)=C%12)=C9)=CC1=C42,-5.98 ,-3.61 ,0.15,0.55,0.26,1.06,10.1021/acsami.8b19563
CC1=CC(C(C2=CC=C(CC(CCCC)CC)S2)=C(SC(C3=CC=C(C4=C5C(C(C6=C(CC(CC)CCCC)SC(CC(CCCC)CC)=C6C5=O)=O)=C(C7=CC=C(C)S7)S4)S3)=C8)C8=C9C%10=CC=C(CC(CC)CCCC)S%10)=C9S1,-5.34 ,-3.44 ,O=C1C2=C(C=C(F)C(F)=C2)C(/C1=C/C(S3)=CC4=C3C(S5)=C(C4(CC(CC)CCCC)CC(CC)CCCC)C=C5C6=CC(OCC(CCCC)CC)=C(C(S7)=CC8=C7C(S9)=C(C(CC(CCCC)CC)8CC(CCCC)CC)C=C9/C=C%10C(C%11=C(C\%10=C(C#N)\C#N)C=C(F)C(F)=C%11)=O)C=C6OCC(CCCC)CC)=C(C#N)\C#N,-5.49 ,-3.83 ,13.24,21.35,0.73,0.85,10.1038/s41467-019-11001-6
FC1=C(CC(CCCC)CC)SC(C2=C(C=C(C3=CC=C(C4=C(C(C5=C(CC(CCCC)CC)SC(CC(CCCC)CC)=C5C6=O)=O)C6=C(C7=CC=C(C)S7)S4)S3)S8)C8=C(C9=CC(F)=C(CC(CCCC)CC)S9)C%10=C2SC(C)=C%10)=C1,-5.47 ,-3.67 ,CCCCC(CC)Cc1cccc(-c2c(/C=C3\C(=O)c4cc(F)c(F)cc4C3=C(C#N)C#N)sc3c2sc2c4c5nsnc5c5c6sc7c(-c8cccc(CC(CC)CCCC)c8)c(/C=C8\C(=O)c9cc(F)c(F)cc9C8=C(C#N)C#N)sc7c6n(CC(CC)CCCC)c5c4n(CC(CC)CC)c32)c1,-5.65 ,-3.87 ,18.22,25.85,0.80,0.88,10.1002/aenm.202102596
CC1=C(C(F)=C(C(OCC(CCCC)CC)=O)S2)C2=C(S1)C(S3)=CC(C3=C4C5=CC=C(CC(CCCC)CC)S5)=C(C6=CC=C(CC(CC)CCCC)S6)C7=C4C=C(C)S7,-5.22 ,-3.64 ,O=C1C(C2=C3C(N1CC(CC)CCCC)=O)=CC=C(C4=CC=C(C(N5CC(CC)CCCC)=O)C6=C47)C2=C(C(C8=CC=C(C(C=CC(C9=CC(C(N%10CC(CC)CCCC)=O)=C%11C(C%10=O)=CC=C(C%12=CC=C(C(N%13CC(CC)CCCC)=O)C%14=C%12%15)C%11=C9C%15=CC=C%14C%13=O)=C%16)=C%16C%17(CCCCCCCC)CCCCCCCC)C%17=C8)=C3)C7=CC=C6C5=O,-6.02 ,-4.02 ,3.85,10.52,0.46,0.82,10.1039/C5CC08484A
O=C(N(CC(CCCC)CCCCCC)C(C1=C2SC(C3=C(CCCCCCCCCCCC)C=C(C4=CC=C(C5=CC(CCCCCCCCCCCC)=C(C)S5)S4)S3)=C1)=O)C6=C2SC(C)=C6,-5.58 ,-3.77 ,O=C(N(CCCCCCCC)C1=O)C2=C(C3=CC=CC=C3)C=C(C4=C5C=C(C6=CC=CC=C6)C1C42)C7=CC(C8=CC=CC=C8)=C9C%10=C7C5=CC(C%11=CC=CC=C%11)=C%10C(N(CCCCCCCC)C9=O)=O,-6.02 ,-4.01 ,3.67,6.56,0.55,1.02,10.1021/ja508814z
FC1=C(C2=CC=C(C)S2)C3=NC(OCC(CCCCCC)CCCCCCCC)=CN=C3C(C)=C1F,-5.54 ,-2.98 ,CCCCCCC(C=C1)=CC=C1C(C2=C3SC(C4=C5C(C(N(CCCCCCCC)C5=O)=O)=C(/C=C6C(C(C=CC=C7)=C7C\6=C(C#N)\C#N)=O)S4)=C2)(C8=CC=C(CCCCCC)C=C8)C9=C3C=C(C(C%10=C%11SC(C%12=C%13C(C(N(CCCCCCCC)C%13=O)=O)=C(/C=C%14/C(C%15=C(C%14=O)C=CC=C%15)=C(C#N)/C#N)S%12)=C%10)(C%16=CC=C(CCCCCC)C=C%16)C%17=CC=C(CCCCCC)C=C%17)C%11=C9,-5.60 ,-4.14 ,10.40,18.20,0.63,0.91,10.1039/d0tc04601a
CC1=CC2=C(C(C3=CC(F)=C(CC(CC)CCCC)S3)=C(C=C(C4=C(CC(CC)CCCC)C=C(C5=NC6=C(N=C(C7=CC(CC(CC)CCCC)=C(C)S7)S6)S5)S4)S8)C8=C2C9=CC(F)=C(CC(CC)CCCC)S9)S1,-5.63 ,-3.67 ,O=C(C1=C2C=C(C(F)=C1)F)C(/C2=C(C#N)\C#N)=C\C3=C(CCCCCCCCCCC)C(SC4=C5N(CC(CCCC)CC)C6=C4C7=NSN=C7C8=C6N(CC(CCCC)CC)C9=C8SC%10=C9SC(/C=C(C(C%11=C%12C=C(C(F)=C%11)F)=O)/C%12=C(C#N)\C#N)=C%10CCCCCCCCCCC)=C5S3,-5.65 ,-4.10 ,6.90,13.00,0.59,0.91,10.1038/s41467-020-18378-9
CC1=CC(C(C2=CC=C(CC(CCCC)CC)S2)=C(SC(C3=CC=C(C4=C5C(C(C6=C(CC(CC)CCCC)SC(CC(CCCC)CC)=C6C5=O)=O)=C(C7=CC=C(C)S7)S4)S3)=C8)C8=C9C%10=CC=C(CC(CC)CCCC)S%10)=C9S1,-5.34 ,-3.44 ,O=C1C2=C(C=C(F)C(F)=C2)C(/C1=C/C(S3)=CC=C3C4=CC(C5=C(OCCCCCC)C=CC=C5OCCCCCC)=C(C6=C(C7=C(OCCCCCC)C=CC=C7OCCCCCC)C=C(C8=CC=C(/C=C9/C(C(C=C(F)C(F)=C%10)=C%10C9=O)=C(C#N)/C#N)S8)S6)S4)=C(C#N)\C#N,-5.63 ,-4.00 ,10.26,20.48,0.66,0.76,10.1002/anie.202010856
CC1=CC(C(C2=CC(F)=C(CC(CCCC)CC)S2)=C(SC(C3=CC=C(C4=C5C(C(C6=C(CC(CC)CCCC)SC(CC(CCCC)CC)=C6C5=O)=O)=C(C7=CC=C(C)S7)S4)S3)=C8)C8=C9C%10=CC(F)=C(CC(CC)CCCC)S%10)=C9S1,-5.45 ,-3.64 ,O=C1C2=C(C=C(F)C(F)=C2)C(/C1=C/C(S3)=C(CCCCCCCCCCC)C4=C3C(N5CC(CCCCCCCCCC)CCCCCCCCCCCC)=C(S4)C6=C5C(N(CC(CCCCCCCCCC)CCCCCCCCCCCC)C7=C8SC9=C7SC(/C=C%10C(C(C=C(F)C(F)=C%11)=C%11C\%10=C(C#N)/C#N)=O)=C9CCCCCCCCCCC)=C8C%12=C6N=C%13C(C=CC(C(S%14)=CC=C%14C%15=CC%16=NC%17=C(N=C%16C=C%15)C%18=C(N(CC(CCCCCCCCCC)CCCCCCCCCCCC)C%19=C%18SC%20=C%19SC(/C=C%21C(C(C=C(F)C(F)=C%22)=C%22C\%21=C(C#N)/C#N)=O)=C%20CCCCCCCCCCC)C%23=C%17C(SC%24=C%25SC(/C=C%26/C(C(C=C(F)C(F)=C%27)=C%27C%26=O)=C(C#N)/C#N)=C%24CCCCCCCCCCC)=C%25N%23CC(CCCCCCCCCC)CCCCCCCCCCCC)=C%13)=N%12)=C(C#N)\C#N,-5.61 ,-3.78 ,15.26,22.61,0.72,0.94,10.1039/D2EE03902H
CC1=C(C=C(C(C(CC)CCCC)=O)S2)C2=C(S1)C(S3)=CC(C3=C4C5=CC=C(CC(CCCC)CC)S5)=C(C6=CC=C(CC(CC)CCCC)S6)C7=C4C=C(C)S7,-5.11 ,-3.25 ,O=C1C(C2=C3C(N1CC(CC)CCCC)=O)=CC=C(C4=C(OCCOC)C=C(C(N5CC(CC)CCCC)=O)C6=C47)C2=C(C(C8=CC=C(C(C=C9)=CC=C9N(C%10=CC=C(C(S%11)=CC=C%11C%12=CC(C(N%13CC(CC)CCCC)=O)=C%14C(C%13=O)=CC=C(C%15=C(OCCOC)C=C(C(N%16CC(CC)CCCC)=O)C%17=C%15%18)C%14=C%12C%18=CC=C%17C%16=O)C=C%10)C%19=CC=C(C(S%20)=CC=C%20C%21=CC(C(N%22CC(CC)CCCC)=O)=C%23C(C%22=O)=CC=C(C%24=C(OCCOC)C=C(C(N%25CC(CC)CCCC)=O)C%26=C%24%27)C%23=C%21C%27=CC=C%26C%25=O)C=C%19)S8)=C3)C7=CC=C6C5=O,-5.60 ,-3.80 ,1.90,5.36,0.39,0.90,10.1016/j.dyepig.2016.04.040
CCc1ccc(-c2c3cc(-c4ccc(-c5sc(-c6ccc(-c7cc8c(-c9ccc(CC)s9)c9sc(-c%10ccc(-c%11sc(-c%12ccc(-c%13cc%14c(-c%15ccc(CC)s%15)c%15sc(-c%16ccc(-c%17sc(-c%18cccs%18)c%18c%17C(=O)c%17c(CC)sc(CC)c%17C%18=O)s%16)cc%15c(-c%15ccc(CC)s%15)c%14s%13)s%12)c%12c%11C(=O)c%11c(CC)sc(CC)c%11C%12=O)s%10)cc9c(-c9ccc(CC)s9)c8s7)s6)c6c5C(=O)c5c(CC)sc(CC)c5C6=O)s4)sc3c(-c3ccc(CC)s3)c3ccsc23)s1,-5.33 ,-2.92 ,CCc1ccc(C2(c3ccc(CC)cc3)c3cc(/C=C4\C(=O)c5ccccc5C4=C(C#N)C#N)sc3-c3c2ccc2c4c(ccc32)C(c2ccc(CC)cc2)(c2ccc(CC)cc2)c2cc(/C=C3\C(=O)c5ccccc5C3=C(C#N)C#N)sc2-4)cc1,-5.58 ,-3.76 ,8.63,13.55,0.68,0.94,10.1039/c7ta05809h
CC(SC1=C2C3=CC=C(CC(CC)CCCC)S3)=CC1=C(C4=CC=C(CC(CC)CCCC)S4)C5=C2C=C(S5)C6=C(F)C=C(C7=C8C(C(C9=C(CC(CC)CCCC)SC(CC(CC)CCCC)=C9C8=O)=O)=C(C%10=CC(F)=C(C)S%10)S7)S6,-5.47 ,-3.46 ,CCCCCCC(C=C1)=CC=C1C2(C3=CC=C(CCCCCC)C=C3)C4=CC5=C(C(C6=C5SC7=C6SC(/C=C8C(C(C=CC=C9)=C9C\8=C(C#N)\C#N)=O)=C7)(C%10=CC=C(CCCCCC)C=C%10)C%11=CC=C(CCCCCC)C=C%11)C=C4C%12=C2C(SC(/C=C%13C(C(C=CC=C%14)=C%14C\%13=C(C#N)/C#N)=O)=C%15)=C%15S%12,-5.64 ,-3.92 ,11.71,18.50,0.66,0.95,10.1002/adma.201800728
CC1=CC(C(C2=CC(F)=C(CC(CCCC)CC)S2)=C(SC(C3=CC=C(C4=C5C(C(C6=C(CC(CC)CCCC)SC(CC(CCCC)CC)=C6C5=O)=O)=C(C7=CC=C(C)S7)S4)S3)=C8)C8=C9C%10=CC(F)=C(CC(CC)CCCC)S%10)=C9S1,-5.45 ,-3.64 ,O=C(C1=C2C=C(C(F)=C1)F)C(/C2=C(C#N)\C#N)=C\C3=C(C4=C(C5=C(S4)C(C6=NC=CN=C6C7=C8N(C9=C7SC%10=C9SC(/C=C(/C(C%11=C%12C=C(C(F)=C%11)F)=C(C#N)/C#N)C%12=O)=C%10CCCCCCCCCCC)CC(CC)CCCC)=C8N5CC(CC)CCCC)S3)CCCCCCCCCCC,-5.62 ,-3.88 ,16.64,25.38,0.76,0.86,10.1002/adma.201906324
CC1=C(C(F)=C(C(OCC(CCCC)CC)=O)S2)C2=C(S1)C(S3)=CC(C3=C4C5=CC=C(CC(CCCC)CC)S5)=C(C6=CC=C(CC(CC)CCCC)S6)C7=C4C=C(C)S7,-5.38 ,-3.81 ,O=C(N1C(CCCCC)CCCCC)C2=C3C(C4=CC=C3C1=O)=C(C=C2)C5=C(C4=C(C6=CC(C(N7C(CCCCC)CCCCC)=O)=C8C(C9=CC=C8C7=O)=C6C%10=C(C9=CC=C%11C(N(C(CCCCC)CCCCC)C%12=O)=O)C%11=C%12C=C%10)C=C%13C(N(C(CCCCC)CCCCC)C%14=O)=O)C%13=C%14C=C5,-6.04 ,-4.00 ,5.90,11.98,0.59,0.80,10.1002/adma.201401992
CCOc1cnc2c(-c3ccc(-c4c(F)c(F)c(-c5ccc(-c6c(F)c(F)c(-c7cccs7)c7ncc(OCC)nc67)s5)c5ncc(OCC)nc45)s3)c(F)c(F)cc2n1,-5.54 ,-2.98 ,CCc1ccc(C2(c3ccc(CC)cc3)c3cc4c5cc6c(cc5n(CC)c4cc3-c3sc(/C=C4\C(=O)c5ccc(Cl)cc5C4=C(C#N)C#N)cc32)-c2sc(/C=C3\C(=O)c4ccc(Cl)cc4C3=C(C#N)C#N)cc2C6(c2ccc(CC)cc2)c2ccc(CC)cc2)cc1,-5.65 ,-3.89 ,12.14,16.67,0.73,0.99,10.1002/adfm.202102361
CC(SC1=C2C3=CC=C(CC(CC)CCCC)S3)=CC1=C(C4=CC=C(CC(CC)CCCC)S4)C5=C2C=C(S5)C6=C(CCCCCCCC)C=C(C7=C(/C=C8C(N(CC)/C(S\8)=C(C#N)\C#N)=O)C=C(C9=CC(CCCCCCCC)=C(C)S9)S7)S6,-5.16 ,-3.42 ,CCCCCCC(C=C1)=CC=C1C2(C3=CC=C(CCCCCC)C=C3)C4=CC5=C(C(C6=C5SC7=C6SC(/C=C8C(C(C=CC=C9)=C9C\8=C(C#N)\C#N)=O)=C7)(C%10=CC=C(CCCCCC)C=C%10)C%11=CC=C(CCCCCC)C=C%11)C=C4C%12=C2C(SC(/C=C%13C(C(C=CC=C%14)=C%14C\%13=C(C#N)/C#N)=O)=C%15)=C%15S%12,-5.40 ,-3.82 ,5.30,11.51,0.45,1.02,10.1002/marc.201700706
CC1=CC2=C(S1)C(C3=CC(F)=C(CC(CC)CCCC)C3)=C4C(SC(C5=C(CC(CCCC)CCCCCC)C=C(C6=CC7=C(C(SC(C8=CC(CC(CCCC)CCCCCC)=C(C)S8)=C9)=C9C%10=NSN=C%107)S6)S5)=C4)=C2C%11=CC(F)=C(CC(CCCC)CC)S%11,-5.53 ,-3.47 ,O=C(C(C=C(F)C(F)=C1)=C1C/2=C(C#N)/C#N)C2=C/C([Se]3)=CC=C3C4=C(C5=C(OCCCCCC)C=CC=C5OCCCCCC)C(SC(C6=CC=C([Se]6)/C=C7C(C(C=C(F)C(F)=C8)=C8C\7=C(C#N)\C#N)=O)=C9C%10=C(OCCCCCC)C=CC=C%10OCCCCCC)=C9S4,-5.61 ,-3.63 ,12.23,23.82,0.68,0.76,10.1016/j.xcrp.2022.101169
CC1=CC(CC(CC)CCCC)=C(C2=NC(SC(C3=C(CC(CCCC)CC)C=C(C4=CC([Si](CC(CC)CCCC)(CC(CCCC)CC)C5=C6SC(C)=C5)=C6S4)S3)=N7)=C7S2)S1,-5.17 ,-3.33 ,CCCCCCCCC1(CCCCCCCC)C2=C(C=CC(C3=CC=C(/C=C4C(N(CC)C(N(CC)C\4=O)=S)=O)S3)=C2)C5=CC=C(C6=CC=C(/C=C7C(N(CC)C(N(CC)C\7=O)=S)=O)S6)C=C51,-5.66 ,-3.72 ,7.17,12.47,0.51,1.00,10.1039/c7cc09123k
FC(C(F)=C(C1=CC(C(OCC(CCCCCCCCCC)CCCCCCCC)=O)=C(C2=CC(CC(CCCCCCCC)CCCCCC)=C(C3=CC=C(C4=C(F)C(F)=C(C5=CC=C(C)S5)C6=NSN=C64)S3)S2)S1)C7=NSN=C78)=C8C9=CC(C(OCC(CCCCCCCCCC)CCCCCCCC)=O)=C(C%10=CC(CC(CCCCCCCC)CCCCCC)=C(C)S%10)S9,-5.40 ,-3.54 ,O=C(N1C(CCCC)CCCC)C2=C3C4=C(C=C2)C5=CC=C6C7=C(C(N(C(CCCC)CCCC)C6=O)=O)C=C(C8=CC=C(P(C(C=C9)=CC=C9C%10=CC(C(N%11C(CCCC)CCCC)=O)=C%12C%13=C%10C%14=CC=C%15C%16=C(C(N(C(CCCC)CCCC)C%15=O)=O)C=CC(C%13=CC=C%12C%11=O)=C%14%16)(C(C=C%17)=CC=C%17C%18=CC(C(N%19C(CCCC)CCCC)=O)=C%20C(C%21=CC=C%20C%19=O)=C%18C%22=CC=C%23C%24=C(C(N(C(CCCC)CCCC)C%23=O)=O)C=CC%21=C%22%24)=S)C=C8)C(C4=CC=C3C1=O)=C57,-5.89 ,-3.74 ,9.67,13.98,0.69,0.96,10.1002/adfm.201906587
CC(SC1=C2C3=CC(F)=C(CC(CC)CCCC)S3)=CC1=C(C4=CC(F)=C(CC(CC)CCCC)S4)C5=C2C=C(S5)C6=CC=C(C7=C8C(C(C9=C(CC(CC)CCCC)SC(CC(CC)CCCC)=C9C8=O)=O)=C(C%10=CC=C(C)S%10)S7)S6,-5.50 ,-3.61 ,O=C1C2=C(C(/C1=C/C(S3)=CC4=C3C5=C(C(C6=CC=C(CCCCCC)C=C6)4C7=CC=C(CCCCCC)C=C7)C8=C(C(C9=CC%10=C(C=C(CC(CCCC)CC)S%10)S9)=C(C(C(C%11=CC=C(CCCCCC)C=C%11)%12C%13=CC=C(CCCCCC)C=C%13)=C(S%14)C%15=C%12C=C(/C=C%16/C(C%17=C(C%16=O)C=CC(F)=C%17)=C(C#N)\C#N)S%15)C%14=C8C%18=CC(SC(CC(CCCC)CC)=C%19)=C%19S%18)S5)=C(C#N)/C#N)C=C(F)C=C2,-5.64 ,-3.87 ,12.65,18.54,0.72,0.95,10.1039/c9ta01888c
CC1=C(C=C(C(S2)=CC3=C2C(S4)=C(N(CC(CCCCCC)CCCCCCCC)C3=O)C=C4C5=CC(CC(CCCCCC)CCCCCCCC)=C(C6=CC=C(C7=C(C(F)=C(C8=CC=C(C)S8)C9=NSN=C97)F)S6)S5)S1)CC(CCCCCC)CCCCCCCC,-5.26 ,-3.21 ,CCCCCCC(C=C1)=CC=C1C2(C3=CC=C(CCCCCC)C=C3)C4=CC5=C(C(C6=C5SC7=C6SC(/C=C8C(C(C=CC=C9)=C9C\8=C(C#N)\C#N)=O)=C7)(C%10=CC=C(CCCCCC)C=C%10)C%11=CC=C(CCCCCC)C=C%11)C=C4C%12=C2C(SC(/C=C%13C(C(C=CC=C%14)=C%14C\%13=C(C#N)/C#N)=O)=C%15)=C%15S%12,-5.51 ,-3.78 ,7.80,14.26,0.59,0.90,10.1002/aenm.201602509
CCC1=C(F)C=C(C2=C3C=C(C4=CC=C(C5=C6C(=O)C7=C(CC)SC(CC)=C7C(=O)C6=C(C6=CC=C(C)S6)S5)S4)SC3=C(C3=CC(F)=C(CC)S3)C3=C2SC(C)=C3)S1,-5.50 ,-3.63 ,CCSc1cc(/C=C2\C(=O)c3cc(F)c(F)cc3C2=C(C#N)C#N)sc1-c1cc2c(s1)-c1cc3c(cc1C2(c1ccc(CC)cc1)c1ccc(CC)cc1)-c1sc(/C=C2\C(=O)c4cc(F)c(F)cc4C2=C(C#N)C#N)cc1C3(c1ccc(CC)cc1)c1ccc(CC)cc1,-5.65 ,-4.03 ,13.80,21.90,0.72,0.87,10.1002/cjoc.202100323
O=C(N(CC(CC)CCCC)C(S/1)=S)C1=C\C(S2)=CC=C2C3=C(CCCCCC)C=C(S3)C(S4)=C(CCCCCC)C=C4C5=CC6=C(S5)C(C7=CN=C(SCC(CCCCCCCCCC)CCCCCCCC)S7)=C8C(SC(C9=CC(CCCCCC)=C(C%10=CC(CCCCCC)=C(C%11=CC=C(/C=C%12C(N(CC(CC)CCCC)C(S/%12)=S)=O)S%11)S%10)S9)=C8)=C6C%13=CN=C(SCC(CCCCCCCCCC)CCCCCCCC)S%13,-5.36 ,-3.48 ,O=C1C2=C(C=C(Cl)C(Cl)=C2)C(/C1=C/C(S3)=C(CCCCCCCCC)C4=C3C(N5CC(CCCCCC)CCCC)=C(S4)C6=C5C(N(CC(CCCCCC)CCCC)C7=C8SC9=C7SC(/C=C%10C(C(C=C(Cl)C(Cl)=C%11)=C%11C\%10=C(C#N)/C#N)=O)=C9CCCCCCCCC)=C8C%12=NSN=C%126)=C(C#N)\C#N,-5.64 ,-4.05 ,15.18,25.49,0.72,0.83,10.1002/adfm.202214926
CC1=CC(C(C2=CC(F)=C(CC(CCCC)CC)S2)=C(SC(C3=CC=C(C4=C5C(C(C6=C(CC(CC)CCCC)SC(CC(CCCC)CC)=C6C5=O)=O)=C(C7=CC=C(C)S7)S4)S3)=C8)C8=C9C%10=CC(F)=C(CC(CC)CCCC)S%10)=C9S1,-5.45 ,-3.64 ,O=C1C2=C(C=C(F)C(F)=C2)C(/C1=C/C(S3)=CC4=C3C5=C(C4(CC(CCCC)CC)CC(CCCC)CC)C=C(C(N=N6)=CC=C6C(S7)=CC8=C7C(S9)=C(C(CC(CC)CCCC)8CC(CC)CCCC)C=C9/C=C%10C(C(C=C%11F)=C(C\%10=C(C#N)\C#N)C=C%11F)=O)S5)=C(C#N)\C#N,-5.59 ,-3.80 ,9.89,16.22,0.67,0.90,10.1016/j.solmat.2021.111046
FC1=C(C2=CC=C(C3=CC(C(C4=CC=C(CC(CC)CCCCC)S4)=C(SC(C)=C5)C5=C6C7=CC=C(CC(CC)CCCC)S7)=C6S3)S2)C8=NC(C9=CC(F)=C(CC(CC)CCCC)S9)=C(C%10=CC(F)=C(CC(CC)CCCC)S%10)N=C8C(C%11=CC=C(C)S%11)=C1F,-5.31 ,-3.62 ,O=C(C(C=CC=C1)=C1C/2=C(C#N)/C#N)C2=C/C3=C(CC(CC)CCCC)C(S4)=C(S3)C5=C4C6=C(N5CC(CC)CCCC)C7=C(C(SC8=C9SC(/C=C%10/C(C%11=C(C%10=O)C=CC=C%11)=C(C#N)/C#N)=C8CC(CC)CCCC)=C9N7CC(CC)CCCC)C%12=NSN=C6%12,-5.55 ,-3.87 ,13.10,21.20,0.70,0.89,10.1002/adma.201807577
CC1=CC(C(C2=CC=C(CC(CCCC)CC)S2)=C(SC(C3=CC=C(C4=C5C(C(C6=C(CC(CC)CCCC)SC(CC(CCCC)CC)=C6C5=O)=O)=C(C7=CC=C(C)S7)S4)S3)=C8)C8=C9C%10=CC=C(CC(CC)CCCC)S%10)=C9S1,-5.34 ,-3.44 ,O=C(C(C=C(F)C(F)=C1)=C1C/2=C(C#N)/C#N)C2=C/C3=C(CCCCCCCC)C=C(C4=CC(CCCCCCCC)=C(C(S5)=C(CCCCCCCC)C=C5C6=CC(CCCCCCCC)=C(S6)/C=C7C(C(C=C(F)C(F)=C8)=C8C\7=C(C#N)\C#N)=O)S4)S3,-5.71 ,-4.09 ,5.53,12.70,0.52,0.84,10.1002/adfm.202101742
CC(S1)=CC=C1C(S2)=C(OCCOCCOCC)C=C2C3=CC=C(C4=CC(OCCOCCOCC)=C(C)S4)S3,-4.74 ,-2.98 ,CCOCCOCCOC(C=C1)=CC=C1C2=NC3=C(C4=CC=CS4)C5=NSN=C5C(C6=CC=CS6)=C3N=C2C7=CC=C(OCCOCCOCC)C=C7,-5.18 ,-3.95 ,0.22,0.92,0.30,0.78,10.1039/c9nj02419k
CC1=C(F)C(F)=C(C2=CC(F)=C(C3=C(F)C=C(C)S3)S2)C4=NC(C5=CC(OCCCCCCCC)=C(OCCCCCCCC)C=C5)=C(C6=CC=C(OCCCCCCCC)C(OCCCCCCCC)=C6)N=C41,-5.58 ,-3.88 ,CCCCCCC(C=C1)=CC=C1C2(C3=CC=C(CCCCCC)C=C3)C4=CC5=C(C(C6=C5SC7=C6SC(/C=C8C(C(C=CC=C9)=C9C\8=C(C#N)\C#N)=O)=C7)(C%10=CC=C(CCCCCC)C=C%10)C%11=CC=C(CCCCCC)C=C%11)C=C4C%12=C2C(SC(/C=C%13C(C(C=CC=C%14)=C%14C\%13=C(C#N)/C#N)=O)=C%15)=C%15S%12,-5.61 ,-3.94 ,4.93,10.34,0.47,0.97,10.1039/c8tc06206d
CC1=CC2=C(S1)C(C3=CC=C(CC(CC)CCCC)S3)=C4C(OC(C5=CC=C(C6=C(F)C(F)=C(C7=CC=C(C)S7)C8=NN(CC(CCCCCC)CCCCCCCC)N=C68)S5)=C4)=C2C9=CC=C(CC(CC)CCCC)S9,-5.45 ,-3.56 ,CCCCCCC(C=C1)=CC=C1C2(C3=CC=C(CCCCCC)C=C3)C4=CC5=C(C(C6=C5SC7=C6SC(/C=C8C(C(C=CC=C9)=C9C\8=C(C#N)\C#N)=O)=C7)(C%10=CC=C(CCCCCC)C=C%10)C%11=CC=C(CCCCCC)C=C%11)C=C4C%12=C2C(SC(/C=C%13C(C(C=CC=C%14)=C%14C\%13=C(C#N)/C#N)=O)=C%15)=C%15S%12,-5.54 ,-3.84 ,8.33,15.28,0.69,0.79,10.1021/acsaem.8b00574
CC1=CC(C(C2=CC=C(CC(CCCC)CC)S2)=C(SC(C3=CC=C(C4=C5C(C(C6=C(CC(CC)CCCC)SC(CC(CCCC)CC)=C6C5=O)=O)=C(C7=CC=C(C)S7)S4)S3)=C8)C8=C9C%10=CC=C(CC(CC)CCCC)S%10)=C9S1,-5.34 ,-3.44 ,O=C(C(C=C(C)C=C1)=C1C/2=C(C#N)/C#N)C2=C/C3=CC4=C(S3)C5=CC6=C(C(SC(/C=C7C(C(C=C(C)C=C8)=C8C\7=C(C#N)/C#N)=O)=C9)=C9C6(C%10=CC=C(CCCCCC)C=C%10)C%11=CC=C(CCCCCC)C=C%11)C=C5C4(C%12=CC=C(CCCCCC)C=C%12)C%13=CC=C(CCCCCC)C=C%13,-5.80 ,-3.84 ,6.42,13.30,0.54,0.89,10.1002/adma.201703527
CC(S1)=CC2=C1C(C(N(CC(CCCCCCCC)CCCCCCCCCC)C3=O)=O)=C3C(S4)=C2C=C4C5=CC6=C(CCCCCCCCCCC)C(CCCCCCCCCCC)=C(C=C(C)S7)C7=C6S5,-5.67 ,-3.49 ,CCCCCCC(C1=C2SC(/C(C#N)=C(C#N)\C#N)=C1)(CCCCCC)C3=C2SC(C4=CC=C(C(S5)=CC6=C5C(S7)=C(C6(CCCCCC)CCCCCC)C=C7/C(C#N)=C(C#N)/C#N)C8=NN(C9=CC(C(F)(F)F)=CC(C(F)(F)F)=C9)N=C48)=C3,-5.77 ,-4.13 ,11.88,23.08,0.66,0.78,10.1039/D2TC02289C
CC1=CC(C(C2=CC=C(CC(CCCC)CC)S2)=C(SC(C3=CC=C(C4=C5C(C(C6=C(CC(CC)CCCC)SC(CC(CCCC)CC)=C6C5=O)=O)=C(C7=CC=C(C)S7)S4)S3)=C8)C8=C9C%10=CC=C(CC(CC)CCCC)S%10)=C9S1,-5.34 ,-3.44 ,O=C(C1=CC=C(C)C=C1C/2=C(C#N)/C#N)C2=C/C3=CC4=C(S3)C5=C(C=C(C(SC(/C=C6C(C7=CC=C(C8=CC=C(C)S8)C=C7C\6=C(C#N)\C#N)=O)=C9)=C9C%10(CCCCCCCCCCCCCCCC)CCCCCCCCCCCCCCCC)C%10=C5)C4(CCCCCCCCCCCCCCCC)CCCCCCCCCCCCCCCC,-5.74 ,-3.86 ,9.19,16.05,0.69,0.83,10.1007/s11426-019-9582-7
CCCCCCCCCCC(CCCCCCCC)COC1=C2SC(C3=CC=C(C4=C5C(=O)C6=C(CC(CC)CCCC)SC(CC(CC)CCCC)=C6C(=O)C5=C(C5=CC=C(C)S5)S4)S3)=CC2=C(C2=CC=C3C=CC=CC3=C2)C2=C1C=C(C)S2,-5.41 ,-3.58 ,O=C(C1=C2C=CC=C1)C(/C2=C(C#N)\C#N)=C\C3=CC4=C(C(C5(C6=CC=C(C=C6)CCCCCC)C7=CC=C(C=C7)CCCCCC)=C(C8=C5C=C(C9=C8)C%10=C(C9(C%11=CC=C(C=C%11)CCCCCC)C%12=CC=C(C=C%12)CCCCCC)C(SC(/C=C(C(C%13=C%14C=CC=C%13)=O)/C%14=C(C#N)\C#N)=C%15)=C%15S%10)S4)S3,-5.48 ,-3.83 ,10.50,16.81,0.66,0.94,10.1021/acs.chemmater.7b02495
O=C(OCC(CC)CCCC)C1=C(F)C2=C(C)SC(C3=CC4=C(C(C5=CC=C(CC(CC)CCCC)S5)=C(C=C(C)S6)C6=C4C7=CC=C(CC(CC)CCCC)S7)S3)=C2S1,-5.22 ,-3.64 ,CCCCCCC(C=C1)=CC=C1C2(C3=CC=C(CCCCCC)C=C3)C4=CC5=C(C(C6=C5SC(C7=CC=C(/C=C(C#N)/C#N)C8=NSN=C87)=C6)(C9=CC=C(CCCCCC)C=C9)C%10=CC=C(CCCCCC)C=C%10)C=C4C%11=C2C=C(C%12=CC=C(/C=C(C#N)/C#N)C%13=NSN=C%13%12)S%11,-5.40 ,-3.77 ,3.97,9.29,0.52,0.83,10.1039/c7tc00706j
CC1=CC(N2CC(CCCC)CC)=C(C3=C2C=C(C4=CC=C(C5=C(F)C(OCC(CCCCCC)CCCCCCCC)=C(C6=CC=C(C)S6)C7=NSN=C75)S4)C=C3)C=C1,-5.28 ,-3.33 ,O=C(N(CCCCCCCC)C1=O)C2=CC=C(C#CC#CC3=CC=C(C(N(CCCCCCCC)C4=O)=O)C5=C4C=CC=C53)C6=CC=CC1=C26,-6.00 ,-3.56 ,3.71,6.29,0.55,1.07,10.1039/C5CC08023A
CCOC(=O)c1ccc(-c2sc3csc(-c4cc5c(-c6ccc(CC)s6)c6sc(-c7sc(-c8cc9c(-c%10ccc(CC)s%10)c%10sc(-c%11sc(-c%12cc%13c(-c%14ccc(CC)s%14)c%14sccc%14c(-c%14ccc(CC)s%14)c%13s%12)c%12c(Cl)c(-c%13ccc(C(=O)OCC)s%13)sc%11%12)cc%10c(-c%10ccc(CC)s%10)c9s8)c8c(Cl)c(-c9ccc(C(=O)OCC)s9)sc78)cc6c(-c6ccc(CC)s6)c5s4)c3c2Cl)s1,-5.45 ,-3.60 ,CCc1ccc(C2(c3ccc(CC)cc3)c3cc4c(cc3-c3sc5cc(/C=C6\C(=O)c7ccccc7C6=C(C#N)C#N)sc5c32)C(c2ccc(CC)cc2)(c2ccc(CC)cc2)c2c-4sc3cc(/C=C4\C(=O)c5ccccc5C4=C(C#N)C#N)sc23)cc1,-5.48 ,-3.83 ,8.81,15.79,0.61,0.91,10.1039/C7TA09837E
CC(SC1=C2C3=CC(F)=C(CC(CC)CCCC)S3)=CC1=C(C4=CC(F)=C(CC(CC)CCCC)S4)C5=C2C=C(S5)C6=CC=C(C7=C8C(C(C9=C(CC(CC)CCCC)SC(CC(CC)CCCC)=C9C8=O)=O)=C(C%10=CC=C(C)S%10)S7)S6,-5.50 ,-3.61 ,CCCCCCC(C=C1)=CC=C1C2(C3=CC=C(CCCCCC)C=C3)C4=CC5=C(C(C6=C5SC7=C6SC(/C=C8C(C9=CSC=C9C\8=C(C#N)\C#N)=O)=C7)(C%10=CC=C(CCCCCC)C=C%10)C%11=CC=C(CCCCCC)C=C%11)C=C4C%12=C2C(SC(/C=C%13C(C(C=CC(Cl)=C%14)=C%14C\%13=C(C#N)/C#N)=O)=C%15)=C%15S%12,-5.31 ,-3.70 ,11.13,17.27,0.72,0.89,10.1021/acsaem.9b01667
O=C(OCC(CC)CCCC)C1=C(F)C2=C(C)SC(C3=CC4=C(C(C5=CC=C(CC(CC)CCCC)S5)=C(C=C(C)S6)C6=C4C7=CC=C(CC(CC)CCCC)S7)S3)=C2S1,-5.22 ,-3.64 ,O=C1N(C(CCCCC)CCCCC)C(C2=C3C(C4=C5C=C31)=C(C6=C7C4=C([Se]5)C=C(C(N(C(CCCCC)CCCCC)C8=O)=O)C7=C8C=C69)C(C%10=C9C(C=C%11C(N(C(CCCCC)CCCCC)C%12=O)=O)=C%13C%14=C%10C=C%15C%16=C(C(N(C(CCCCC)CCCCC)C%15=O)=O)C=C%17C(C%18=C%13C%11=C%12C=C%18[Se]%17)=C%14%16)=C2)=O,-6.09 ,-3.92 ,4.45,14.42,0.40,0.78,10.1021/acsaem.8b01484
CC(S1)=CC=C1C2=C(OCC(CCCCCC)CCCCCCCC)C=C(C3=CC=C(C4=C(F)C(F)=C(C)C5=NSN=C45)S3)C(OCC(CCCCCCCC)CCCCCC)=C2,-5.45 ,-3.69 ,CCCCCCC(C=C1)=CC=C1C2(C3=CC=C(CCCCCC)C=C3)C4=CC5=C(C(C6=C5SC(C(C7=NSN=C78)=CC=C8/C=C9SC(N(C/9=O)CCC)=S)=C6)(C%10=CC=C(CCCCCC)C=C%10)C%11=CC=C(CCCCCC)C=C%11)C=C4C%12=C2C=C(C%13=CC=C(/C=C%14C(N(CCC)C(S\%14)=S)=O)C%15=NSN=C%13%15)S%12,-5.52 ,-3.87 ,5.16,8.40,0.55,1.10,10.1021/acsami.8b06445
CC1=C(CCCCCC)C=C(C)S1,-4.85 ,-2.84 ,O=C(/C(S1)=C/C2=CC=C(C3=CC(C4(CCCCCCCC)CCCCCCCC)=C(C5=C4C=C(C6=C(C7(CCCCCCCC)CCCCCCCC)C=C(C8=CC=C(/C=C9SC(N(CC)C\9=O)=S)C%10=NSN=C%108)S6)C7=C5)S3)C%11=NSN=C2%11)N(CC)C1=S,-5.51 ,-3.88 ,6.40,13.90,0.60,0.73,10.1038/ncomms11585
CC(SC1=C2C3=CC(F)=C(CC(CC)CCCC)S3)=CC1=C(C4=CC(F)=C(CC(CC)CCCC)S4)C5=C2C=C(S5)C6=CC=C(C7=C8C(C(C9=C(CC(CC)CCCC)SC(CC(CC)CCCC)=C9C8=O)=O)=C(C%10=CC=C(C)S%10)S7)S6,-5.48 ,-3.60 ,O=C(C(SC=C1)=C1C/2=C(C#N)\C#N)C2=C/C3=CC(S4)=C(S3)C5=C4C6=CC(C(C(C=C7)=CC=C7CCCCCC)(C(C=C8)=CC=C8CCCCCC)C9=C%10SC%11=C9SC(/C=C%12C(C(SC=C%13)=C%13C\%12=C(C#N)\C#N)=O)=C%11)=C%10C=C6C5(C%14=CC=C(C=C%14)CCCCCC)C%15=CC=C(C=C%15)CCCCCC,-5.63 ,-3.82 ,9.51,14.20,0.62,1.07,10.1039/c9ta04789a
CC1=C(CCCCCC)C=C(C)S1,-4.85 ,-2.84 ,O=C(C1=CC=C2C3=CC=C(C4=C5C=CC6=C43)C(N(C5=O)C(CCCCCCC)CCCCCCC)=O)N(C(C7=C1C2=C6C=C7)=O)C(CCCCCCC)CCCCCCC,-6.06 ,-3.61 ,0.01,0.21,0.22,0.25,10.1002/aenm.201190005
CC1=C(F)C(F)=C(C2=CC=C(C)S2)C3C1N=CC(OCC(CCCCCCCC)CCCCCC)=N3,-5.54 ,-2.98 ,CCCCCCCCc1ccc(-c2c(/C=C3\C(=O)c4cc(F)c(F)cc4C3=C(C#N)C#N)sc3c2sc2c4c5nsnc5c5c6sc7c(-c8ccc(CCCCCCCC)o8)c(/C=C8\C(=O)c9cc(F)c(F)cc9C8=C(C#N)C#N)sc7c6n(CC(CCCC)CCCCCC)c5c4n(CC(CCCC)CCCCCC)c32)o1,-5.66 ,-3.97 ,4.80,14.80,0.40,0.80,10.1016/j.cej.2022.135998
CCN1N=C2C(C3=CC=C(C)S3)=C(F)C(F)=C(C3=CC=C(C4=CC5=C(C6=CC=C([Si](CC)(CC)CC)S6)C6=C(C=C(C)S6)C(C6=CC=C([Si](CC)(CC)CC)S6)=C5S4)S3)C2=N1,-5.40 ,-3.24 ,CCc1ccc(C2(c3ccc(CC)cc3)c3cc4c(cc3-c3sc5cc(/C=C6\C(=O)c7ccccc7C6=C(C#N)C#N)sc5c32)C(c2ccc(CC)cc2)(c2ccc(CC)cc2)c2c-4sc3cc(/C=C4\C(=O)c5ccccc5C4=C(C#N)C#N)sc23)cc1,-5.51 ,-3.84 ,11.41,17.32,0.70,0.94,10.1038/ncomms13651
CCCCCCC(CCCCCCCC)CC1=C(C2=CC=C(C3=C(C(F)=C(C4=CC=C(C5=C(CC(CCCCCC)CCCCCCCC)C=C(C)S5)S4)C6=NSN=C63)F)S2)SC(C7=C(F)C(F)=C(C)C(C(N8CC(CCCCCC)CCCCCCCC)=O)=C7C8=O)=C1,-5.63 ,-3.86 ,CCCCCCC(C=C1)=CC=C1C2(C3=CC=C(CCCCCC)C=C3)C4=CC5=C(C(C6=C5SC7=C6SC(/C=C8C(C(C=C(F)C(F)=C9)=C9C\8=C(C#N)\C#N)=O)=C7)(C%10=CC=C(CCCCCC)C=C%10)C%11=CC=C(CCCCCC)C=C%11)C=C4C%12=C2C(SC(/C=C%13C(C(C=C(F)C(F)=C%14)=C%14C\%13=C(C#N)/C#N)=O)=C%15)=C%15S%12,-5.66 ,-4.14 ,12.74,19.01,0.71,0.94,10.1002/advs.201970012
CC1=CC(C(S1)=C2C3=CC=C([Si](CCC)(CCC)CCC)S3)=C(C4=C2C=C(C5=CC=C(C6=C7C(C(C8=C(CC(CC)CCCC)SC(CC(CC)CCCC)=C8C7=O)=O)=C(C9=CC=C(C)S9)S6)S5)S4)C%10=CC=C([Si](CCC)(CCC)CCC)S%10,-5.14 ,-3.33 ,O=C(C(C=CC=C1)=C1C/2=C(C#N)\C#N)C2=C/C(S3)=CC4=C3C5=C(C4(CCCCCC)CCCCCC)C=C6C(C(CCCCCC)(CCCCCC)C7=C6SC(/C=C8C(C(C=CC=C9)=C9C\8=C(C#N)/C#N)=O)=C7)=C5,-5.67 ,-4.10 ,12.01,17.00,0.75,0.94,10.1039/c8ee01546e
CCc1ccc(-c2c3cc(-c4ccc(-c5sc(-c6ccc(-c7cc8c(-c9ccc(CC)s9)c9sc(-c%10ccc(-c%11sc(-c%12ccc(-c%13cc%14c(-c%15ccc(CC)s%15)c%15sc(-c%16ccc(-c%17sc(-c%18cccs%18)c%18c%17C(=O)c%17c(CC)sc(CC)c%17C%18=O)s%16)cc%15c(-c%15ccc(CC)s%15)c%14s%13)s%12)c%12c%11C(=O)c%11c(CC)sc(CC)c%11C%12=O)s%10)cc9c(-c9ccc(CC)s9)c8s7)s6)c6c5C(=O)c5c(CC)sc(CC)c5C6=O)s4)sc3c(-c3ccc(CC)s3)c3ccsc23)s1,-5.26 ,-3.63 ,CCc1ccc(C2(c3ccc(CC)cc3)c3cc(/C=C4\C(=O)c5cc6ccccc6cc5C4=C(C#N)C#N)sc3-c3sc4c(CC)c5c6c(sc5c(CC)c4c32)-c2sc(/C=C3\C(=O)c4cc5ccccc5cc4C3=C(C#N)C#N)cc2C6(c2ccc(CC)cc2)c2ccc(CC)cc2)cc1,-5.46 ,-3.94 ,11.70,18.63,0.72,0.88,10.1002/aenm.201800424
CCOC(=O)c1sc2c(-c3cc4c(-c5ccc(CC)s5)c5sc(-c6sc(-c7cc8c(-c9ccc(CC)s9)c9sc(-c%10sc(-c%11cc%12c(-c%13ccc(CC)s%13)c%13sccc%13c(-c%13ccc(CC)s%13)c%12s%11)c%11sc(C(=O)OCC)c(F)c%10%11)cc9c(-c9ccc(CC)s9)c8s7)c7sc(C(=O)OCC)c(F)c67)cc5c(-c5ccc(CC)s5)c4s3)scc2c1F,-5.27 ,-3.55 ,CCc1c(/C=C/C=C2\C(=O)c3cc(F)c(F)cc3C2=C(C#N)C#N)sc2c1sc1c3c4nsnc4c4c5sc6c(CC)c(/C=C/C=C7\C(=O)c8cc(F)c(F)cc8C7=C(C#N)C#N)sc6c5n(CC)c4c3n(CC)c21,-5.38 ,-4.06 ,12.77,28.20,0.68,0.66,10.1002/adfm.202102361
CC(SC1=C2C3=CC=C([Si](CCC)(CCC)CCC)S3)=CC1=C(C4=CC=C([Si](CCC)(CCC)CCC)S4)C5=C2C=C(C6=CC=C(C7=C(F)C(F)=C(C8=CC=C(C)[Se]8)C9=NN(CC(CCCCCCCC)CCCCCC)N=C97)[Se]6)S5,-5.41 ,-3.66 ,O=C(C(C=CC=C1)=C1C/2=C(C#N)\C#N)C2=C/C3=CC(S4)=C(S3)C5=C4C6=CC(C(C7=C8SC9=C7SC(/C=C%10C(C(C=CC=C%11)=C%11C\%10=C(C#N)\C#N)=O)=C9)(C%12=CC=CC(CCCCCC)=C%12)C%13=CC(CCCCCC)=CC=C%13)=C8C=C6C(C%14=CC(CCCCCC)=CC=C%14)5C%15=CC=CC(CCCCCC)=C%15,-5.53 ,-3.95 ,11.04,17.04,0.71,0.91,10.1021/acs.macromol.9b00484
O=C(OCC(CC)CCCC)C1=C(F)C2=C(C)SC(C3=CC4=C(C(C5=CC=C(CC(CC)CCCC)S5)=C(C=C(C)S6)C6=C4C7=CC=C(CC(CC)CCCC)S7)S3)=C2S1,-5.22 ,-3.64 ,O=C(N(C(CC)CC)C1=O)C2=CC=C(C3=C4C=CC1C32)C5=C(C(C=C6)=CC=C6C7=C(C8=CC=C(C9=C(C%10=CC=C(C%11=O)C%12C%10=C%13C=CC%12C(N%11C(CC)CC)=O)C(C%13=CC=C%14C(N(C(CC)CC)C%15=O)=O)=C%14C%15=C9)C=C8)C(C%16=CC=C(C%17=C(C%18=C%19C=CC%20C%18C(C(N(C(CC)CC)C%20=O)=O)=C%17)C%21=CC=C%22C%23=C%21C%19=CC=C%23C(N(C(CC)CC)C%22=O)=O)C=C%16)=C(C%24=CC=C(C%25=C(C%26=C%27C=CC%28C%26C(C(N(C(CC)CC)C%28=O)=O)=C%25)C%29=CC=C%30C%31=C%29C%27=CC=C%31C(N(C(CC)CC)C%30=O)=O)C=C%24)C(C%32=CC=C(C%33=C(C%34=CC=C(C%35=O)C%36C%34=C%37C=CC%36C(N%35C(CC)CC)=O)C(C%37=CC=C%38C(N(C(CC)CC)C%39=O)=O)=C%38C%39=C%33)C=C%32)=C7C%40=CC=C(C%41=C(C%42=C%43C=CC%44C%42C(C(N(C(CC)CC)C%44=O)=O)=C%41)C%45=CC=C%46C%47=C%45C%43=CC=C%47C(N(C(CC)CC)C%46=O)=O)C=C%40)C=C%48C%49=C5C4=CC=C%49C(N(C(CC)CC)C%48=O)=O,-5.69 ,-3.93 ,6.63,15.11,0.48,0.92,10.1039/c8tc03081b
O=C(OCC(CC)CCCC)C1=C(F)C2=C(C)SC(C3=CC4=C(C(C5=CC=C(CC(CC)CCCC)S5)=C(C=C(C)S6)C6=C4C7=CC=C(CC(CC)CCCC)S7)S3)=C2S1,-5.24 ,-3.66 ,O=C(C(C=C(F)C(F)=C1)=C1C/2=C(C#N)\C#N)C2=C/C3=CC=C(/C(C(C=C/4)=NC4=C5\C6=C(OCCCCCCCCCCCC)C=CC=C6OCCCCCCCCCCCC)=C7C=C/C8=C(C9=C(OCCCCCCCCCCCC)C=CC=C9OCCCCCCCCCCCC)/C%10=N/C(C=C%10)=C(C%11=CC=C(/C=C%12C(C(C=C(F)C(F)=C%13)=C%13C\%12=C(C#N)\C#N)=O)S%11)\C%14=CC=C5N%14[Zn]N8\7)S3,-5.71 ,-4.28 ,6.98,13.50,0.65,0.80,10.1021/acsami.9b15975
CC(SC1=C2C3=CC=C(CC(CC)CCCC)S3)=CC1=C(C4=CC=C(CC(CC)CCCC)S4)C5=C2C=C(S5)C6=CC=C(C7=C8C(C(C9=C(CC(CC)CCCC)SC(CC(CC)CCCC)=C9C8=O)=O)=C(C%10=CC=C(C)S%10)S7)S6,-5.33 ,-3.53 ,COC1=C(SC(/C=C2/C(C(C=C3F)=C(C2=O)C=C3F)=C(C#N)/C#N)=C1OC)C(S4)=CC5=C4C6=C(C(C7=CC=C(CCCCCC)C=C7)5C8=CC=C(CCCCCC)C=C8)C=C9C(C(C%10=C9SC(C%11=C(C(OC)=C(/C=C%12C(C(C=C(C(F)=C%13)F)=C%13C\%12=C(C#N)\C#N)=O)S%11)OC)=C%10)(C%14=CC=C(CCCCCC)C=C%14)C%15=CC=C(CCCCCC)C=C%15)=C6,-5.49 ,-3.85 ,13.01,21.98,0.66,0.87,10.1016/j.nanoen.2019.103934
CC(SC1=C2C3=CC(F)=C(CC(CC)CCCC)S3)=CC1=C(C4=CC(F)=C(CC(CC)CCCC)S4)C5=C2C=C(C6=C(Cl)C(C)=C(C)S6)S5,-5.64 ,-3.66 ,CCCCCCC(C=C1)=CC=C1C2(C3=CC=C(CCCCCC)C=C3)C4=CC5=C(C(C6=C5SC7=C6SC(/C=C8C(C(C=C(F)C(F)=C9)=C9C\8=C(C#N)\C#N)=O)=C7)(C%10=CC=C(CCCCCC)C=C%10)C%11=CC=C(CCCCCC)C=C%11)C=C4C%12=C2C(SC(/C=C%13C(C(C=C(F)C(F)=C%14)=C%14C\%13=C(C#N)/C#N)=O)=C%15)=C%15S%12,-5.71 ,-4.15 ,11.80,20.30,0.66,0.88,10.1002/smll.201902598
O=C(OCC(CC)CCCC)C1=C(F)C2=C(C)SC(C3=CC4=C(C(C5=CC=C(CC(CC)CCCC)S5)=C(C=C(C)S6)C6=C4C7=CC=C(CC(CC)CCCC)S7)S3)=C2S1,-5.22 ,-3.40 ,O=C1C(C=C(F)C(F)=C2)=C2C(/C1=C/C3=CC(C(C4=CC=C(CCCCCC)C=C4)(C5=C6SC7=C5SC8=C7C(C9=CC=C(CCCCCC)S9)=C(SC%10=C%11SC%12=C%10C(C%13=C%12SC(/C=C%14/C(C%15=C(C=C(F)C(F)=C%15)C%14=O)=C(C#N)\C#N)=C%13)(C%16=CC=C(CCCCCC)C=C%16)C%17=CC=C(CCCCCC)C=C%17)C%11=C8C%18=CC=C(CCCCCC)S%18)C%19=CC=C(CCCCCC)C=C%19)=C6S3)=C(C#N)/C#N,-5.61 ,-3.92 ,10.30,19.84,0.65,0.77,10.1021/jacs.8b04027
CC1=CC(C(C2=CC=C(CC(CCCC)CC)S2)=C(SC(C3=CC=C(C4=C5C(C(C6=C(CC(CC)CCCC)SC(CC(CCCC)CC)=C6C5=O)=O)=C(C7=CC=C(C)S7)S4)S3)=C8)C8=C9C%10=CC=C(CC(CC)CCCC)S%10)=C9S1,-5.34 ,-3.44 ,O=C(C(C=C(F)C(F)=C1)=C1C/2=C(C#N)/C#N)C2=C/C3=C(CCCCCCCC)C=C(S3)C4=C(N(C5=CC=C(CCCC)C=C5)C6=CC=C(CCCC)C=C6)C(SC(C7=CC(SC(/C=C8C(C(C=C(F)C(F)=C9)=C9C\8=C(C#N)\C#N)=O)=C%10CCCCCCCC)=C%10S7)=C%11N(C%12=CC=C(CCCC)C=C%12)C%13=CC=C(CCCC)C=C%13)=C%11S4,-5.58 ,-3.96 ,12.87,22.58,0.67,0.81,10.1002/aenm.202102591
CC1=CC2=C(S1)C(C3=CC=C(C(CCCC)CC)S3)=C4C(SC(C5=CC=C(C6=C7C(C(N(CCCCCCCC)C7=O)=O)=C(C8=CC=C(C)S8)C9=NN(CCCCCCC(OC(C)(C)C)(C)OC(C)(C)C)N=C69)S5)=C4)=C2C%10=CC=C(CC(CCCC)CC)S%10,-5.32 ,-3.53 ,O=C(C1=CC=C(C)C=C1C/2=C(C#N)\C#N)C2=C/C3=C(CCCCCCCCCCC)C(S4)=C(S3)C5=C4C6=C(N5CCC(CCCCCCCCCCCCCCCCCC)CCCCCCCCCCCCCCCCCC)C7=C(C(SC8=C9SC(/C=C%10/C(C%11=CC(C%12=CC=C(C)C%12)=CC=C%11C%10=O)=C(C#N)/C#N)=C8CCCCCCCCCCC)=C9N7CCC(CCCCCCCCCCCCCCCCCC)CCCCCCCCCCCCCCCCCC)C%13=NSN=C6%13,-5.71 ,-3.79 ,14.30,23.10,0.69,0.90,10.1016/j.cej.2021.133575
CCOC(=O)c1sc2csc(-c3cc4c(-c5ccc(CC)s5)c5sc(-c6sc(-c7cc8c(-c9ccc(CC)s9)c9sc(-c%10sc(-c%11cc%12c(-c%13ccc(CC)s%13)c%13sccc%13c(-c%13ccc(CC)s%13)c%12s%11)c%11c(Cl)c(C(=O)OCC)sc%10%11)cc9c(-c9ccc(CC)s9)c8s7)c7c(Cl)c(C(=O)OCC)sc67)cc5c(-c5ccc(CC)s5)c4s3)c2c1Cl,-5.43 ,-3.55 ,CCN1C(=O)c2ccc3c4c(ccc(c24)C1=O)C(=O)N(c1ccc(C#Cc2ccc4c(c2)c2cc(C(C(=C(C#N)C#N)c5ccc(N6C(=O)c7ccc8c9c(ccc(c79)C6=O)C(=O)N(CC)C8=O)cc5)=c5ccc(=C(C#N)C#N)cc5)ccc2n4CC)cc1)C3=O,-5.91 ,-4.19 ,6.12,13.41,0.49,0.94,10.1016/j.dyepig.2019.108012
CCC1=C2C=C(C3=CC=C(C4=C(F)C(F)=C(C5=CC=C(C)S5)C5=NN(CC)N=C45)S3)SC2=C(CC)C2=C1SC(C)=C2,-5.38 ,-3.17 ,CCC1(CC)c2ccsc2-c2sc(-c3ccc4c(c3)C(=O)/C(=C\c3cc5sc6c(c5s3)C(CC)(CC)c3cc5c(cc3-6)C(CC)(CC)c3c-5sc5cc(/C=C6\C(=O)c7ccc(-c8cc9c(s8)-c8sc(-c%10ccc%11c(c%10)C(=O)/C(=C\c%10cc%12sc%13c(c%12s%10)C(CC)(CC)c%10cc%12c(cc%10-%13)C(CC)(CC)c%10c-%12sc%12cc(/C=C%13\C(=O)c%14ccccc%14C%13=C(C#N)C#N)sc%10%12)C%11=C(C#N)C#N)cc8C9(CC)CC)cc7C6=C(C#N)C#N)sc35)C4=C(C#N)C#N)cc21,-5.73 ,-3.91 ,6.34,11.77,0.52,1.01,10.1021/acs.chemmater.7b02228
CC(SC1=C2C3=CC=C(CC(CC)CCCC)S3)=CC1=C(C4=CC=C(CC(CC)CCCC)S4)C5=C2C=C(C6=CC=C(C7=C(F)C(F)=C(C8=CC=C(C)S8)C9=C7N=C(C%10=C(F)C(F)=C(CC(CC)CCCC)S%10)C(C%11=C(F)C(F)=C(CC(CC)CCCC)S%11)=N9)S6)S5,-5.40 ,-3.10 ,O=C(N(C(CC)CC)C1=O)C2=CC=C3C4=C(C5=C6C=C(C(N(C(CC)CC)C7=O)=O)C8=C7C=C(C9=CC%10=C%11C(C%12=C(N%13CC(CC)CCCC)C=C%11C(N(C(CC)CC)C%10=O)=O)=C9C%14=CC=C(C(N(C(CC)CC)C%15=O)=O)C%16=C%15C=C%13C%12=C%14%16)C3=C58)C(N6CC(CCCC)CC)=CC1=C42,-5.90 ,-3.70 ,4.68,8.33,0.55,1.03,10.1021/acsapm.9b00433
CCc1ccc(-c2c3cc(-c4ccc(-c5sc(-c6ccc(-c7cc8c(-c9ccc(CC)s9)c9sc(-c%10ccc(-c%11sc(-c%12ccc(-c%13cc%14c(-c%15ccc(CC)s%15)c%15sc(-c%16ccc(-c%17sc(-c%18cccs%18)c%18c%17C(=O)c%17c(CC)sc(CC)c%17C%18=O)s%16)cc%15c(-c%15ccc(CC)s%15)c%14s%13)s%12)c%12c%11C(=O)c%11c(CC)sc(CC)c%11C%12=O)s%10)cc9c(-c9ccc(CC)s9)c8s7)s6)c6c5C(=O)c5c(CC)sc(CC)c5C6=O)s4)sc3c(-c3ccc(CC)s3)c3ccsc23)s1,-5.33 ,-2.92 ,CCc1ccc(C2(c3ccc(CC)cc3)c3cc(/C=C4\C(=O)c5ccccc5C4=C(C#N)C#N)sc3-c3sc4cc5c6c(sc5cc4c32)-c2sc(/C=C3\C(=O)c4ccccc4C3=C(C#N)C#N)cc2C6(c2ccc(CC)cc2)c2ccc(CC)cc2)cc1,-5.40 ,-3.83 ,10.42,17.85,0.67,0.87,10.1021/jacs.7b01170
O=C(OCC(CC)CCCC)C1=C(F)C2=C(C)SC(C3=CC4=C(C(C5=CC=C(CC(CC)CCCC)S5)=C(C=C(C)S6)C6=C4C7=CC=C(CC(CC)CCCC)S7)S3)=C2S1,-5.22 ,-3.64 ,O=C(/C(S1)=C/C(C2=NSN=C32)=CC=C3C(S4)=CC5=C4C6=CC(C(CC(CC)CCCC)(CC(CC)CCCC)C7=C8SC(C9=CC=C(/C=C%10SC(N(CC)C\%10=O)=S)C%11=NSN=C9%11)=C7)=C8C=C6C5(CC(CC)CCCC)CC(CC)CCCC)N(CC)C1=S,-5.51 ,-3.88 ,12.00,18.50,0.63,1.03,10.1038/s41467-018-04502-3
O=C(OCC(CC)CCCC)C1=C(F)C2=C(C)SC(C3=CC4=C(C(C5=CC=C(CC(CC)CCCC)S5)=C(C=C(C)S6)C6=C4C7=CC=C(CC(CC)CCCC)S7)S3)=C2S1,-5.20 ,-3.59 ,CCCCCCC(C=C1)=CC=C1C(C2=C3SC(/C=C4C(C(C=C(F)C(F)=C5)=C5C\4=C(C#N)/C#N)=O)=C2)(C6=C3SC7=C6C(C8=CC=C(CCCCCC)C=C8)(C9=CC=C(CCCCCC)C=C9)C(C7=C%10)=CC%11=C%10C(C%12=C%11SC%13=C%12C(C%14=C%13SC(/C=C%15C(C(C=C(F)C(F)=C%16)=C%16C\%15=C(C#N)\C#N)=O)=C%14)(C%17=CC=C(CCCCCC)C=C%17)C%18=CC=C(CCCCCC)C=C%18)(C%19=CC=C(CCCCCC)C=C%19)C%20=CC=C(CCCCCC)C=C%20)C%21=CC=C(CCCCCC)C=C%21,-5.32 ,-3.86 ,4.48,10.77,0.52,0.76,10.1021/jacs.9b08988
CC1=CC(C(C2=CC=C(CC(CCCC)CC)S2)=C(SC(C3=CC=C(C4=C5C(C(C6=C(CC(CC)CCCC)SC(CC(CCCC)CC)=C6C5=O)=O)=C(C7=CC=C(C)S7)S4)S3)=C8)C8=C9C%10=CC=C(CC(CC)CCCC)S%10)=C9S1,-5.34 ,-3.44 ,O=C1C2=C(C=CC(F)=C2)C(/C1=C/C(S3)=CC4=C3C(S5)=C(N4CCCCCCCC)C6=C5C7=CC(C(C8=CC=C(CCCCCC)C=C8)(C9=CC=C(CCCCCC)C=C9)C%10=C%11SC(/C=C%12/C(C(C=CC(F)=C%13)=C%13C%12=O)=C(C#N)/C#N)=C%10)=C%11C=C7C6(C%14=CC=C(CCCCCC)C=C%14)C%15=CC=C(CCCCCC)C=C%15)=C(C#N)\C#N,-5.51 ,-3.96 ,14.00,22.40,0.72,0.86,10.1039/C9TA07634D
CC(S1)=CC2=C1C(C3=CC=C(CC(CCCC)CC)S3)=C(C=C(C4=CC=C(C5=C(F)C(F)=C(C6=CC=C(C)S6)C7=NN(CC(CCCCCCCC)CCCCCC)N=C75)S4)S8)C8=C2C9=CC=C(CC(CCCC)CC)S9,-5.21 ,-2.99 ,O=C1C2=C(C=C(F)C(F)=C2)C(/C1=C/C(S3)=CC4=C3C(S5)=C(C4(CC(CC)CCCC)CC(CC)CCCC)C=C5C6=CC(OCCC)=C(C(S7)=CC8=C7C(S9)=C(C(CC(CCCC)CC)8CC(CCCC)CC)C=C9/C=C%10C(C%11=C(C\%10=C(C#N)\C#N)C=C(F)C(F)=C%11)=O)C=C6OCCC)=C(C#N)\C#N,-5.41 ,-4.02 ,9.32,21.58,0.54,0.80,10.1021/acs.chemmater.0c00097
CC(SC1=C2C3=CC=C(CC(CC)CCCC)S3)=CC1=C(C4=CC=C(CC(CC)CCCC)S4)C5=C2C=C(S5)C6=CC=C(C7=C8C(C(C9=C(CC(CC)CCCC)SC(CC(CC)CCCC)=C9C8=O)=O)=C(C%10=CC=C(C)S%10)S7)S6,-5.33 ,-2.92 ,O=C(C(C=C(Br)C=C1)=C1C/2=C(C#N)/C#N)C2=C/C3=C(CCCCCCCCCCC)C(SC4=C5N(CC(CC)CCCC)C6=C4C7=NSN=C7C8=C6N(CC(CC)CCCC)C9=C8SC%10=C9SC(/C=C%11/C(C%12=C(C%11=O)C=CC(Br)=C%12)=C(C#N)\C#N)=C%10CCCCCCCCCCC)=C5S3,-5.52 ,-3.99 ,13.41,23.73,0.69,0.78,10.1039/d0ta04941g
CC1=CC(C(C2=CC=C(CC(CCCC)CC)S2)=C(SC(C3=CC=C(C4=C5C(C(C6=C(CC(CC)CCCC)SC(CC(CCCC)CC)=C6C5=O)=O)=C(C7=CC=C(C)S7)S4)S3)=C8)C8=C9C%10=CC=C(CC(CC)CCCC)S%10)=C9S1,-5.34 ,-3.44 ,FC1=C(C2=CC(C(CC(CC)CCCC)(CC(CC)CCCC)C3=C4SC(/C=C5/C(C(C=C(F)C(F)=C6)=C6C5=O)=C(C#N)/C#N)=C3)=C4S2)SC(C7=CC(C(CC(CC)CCCC)(CC(CC)CCCC)C8=C9SC(/C=C%10/C(C(C=C(F)C(F)=C%11)=C%11C%10=O)=C(C#N)/C#N)=C8)=C9S7)=C1F,-5.43 ,-3.83 ,9.86,20.04,0.65,0.76,10.1039/C8QM00609A
CCc1cc(C)sc1-c1sc(-c2cc(CC)c(-c3sc(-c4cc(CC)c(-c5sc(C)cc5CC)s4)cc3CC)s2)cc1CC,-5.00 ,-3.10 ,CCOC(=O)c1cc(/C=C2\C(=O)c3ccccc3C2=C(C#N)C#N)sc1-c1cc2c(s1)-c1cc3c(cc1C2(c1ccc(CC)cc1)c1ccc(CC)cc1)-c1sc(-c2sc(/C=C4\C(=O)c5ccccc5C4=C(C#N)C#N)cc2C(=O)OCC)cc1C3(c1ccc(CC)cc1)c1ccc(CC)cc1,-5.38 ,-3.85 ,7.72,16.04,0.63,0.76,10.1039/D0TA11306A
CC(SC1=C2C3=CC(Cl)=C(CC(CC)CCCC)S3)=CC1=C(C4=CC(Cl)=C(CC(CC)CCCC)S4)C5=C2C=C(C6=CC=C(C7=C8C(C(C9=C(CC(CC)CCCC)SC(CC(CC)CCCC)=C9C8=O)=O)=C(C%10=CC=C(C)S%10)S7)S6)S5,-5.76 ,-3.58 ,O=C(N(C(CCCCC)CCCCC)C1=O)C2=CC=C3C4=C(C5=C(C6=C7SC(C6=C8C9=CC(Cl)=C(CC(CC)CCC)S9)=C(C%10=CC(Cl)=C(CC(CC)CCCC)S%10)C%11=C8SC%12=C%11C%13=CC(C(N(C%14=O)C(CCCCC)CCCCC)=O)=C%15C%14=CC=C%16C(C=C%17)=C%18C%19=C%17C(N(C(C%19=CC%12=C%18C%13=C%16%15)=O)C(CCCCC)CCCCC)=O)C=C(C(N(C(CCCCC)CCCCC)C%20=O)=O)C%21=C%20C=CC3=C5%21)C7=CC1=C42,-6.07 ,-3.69 ,6.63,9.89,0.59,1.14,10.1002/cphc.201900309
CC1=CC(C(S1)=C2C3=CC=C([Si](CCC)(CCC)CCC)S3)=C(C4=C2C=C(C5=CC(CCCCCCCCCCCC)=C(C6=C7C(C(N(CC(CCCCCC)CCCCCCCC)C7=O)=O)=C(C8=C(CCCCCCCCCCCC)C=C(C)S8)S6)S5)S4)C9=CC=C([Si](CCC)(CCC)CCC)S9,-5.38 ,-3.38 ,O=C(C(C=CC=C1)=C1C/2=C(C#N)\C#N)C2=C/C(S3)=CC=C3C4=CC=C5C(C(CCCCCC)(CCCCCC)C6=C5SC(/C=C7C(C(C=CC=C8)=C8C\7=C(C#N)/C#N)=O)=C6)=C4,-5.70 ,-4.01 ,2.06,5.90,0.41,0.96,10.1039/c8ee01546e
CC1=CC(C(C2=CC=C(CC(CCCC)CC)S2)=C(SC(C3=CC=C(C4=C5C(C(C6=C(CC(CC)CCCC)SC(CC(CCCC)CC)=C6C5=O)=O)=C(C7=CC=C(C)S7)S4)S3)=C8)C8=C9C%10=CC=C(CC(CC)CCCC)S%10)=C9S1,-5.34 ,-3.44 ,O=C(C(C=CC=C1)=C1C/2=C(C#N)\C#N)C2=C/C3=CC(S4)=C(S3)C5=C4C6=C(C5(C7=CC=C(C8=CC=C(COCCOC)C=C8)C=C7)C9=CC=C(C%10=CC=C(COCCOC)C=C%10)C=C9)C=C%11C(C(C%12=CC=C(C%13=CC=C(COCCOC)C=C%13)C=C%12)(C%14=CC=C(C%15=CC=C(COCCOC)C=C%15)C=C%14)C%16=C%11SC%17=C%16SC(/C=C%18C(C(C=CC=C%19)=C%19C\%18=C(C#N)/C#N)=O)=C%17)=C6,-5.67 ,-4.03 ,8.50,14.80,0.67,0.85,10.1039/c7ta10136h
CC(S1)=CC2=C1C(C3=CC(F)=C(CC(CCCC)CC)S3)=C(C=C(C4=CC=C(C5=C(F)C(F)=C(C6=CC=C(C)S6)C7=NN(CC(CCCCCCCC)CCCCCC)N=C75)S4)S8)C8=C2C9=CC(F)=C(CC(CCCC)CC)S9,-5.36 ,-3.42 ,O=C(C(C=C(F)C(F)=C1)=C1C/2=C(C#N)/C#N)C2=C/C3=CC(CC(CC)CCCC)=C(C4=CC(C5=C(C(C)C)C=C(C(C)C)C=C5C(C)C)=C(C6=C(C7=C(C(C)C)C=C(C(C)C)C=C7C(C)C)C=C(S6)C8=C(CC(CC)CCCC)C=C(S8)/C=C9C(C(C=C(F)C(F)=C%10)=C%10C\9=C(C#N)\C#N)=O)S4)S3,-5.67 ,-3.96 ,10.40,17.90,0.70,0.82,10.1038/s41467-021-25394-w
CCC1=C(F)C=C(C2=C3C=C(C4=CC=C(C5=C6C(=O)C7=C(CC)SC(CC)=C7C(=O)C6=C(C6=CC=C(C)S6)S5)S4)SC3=C(C3=CC(F)=C(CC)S3)C3=C2SC(C)=C3)S1,-5.47 ,-3.67 ,CCc1ccc(C2(c3ccc(CC)cc3)c3cc4c(cc3-c3sc5cc(/C=C6\C(=O)c7cc(F)c(F)cc7C6=C(C#N)C#N)sc5c32)C(c2ccc(CC)cc2)(c2ccc(CC)cc2)c2c-4sc3cc(/C=C4\C(=O)c5sc(Br)cc5C4=C(C#N)C#N)sc23)cc1,-5.79 ,-3.99 ,12.10,18.40,0.69,0.94,10.1016/j.orgel.2021.106357
CC1=C(C(F)=C(C(OCC(CCCC)CC)=O)S2)C2=C(S1)C(S3)=CC(C3=C4C5=CC=C(CC(CCCC)CC)S5)=C(C6=CC=C(CC(CC)CCCC)S6)C7=C4C=C(C)S7,-5.22 ,-3.64 ,O=C(C1=CC=C2C(C1=C3C=C4)=C4C5=CC=C6C7=C5C2=CC=C7C(N(C(CCCCC)CCCCC)C6=O)=O)N(N8C(C9=C%10C(C%11=CC=C%10C8=O)=C(C=C9)C%12=CC=C%13C%14=C%12C%11=CC=C%14C(N(C(CCCCC)CCCCC)C%13=O)=O)=O)C3=O,-5.90 ,-3.86 ,6.19,13.12,0.60,0.79,10.1002/adfm.201501971
CC(S1)=CC=C1C(C2=NN(CC(CCCCCC)CCCCCCCC)N=C23)=C(F)C(F)=C3C4=CC=C(C5=CC6=C(S5)C7=C(C(C8=CC=C(SCC(CCCC)CCCCCC)S8)=C9C(SC(C)=C%10)=C%10SC9=C7C%11=CC=C(SCC(CCCC)CCCCCC)S%11)S6)S4,-5.32 ,-3.51 ,O=C1C2=C(C=CC=C2)C(/C1=C\C3=CC(C(C4=CC=C(CCCCCC)C=C4)(C5=C6SC7=C(C(C=C8)=CC=C8SCC(CCCC)CC)C9=C(C(C%10=CC=C(C=C%10)SCC(CC)CCCC)=C57)SC(C%11=C%12C=C(/C=C%13\C(C(C=CC=C%14)=C%14C%13=O)=C(C#N)/C#N)S%11)=C9C%12(C%15=CC=C(CCCCCC)C=C%15)C%16=CC=C(CCCCCC)C=C%16)C%17=CC=C(CCCCCC)C=C%17)=C6S3)=C(C#N)\C#N,-5.49 ,-3.76 ,6.50,13.20,0.54,0.88,10.1021/acsami.9b14981
CC(SC1=C2C3=CC=C(CC(CC)CCCC)S3)=CC1=C(C4=CC=C(CC(CC)CCCC)S4)C5=C2C=C(S5)C6=CC=C(C7=C8C(C(C9=C(CC(CC)CCCC)SC(CC(CC)CCCC)=C9C8=O)=O)=C(C%10=CC=C(C)S%10)S7)S6,-5.33 ,-2.92 ,CCCCCCC(C=C1)=CC=C1C(C2=C3SC(/C=C4C(C(C=CC=C5)=C5C/4=C(C#N)/C#N)=O)=C2)(C6=CC=C(CCCCCCCC)C=C6)C7=C3C=C(N(C(CCCCCCCC)CCCCCCCC)C8=CC9=C(C(C%10=C9SC(/C=C%11C(C(C=CC=C%12)=C%12C/%11=C(C#N)/C#N)=O)=C%10)(C%13=CC=C(CCCCCC)C=C%13)C%14=CC=C(CCCCCCCC)C=C%14)C=C%158)C%15=C7,-5.46 ,-3.65 ,9.48,14.27,0.68,0.97,10.1021/acsami.7b12612
CCN1C(=O)/C(=C\c2csc(-c3ccc(-c4ccc(-c5sc(-c6ccc(-c7ccc(-c8sc(-c9ccc(-c%10cccs%10)s9)cc8/C=C8\C(=O)N(CC)c9ccccc98)s7)s6)cc5/C=C5\C(=O)N(CC)c6ccccc65)s4)s3)c2)c2ccccc21,-5.41 ,-3.61 ,CCN1C(=O)/C(=C/c2ccc(-c3ccc4c(c3)C(CC)(CC)c3cc(-c5ccc(/C=C6\SC(=S)N(CC)C6=O)c6nsnc56)ccc3-4)c3nsnc23)SC1=S,-5.83 ,-3.57 ,6.24,13.96,0.63,0.71,10.1021/acsami.9b08007
