Repository: JYZZ2021/DL

File: Data/Open OPV Database.csv (part 21 of 24)
Donor_smiles,HOMO_D(eV),LUMO_D(eV),Acceptor_smiles,HOMO_A(eV),LUMO_A(eV),PCE,Jsc(mA/cm2),FF,Voc(V),DOI
CC(SC1=C2C3=CC(F)=C(CC(CC)CCCC)S3)=CC1=C(C4=CC(F)=C(CC(CC)CCCC)S4)C5=C2C=C(S5)C6=CC=C(C7=C8C(C(C9=C(CC(CC)CCCC)SC(CC(CC)CCCC)=C9C8=O)=O)=C(C%10=CC=C(C)S%10)S7)S6,-5.50 ,-3.61 ,CCCCCCC(C=C1)=CC=C1C2(C3=CC=C(CCCCCC)C=C3)C4=CC5=C(C(C6=C5SC7=C6SC(/C=C8C(C9=CSC=C9C\8=C(C#N)\C#N)=O)=C7)(C%10=CC=C(CCCCCC)C=C%10)C%11=CC=C(CCCCCC)C=C%11)C=C4C%12=C2C(SC(/C=C%13C(C(C=C(Cl)C(Cl)=C%14)=C%14C\%13=C(C#N)/C#N)=O)=C%15)=C%15S%12,-5.31 ,-3.74 ,11.45,18.31,0.72,0.86,10.1021/acsaem.9b01667
CCC1=CC=C(C2=C3SC(C)=CC3=C(C3=CC=C(CC)S3)C3=C2C=C(C2=C(F)C=C(C4=CC5=C(S4)C4=C(C=C(C6=CC(F)=C(C)C7=NSN=C67)S4)[Si]5(CC)CC)C4=NSN=C24)S3)S1,-5.46 ,-3.58 ,CCc1ccc(C2(c3ccc(CC)cc3)c3cc4c(cc3-c3sc5cc(/C=C6\C(=O)c7cc(F)c(F)cc7C6=C(C#N)C#N)sc5c32)C(c2ccc(CC)cc2)(c2ccc(CC)cc2)c2c-4sc3cc(/C=C4\C(=O)c5cc(F)c(F)cc5C4=C(C#N)C#N)sc23)cc1,-5.66 ,-4.14 ,10.51,21.53,0.61,0.80,10.1039/C8TA05207G
CC1=CC(CCCCCC)=C(C)S1,-4.94 ,-3.00 ,O=C1C(C2=C(C3=CC=CS3)N1CCCCCCCC)=C(C4=CC=C(C#CC5=CC6=C(C7C(C6(C8C9C=CC(C#CC%10=CC=C(C%11=C%12C(C(N%11CCCCCCCC)=O)=C(C%13=CC=CS%13)N(CCCCCCCC)C%12=O)S%10)=C8)C%14=C9C=CC(C#CC%15=CC=C(C%16=C%17C(C(N%16CCCCCCCC)=O)=C(C%18=CC=CS%18)N(CCCCCCCC)C%17=O)S%15)=C%14)C=C(C#CC%19=CC=C(C%20=C%21C(C(N%20CCCCCCCC)=O)=C(C%22=CC=CS%22)N(CCCCCCCC)C%21=O)S%19)C=C7)C=C5)S4)N(CCCCCCCC)C2=O,-5.29 ,-3.56 ,0.28,1.21,0.29,0.79,10.1002/adfm.201502413
CC(SC1=C2C3=CC=C(CC(CC)CCCC)S3)=CC1=C(C4=CC=C(CC(CC)CCCC)S4)C5=C2C=C(S5)C6=CC=C(C7=C8C(C(C9=C(CC(CC)CCCC)SC(CC(CC)CCCC)=C9C8=O)=O)=C(C%10=CC=C(C)S%10)S7)S6,-5.21 ,-3.41 ,CCCCCCC(C=C1)=CC=C1C2(C3=CC=C(CCCCCC)C=C3)C4=CC5=C(C(C6=C5SC7=C6SC(C8=CC=C(/C=C9S/C(N(CC)C\9=O)=C(C#N)/C#N)C%10=NSN=C%108)=C7)(C%11=CC=C(CCCCCC)C=C%11)C%12=CC=C(CCCCCC)C=C%12)C=C4C%13=C2C(SC(C%14=CC=C(/C=C%15S/C(N(CC)C\%15=O)=C(C#N)/C#N)C%16=NSN=C%16%14)=C%17)=C%17S%13,-5.30 ,-3.70 ,7.04,13.38,0.58,0.89,10.1021/acsaem.8b00851
CC1=CC(C(C2=CC(F)=C(CC(CCCC)CC)S2)=C(SC(C3=CC=C(C4=C5C(C(C6=C(CC(CC)CCCC)SC(CC(CCCC)CC)=C6C5=O)=O)=C(C7=CC=C(C)S7)S4)S3)=C8)C8=C9C%10=CC(F)=C(CC(CC)CCCC)S%10)=C9S1,-5.45 ,-3.64 ,O=C(C(/C1=C(C#C)/C#C)=C\C2=C(CCCCCCCCCCC)C3=C(S2)C(N(CC(CCCC)CCCCCC)C4=C5C6=NSN=C6C7=C4N(CC(CCCC)CCCCCC)C8=C7SC9=C8SC(/C=C(C%10=O)/C(C%11=C%10C=C(Br)C(Br)=C%11)=C(C#C)\C#C)=C9CCCCCCCCCCC)=C5S3)C%12=C1C=C(Br)C(Br)=C%12,-5.53 ,-4.09 ,14.03,24.06,0.68,0.86,10.1002/advs.201903784
CC(S1)=CC=C1C2=C(C(C3=C(CC(CC)CCCC)SC(CC(CCCC)CC)=C3C4=O)=O)C4=C(S2)C(S5)=CC=C5C6=CC7=C(C8=CC(Cl)=C(CC(CC)CCCC)S8)C(SC(C)=C9)=C9C(C%10=CC(Cl)=C(CC(CCCC)CC)S%10)=C7S6,-5.40 ,-3.60 ,O=C(C1=CC(F)=C(F)C=C1C/2=C(C#N)/C#N)C2=C/C3=CC4=C(C5=C(S4)C6=C(C7=CC8=C(C9=C(C(C%10=CC(F)=C(CCCCCC)C=C%10)8C%11=CC=C(CCCCCC)C(F)=C%11)C%12=C(C%13=C(S%12)C=C(/C=C%14/C(C%15=CC(F)=C(F)C=C%15C%14=O)=C(C#C)\C#N)S%13)S9)C=C7C6(C%16=CC=C(CCCCCC)C(F)=C%16)C%17=CC(F)=C(CCCCCC)C=C%17)S5)S3,-5.56 ,-4.05 ,14.00,22.00,0.73,0.87,10.1002/adma.202000645
CC1=CC(CCCCCC)=C(C)S1,-5.00 ,-3.10 ,O=C(/C(S1)=C/C(C2=NSN=C32)=CC=C3C(S4)=CC5=C4C6=CC(C(CC(CC)CCCC)(CC(CC)CCCC)C7=C8SC(C9=CC=C(/C=C%10SC(N(CC)C\%10=O)=S)C%11=NSN=C9%11)=C7)=C8C=C6C5(CC(CC)CCCC)CC(CC)CCCC)N(CC)C1=S,-5.51 ,-3.88 ,6.00,12.10,0.62,0.76,10.1038/ncomms11585
CC(S1)=CC(C1=C2C3=CC=C(CC(CCCC)CC)S3)=C(C4=CC=C(CC(CCCC)CC)S4)C5=C2C=C(S5)C(S6)=CC=C6C7=C8C(N=C(C9=CC(F)=C(CC(CC)CCCC)S9)C(C%10=CC(F)=C(CC(CC)CCCC)S%10)=N8)=C(C%11=CC=C(C)S%11)C(F)=C7F,-5.31 ,-3.62 ,O=C(C1=CC=C2C3=C(C4=C(C5=C6C(N7CC8=CC=C(F)C=C8)=CC9=C5C(C(N(C(CC)CC)C9=O)=O)=C4)C%10=CC=C%11C%12=C(C(N(C(CC)CC)C%11=O)=O)C=C7C6=C%10%12)C=C(C(N(C(CC)CC)C%13=O)=O)C%14=C%13C=C%15C(C%16=C2C1=C%17C=C%16N%15CC%18=CC=C(F)C=C%18)=C3%14)N(C(CC)CC)C%17=O,-5.96 ,-3.58 ,5.82,15.10,0.41,0.96,10.1039/C8QM00487K
CCC1=C(F)C=C(C2=C3C=C(C4=CC=C(C5=C6C(=O)C7=C(CC)SC(CC)=C7C(=O)C6=C(C6=CC=C(C)S6)S5)S4)SC3=C(C3=CC(F)=C(CC)S3)C3=C2SC(C)=C3)S1,-5.57 ,-3.64 ,CCc1c(/C=C2\C(=O)c3cc(F)c(F)cc3C2=C(C#N)C#N)sc2c1sc1c3c4nc(C)c(C)nc4c4c5sc6c(CC)c(/C=C7\C(=O)c8cc(F)c(F)cc8C7=C(C#N)C#N)sc6c5n(CC)c4c3n(CC)c21,-5.59 ,-3.85 ,13.31,22.18,0.67,0.89,10.1002/adma.201906324
CC(S1)=CC2=C1C(C3=CC=C(CC(CC)CCCC)S3)=C(C=C(C4=C(C(F)=C(C(OCC(CC)CCCC)=O)S5)C5=C(C)S4)S6)C6=C2C7=CC=C(CC(CC)CCCC)S7,-5.07 ,-3.34 ,O=C(C1=CC2=C3C4=C(C5=C2C6=C(C7=CC8=C(C9=C7C%10=C%11C%12=C%13C=C%106)C(C(N(C8=O)C(CCCCC)CCCCC)=O)=CC=C9C%11=CC=C%12C(N(C%13=O)C(CCCCC)CCCCC)=O)C%14=C5C(C=C%15C(N(C(C%16=C%15C%17=C%18C=C%16)=O)C(CCCCC)CCCCC)=O)=C%17C%19=C%14C=C(C%20=C%21C=CC%18=C%20%19)C(N(C%21=O)C(CCCCC)CCCCC)=O)C=C(C%22=C%23C=CC%24=C%224)C(N(C%23=O)C(CCCCC)CCCCC)=O)N(C(C%25=C1C3=C%24C=C%25)=O)C(CCCCC)CCCCC,-5.92 ,-3.85 ,5.50,13.85,0.47,0.85,10.1021/acsenergylett.9b02146
FC1=C(C2=CC=C(C3=CC=C(C4=CC=C(C)S4)C=C3F)S2)C5=NC(C6=CC(OCCCCCCCC)=C(OCCCCCCCC)C=C6)=C(C7=CC=C(OCCCCCCCC)C(OCCCCCCCC)=C7)N=C5C(C)=C1F,-5.33 ,-2.94 ,O=C(C(C=CC=C1)=C1C/2=C(C#N)\C#N)C2=C/C(S3)=CC4=C3C5=C(C4(CCCCCC)CCCCCC)C=C6C(C(CCCCCC)(CCCCCC)C7=C6SC(/C=C8C(C(C=CC=C9)=C9C\8=C(C#N)/C#N)=O)=C7)=C5,-5.70 ,-3.82 ,7.75,13.15,0.65,0.91,10.1021/acsami.8b04432
CC(SC1=C2C3=CC=C(CC(CC)CCCC)S3)=CC1=C(C4=CC=C(CC(CC)CCCC)S4)C5=C2C=C(S5)C6=CC=C(C7=C8C(C(C9=C(CC(CC)CCCC)SC(CC(CC)CCCC)=C9C8=O)=O)=C(C%10=CC=C(C)S%10)S7)S6,-5.21 ,-3.41 ,O=C(C(C=C(Cl)C(Cl)=C1)=C1C/2=C(C#N)/C#N)C2=C/C3=CC(C4(C(C=C5)=CC=C5CCCCCC)C(C=C6)=CC=C6CCCCCC)=C(C7=C4C=C8C(SC9=C%10SC(C%11=CC%12=C%13C(SC(/C=C%14C(C(C=C(Cl)C(Cl)=C%15)=C%15C\%14=C(C#N)\C#N)=O)=C%16)=C%16C(C(C=C%17)=CC=C%17CCCCCC)%12C(C=C%18)=CC=C%18CCCCCC)=C9C(C(C=C%19)=CC=C%19CCCCCC)(C%11=C%13)C(C=C%20)=CC=C%20CCCCCC)=C%10C(C(C=C%21)=CC=C%21CCCCCC)(C8=C7)C(C=C%22)=CC=C%22CCCCCC)S3,-5.35 ,-3.91 ,10.70,18.90,0.67,0.85,10.1021/acs.chemmater.8b05047
CC1=CC(C(C2=CC=C(CC(CCCC)CC)S2)=C(SC(C3=CC=C(C4=C5C(C(C6=C(CC(CC)CCCC)SC(CC(CCCC)CC)=C6C5=O)=O)=C(C7=CC=C(C)S7)S4)S3)=C8)C8=C9C%10=CC=C(CC(CC)CCCC)S%10)=C9S1,-5.34 ,-3.44 ,O=C(C1=C(C2=C(OCC(CCCC)CC)C(OCC(CCCC)CC)=C(C3=CC(CCCCCCCC)=C(/C=C4/C(C(C=C(F)C(F)=C5)=C5C4=O)=C(C#N)/C#N)S3)S2)SC(C6=C(OCC(CCCC)CC)C(OCC(CCCC)CC)=C(C7=CC(CCCCCCCC)=C(/C=C8/C(C(C=C(F)C(F)=C9)=C9C8=O)=C(C#N)/C#N)S7)S6)=C1%10)N(CC(CCCC)CC)C%10=O,-5.69 ,-3.89 ,10.33,16.88,0.68,0.91,10.1021/acsaem.2c02489
CC(SC1=C2C3=CC=C(CC(CC)CCCC)S3)=CC1=C(C4=CC=C(CC(CC)CCCC)S4)C5=C2C=C(S5)C6=CC=C(C7=C8C(C(C9=C(CC(CC)CCCC)SC(CC(CC)CCCC)=C9C8=O)=O)=C(C%10=CC=C(C)S%10)S7)S6,-5.36 ,-3.54 ,O=C(C(C=CC=C1)=C1C/2=C(C#N)/C#N)C2=C/C3=CC4=C(C(C=C(OC5(C6=CC=C(CCCCCC)C=C6)C7=CC=C(CCCCCC)C=C7)C(C8=C5C=C(/C=C9C(C(C=CC=C%10)=C%10C\9=C(C#N)\C#N)=O)S8)=C%11)=C%11OC4(C%12=CC=C(CCCCCC)C=C%12)C%13=CC=C(CCCCCC)C=C%13)S3,-5.67 ,-3.85 ,7.66,14.20,0.64,0.84,10.1002/cssc.201701917
CCCCC(CC)CC(S1)=CC=C1C2=C3C(C=C(C4=CC=C(C5=C6C=C(F)SC6=C(C7=CC=C(C)S7)C8=NN(CC(CCCCCCCC)CCCCCC)N=C58)S4)S3)=C(C9=CC=C(CC(CC)CCCC)S9)C%10=C2C=C(C)S%10,-5.27 ,-3.45 ,CCCCCCC(C=C1)=CC=C1C2(C3=CC=C(CCCCCC)C=C3)C4=CC5=C(C(C6=C5SC7=C6SC(/C=C8C(C(C=CC=C9)=C9C\8=C(C#N)\C#N)=O)=C7)(C%10=CC=C(CCCCCC)C=C%10)C%11=CC=C(CCCCCC)C=C%11)C=C4C%12=C2C(SC(/C=C%13C(C(C=CC=C%14)=C%14C\%13=C(C#N)/C#N)=O)=C%15)=C%15S%12,-5.48 ,-3.83 ,6.04,14.20,0.58,0.74,10.1021/acsomega.8b02053
CCSC1=CC=C(C2=C3C=C(C4=CC=C(C5=C6C(=O)C7=C(CC)SC(CC)=C7C(=O)C6=C(C6=CC=C(C)S6)S5)S4)SC3=C(C3=CC=C(SCC)S3)C3=C2SC(C)=C3)S1,-5.43 ,-3.43 ,CCc1ccc(C2(c3ccc(CC)cc3)c3cc4c(cc3-c3sc5cc(/C=C6\C(=O)c7cscc7C6=C(C#N)C#N)sc5c32)C(c2ccc(CC)cc2)(c2ccc(CC)cc2)c2c-4sc3cc(/C=C4\C(=O)c5cscc5C4=C(C#N)C#N)sc23)cc1,-5.62 ,-3.96 ,11.80,16.50,0.75,0.95,10.1002/solr.201700044
CC(SC1=C2C3=CC=C(CC(CC)CCCC)S3)=CC1=C(C4=CC=C(CC(CC)CCCC)S4)C5=C2C=C(S5)C6=CC=C(C7=C8C(C(C9=C(CC(CC)CCCC)SC(CC(CC)CCCC)=C9C8=O)=O)=C(C%10=CC=C(C)S%10)S7)S6,-5.33 ,-3.53 ,O=C(C(C=CC=C1)=C1C/2=C(C#N)/C#N)C2=C/C(S3)=CC4=C3C(SC5=C6SC7=C5N(C(CCCCCCCC)CCCCCCCC)C8=C7SC(/C=C9C(C(C=CC=C%10)=C%10C\9=C(C#N)\C#N)=O)=C8)=C6N4C(CCCCCCCC)CCCCCCCC,-5.38 ,-3.93 ,9.60,16.50,0.66,0.88,10.1021/acs.chemmater.8b02276
CC1=CC(C(C2=CC(F)=C(CC(CCCC)CC)S2)=C(SC(C3=CC=C(C4=C5C(C(C6=C(CC(CC)CCCC)SC(CC(CCCC)CC)=C6C5=O)=O)=C(C7=CC=C(C)S7)S4)S3)=C8)C8=C9C%10=CC(F)=C(CC(CC)CCCC)S%10)=C9S1,-5.45 ,-3.64 ,O=C(C(/C1=C(C#C)/C#C)=C\C2=C(CCCCCCCCCCC)C3=C(S2)C(N(CC(CCCC)CC)C4=C5C6=NSN=C6C7=C4N(CC(CCCC)CC)C8=C7SC9=C8SC(/C=C(C%10=O)/C(C%11=C%10C=C(Cl)C=C%11)=C(C#C)\C#C)=C9CCCCCCCCCCC)=C5S3)C%12=C1C=CC(Cl)=C%12,-5.42 ,-3.91 ,13.16,21.35,0.70,0.88,10.1016/j.joule.2020.02.004
CC1=CC(C(C2=CC=C(CC(CCCC)CC)S2)=C(SC(C3=CC=C(C4=C5C(C(C6=C(CC(CC)CCCC)SC(CC(CCCC)CC)=C6C5=O)=O)=C(C7=CC=C(C)S7)S4)S3)=C8)C8=C9C%10=CC=C(CC(CC)CCCC)S%10)=C9S1,-5.34 ,-3.44 ,O=C(C(C=C(Cl)C(Cl)=C1)=C1C/2=C(C#N)/C#N)C2=C/C(S3)=CC4=C3C5=C(C4(CCCCCC)CCCCCC)C=C(C(S6)=CC7=C6C(S8)=C(C(CCCCCC)7CCCCCC)C=C8/C=C9/C(C(C=C%10Cl)=C(C9=O)C=C%10Cl)=C(C#N)/C#N)S5,-5.29 ,-3.93 ,9.28,21.40,0.67,0.66,10.1021/acsami.8b20567
CC1=C(CCCCCC)C=C(C)S1,-4.85 ,-2.84 ,O=C(N1CC(CCCC)CC)C2=C3C(C4=C(C5=CC=C(C6=CC(C(N7CC(CC)CCCC)=O)=C8C(C9=CC=C8C7=O)=C6C%10=C(C9=C(OCCOC)C=C%11C(N(CC(CC)CCCC)C%12=O)=O)C%11=C%12C=C%10)S5)C=C3C1=O)=C(C=C2)C%13=C(C4=CC=C%14C(N(CC(CC)CCCC)C%15=O)=O)C%14=C%15C=C%13OCCOC,-5.65 ,-3.84 ,1.10,3.18,0.64,0.57,10.1007/s11426-015-5485-8
O=C(OCC(CC)CCCC)C1=C(F)C2=C(C)SC(C3=CC4=C(C(C5=CC=C(CC(CC)CCCC)S5)=C(C=C(C)S6)C6=C4C7=CC=C(CC(CC)CCCC)S7)S3)=C2S1,-5.22 ,-3.64 ,O=C(N(C(CCCCC)CCCCC)C1=O)C2=C(CC(C)(C)C)C=C(C3=C4C=C(CC(C)(C)C)C1C32)C5=CC=C(C6=CC=C(C7=CC=C(C8=CC=C(C9=CC=C%10C%11=C9C=CC=C%11C%12=C%13C%10=CC(CC(C)(C)C)=C(C(N(C(CCCCC)CCCCC)C%14=O)=O)C%13C%14C=C%12)S8)S7)S6)C%15=C5C4=CC=C%15,-5.61 ,-3.69 ,0.10,0.30,0.42,0.66,10.1021/acs.joc.7b00272
CC(SC1=C2C3=CC=C(CC(CCCC)CCCCCC)C=C3)=CC1=C(C4=CC=C(CC(CCCC)CCCCCC)C=C4)C5=C2C=C(C6=CC=C(C7=C8C(C(C9=C(CC(CC)CCCC)SC(CC(CC)CCCC)=C9C8=O)=O)=C(C%10=CC=C(C)S%10)S7)S6)S5,-5.43 ,-3.36 ,CCCCCCC(C=C1)=CC=C1C2(C3=CC=C(CCCCCC)C=C3)C4=CC5=C(C(C6=C5SC7=C6SC8=C7SC(/C=C9C(C(C=C(F)C(F)=C%10)=C%10C\9=C(C#N)\C#N)=O)=C8)(C%11=CC=C(CCCCCC)C=C%11)C%12=CC=C(CCCCCC)C=C%12)C=C4C%13=C2C(SC(/C=C%14C(C(C=C(F)C(F)=C%15)=C%15C\%14=C(C#N)/C#N)=O)=C%16)=C%16S%13,-5.69 ,-4.12 ,12.05,19.36,0.72,0.86,10.1002/solr.201800246
CC1=CC=C(C2=C(F)C(F)=C(C3=CC=C(C4=CC=C(/C(C#N)=C/C5=C(OCC(CCCCCCCC)CCCCCCCCCC)C=C(/C=C(C#N)/C6=CC=C(C)S6)C(OCC(CCCCCCCCCC)CCCCCCCC)=C5)S4)S3)C7=NN(CC(CCCCCCCCCC)CCCCCCCCCCCC)N=C72)S1,-5.51 ,-3.78 ,CCCCCCC(C=C1)=CC=C1C2(C3=CC=C(CCCCCC)C=C3)C4=CC5=C(C(C6=C5SC7=C6SC(/C=C8C(C(C=CC=C9)=C9C\8=C(C#N)\C#N)=O)=C7)(C%10=CC=C(CCCCCC)C=C%10)C%11=CC=C(CCCCCC)C=C%11)C=C4C%12=C2C(SC(/C=C%13C(C(C=CC=C%14)=C%14C\%13=C(C#N)/C#N)=O)=C%15)=C%15S%12,-5.60 ,-3.99 ,7.03,12.43,0.53,1.04,10.1016/j.polymer.2019.121580
CCc1ccc(-c2c3cc(-c4ccc(-c5sc(-c6ccc(-c7cc8c(-c9ccc(CC)s9)c9sc(-c%10ccc(-c%11sc(-c%12ccc(-c%13cc%14c(-c%15ccc(CC)s%15)c%15sc(-c%16ccc(-c%17sc(-c%18cccs%18)c%18c%17C(=O)c%17c(CC)sc(CC)c%17C%18=O)s%16)cc%15c(-c%15ccc(CC)s%15)c%14s%13)s%12)c%12c%11C(=O)c%11c(CC)sc(CC)c%11C%12=O)s%10)cc9c(-c9ccc(CC)s9)c8s7)s6)c6c5C(=O)c5c(CC)sc(CC)c5C6=O)s4)sc3c(-c3ccc(CC)s3)c3ccsc23)s1,-5.38 ,-3.33 ,CCC1(CC)c2cc3c(cc2-c2sc(/C=C4\C(=O)c5cc(F)c(F)cc5C4=C(C#N)C#N)cc21)C(CC)(CC)c1cc(/C=C2\C(=O)c4cc(F)c(F)cc4C2=C(C#N)C#N)sc1-3,-5.75 ,-4.06 ,6.31,10.36,0.61,1.00,10.1021/acsaem.8b00205
CCc1ccc(-c2c3cc(-c4ccc(-c5sc(-c6ccc(-c7cc8c(-c9ccc(CC)s9)c9sc(-c%10ccc(-c%11sc(-c%12ccc(-c%13cc%14c(-c%15ccc(CC)s%15)c%15sc(-c%16ccc(-c%17sc(-c%18cccs%18)c%18c%17C(=O)c%17c(CC)sc(CC)c%17C%18=O)s%16)cc%15c(-c%15ccc(CC)s%15)c%14s%13)s%12)c%12c%11C(=O)c%11c(CC)sc(CC)c%11C%12=O)s%10)cc9c(-c9ccc(CC)s9)c8s7)s6)c6c5C(=O)c5c(CC)sc(CC)c5C6=O)s4)sc3c(-c3ccc(CC)s3)c3ccsc23)s1,-5.20 ,-3.44 ,CCc1cc(-c2sc3c(N(c4ccc(C)cc4)c4ccc(C)cc4)c(-c4cc(CC)c(/C=C5\C(=O)c6cc(F)c(F)cc6C5=C(C#N)C#N)s4)sc3c2N(c2ccc(C)cc2)c2ccc(C)cc2)sc1/C=C1\C(=O)c2cc(F)c(F)cc2C1=C(C#N)C#N,-5.59 ,-4.01 ,12.28,22.76,0.70,0.77,10.1021/acsami.1c09597
CC1=C(C(F)=C(C(OCC(CCCC)CC)=O)S2)C2=C(S1)C(S3)=CC(C3=C4OCC(CC)CCCC)=C(OCC(CCCC)CC)C5=C4C=C(C)S5,-5.15 ,-3.31 ,O=C(C(C=C12)=C3C4=C1C5=C6C(C4=CC=C37)=CC=C8C6=C(C(N(C(CCCCC)CCCCC)C8=O)=O)C=C5C9=C2C(C=C%10C(N(C(CCCCC)CCCCC)C%11=O)=O)=C%12C%13=C9C=C%14C%15=C(C(N(C(CCCCC)CCCCC)C%14=O)=O)C=CC(C%16=C%12C%10=C%11C=C%16)=C%13%15)N(C(CCCCC)CCCCC)C7=O,-6.04 ,-3.77 ,5.14,11.00,0.59,0.79,10.1021/ja5092613
CCc1ccc(-c2c3cc(-c4ccc(-c5sc(-c6ccc(-c7cc8c(-c9ccc(CC)s9)c9sc(-c%10ccc(-c%11sc(-c%12ccc(-c%13cc%14c(-c%15ccc(CC)s%15)c%15sc(-c%16ccc(-c%17sc(-c%18cccs%18)c%18c%17C(=O)c%17c(CC)sc(CC)c%17C%18=O)s%16)cc%15c(-c%15ccc(CC)s%15)c%14s%13)s%12)c%12c%11C(=O)c%11c(CC)sc(CC)c%11C%12=O)s%10)cc9c(-c9ccc(CC)s9)c8s7)s6)c6c5C(=O)c5c(CC)sc(CC)c5C6=O)s4)sc3c(-c3ccc(CC)s3)c3ccsc23)s1,-5.21 ,-3.41 ,CCc1ccc(C2(c3ccc(CC)cc3)c3cc4c(cc3-c3sc(/C=C5\C(=O)c6cc(Cl)c(Cl)cc6C5=C(C#N)C#N)cc32)C(c2ccc(CC)cc2)(c2ccc(CC)cc2)c2c-4sc3c4c(sc23)-c2cc3c(cc2C4(c2ccc(CC)cc2)c2ccc(CC)cc2)-c2sc(/C=C4\C(=O)c5cc(Cl)c(Cl)cc5C4=C(C#N)C#N)cc2C3(c2ccc(CC)cc2)c2ccc(CC)cc2)cc1,-5.35 ,-3.91 ,10.70,18.90,0.67,0.85,10.1021/acs.chemmater.8b05047
CCC1=C(F)C=C(C2=C3C=C(C4=CC=C(C5=C6C(=O)C7=C(CC)SC(CC)=C7C(=O)C6=C(C6=CC=C(C)S6)S5)S4)SC3=C(C3=CC(F)=C(CC)S3)C3=C2SC(C)=C3)S1,-5.56 ,-3.64 ,CCn1c2cc(-c3ccc(/C=C4\C(=O)c5cc(Br)ccc5C4=C(C#N)C#N)s3)ccc2c2ccc(-c3ccc(/C=C4\C(=O)c5cc(Br)ccc5C4=C(C#N)C#N)s3)cc21,-5.73 ,-3.86 ,9.85,15.66,0.65,0.97,10.1021/acsaem.1c00369
CC1=CC(CCCCCC)=C(C)S1,-5.00 ,-3.10 ,O=C(N1C2=CC(C(CCCCCC)(CCCCCC)C3C4C=CC=C3)=C4C=C2)C(C5=C6C=CC=C5C1=O)=CC=C6C#CC(S7)=C(CCCCCC)C=C7C(C8=NSN=C98)=CC%10=C9C=C(C%11=CC(CCCCCC)=C(C#CC%12=CC=C%13C(N(C(C%14=CC=CC%12=C%14%13)=O)C(C=C%15)=CC%16=C%15C%17C=CC=CC%17C%16(CCCCCC)CCCCCC)=O)S%11)C%18=NSN=C%10%18,-6.12 ,-3.42 ,2.14,4.50,0.52,0.92,10.1021/acsomega.8b00350
CC(SC1=C2C3=CC=C(CC(CCCCCCCC)CCCCCCCCCC)S3)=CC1=C(C4=CC=C(CC(CCCCCCCC)CCCCCCCCCC)S4)C5=C2C=C(S5)C6=CC(F)=C(/C=C/C7=C(F)C=C(C)S7)S6,-5.23 ,-3.33 ,CCCCCCC(C=C1)=CC=C1C2(C3=CC=C(CCCCCC)C=C3)C4=CC5=C(C(C6=C5SC7=C6SC(/C=C8C(C(C=CC=C9)=C9C\8=C(C#N)\C#N)=O)=C7)(C%10=CC=C(CCCCCC)C=C%10)C%11=CC=C(CCCCCC)C=C%11)C=C4C%12=C2C(SC(/C=C%13C(C(C=CC=C%14)=C%14C\%13=C(C#N)/C#N)=O)=C%15)=C%15S%12,-5.63 ,-4.05 ,6.50,12.20,0.60,0.88,10.1021/acs.jpcc.8b05184
CCc1cc(C)sc1-c1sc(-c2cc(CC)c(-c3sc(-c4cc(CC)c(-c5sc(C)cc5CC)s4)cc3CC)s2)cc1CC,-5.00 ,-3.10 ,CCOC(=O)c1cc(-c2cc3c(s2)-c2cc4c(cc2C3(c2ccc(CC)cc2)c2ccc(CC)cc2)-c2sc(-c3cc(C(=O)OCC)c(/C=C5\C(=O)c6cc(F)c(F)cc6C5=C(C#N)C#N)s3)cc2C4(c2ccc(CC)cc2)c2ccc(CC)cc2)sc1/C=C1\C(=O)c2cc(F)c(F)cc2C1=C(C#N)C#N,-5.35 ,-3.93 ,7.76,14.41,0.61,0.88,10.1002/solr.202000421
CCCCC(CC)CC(S1)=CC=C1C2=C3C(C=C(S3)C4=CC(NC(OCC(CCCCCCCC)CCCCCCCCCC)=O)=C(C5=NC(SC(C6=C(NC(OCC(CCCCCCCC)CCCCCCCCCC)=O)C=C(C)S6)=N7)=C7S5)S4)=C(C8=CC=C(CC(CC)CCCC)S8)C9=C2C=C(C)S9,-5.41 ,-3.57 ,O=C(C(C=C(F)C(F)=C1)=C1C/2=C(C#N)/C#N)C2=C/C3=C(CCCCCCCCCCC)C(SC4=C5N(CC(CC)CCCC)C6=C4C7=NSN=C7C8=C6N(CC(CC)CCCC)C9=C8SC%10=C9SC(/C=C%11/C(C%12=C(C%11=O)C=C(F)C(F)=C%12)=C(C#N)\C#N)=C%10CCCCCCCCCCC)=C5S3,-5.65 ,-4.10 ,12.90,21.70,0.69,0.85,10.1021/acs.chemmater.0c03720
CC1=CC(CCCCCC)=C(C)S1,-5.00 ,-3.10 ,CCN(C/1=O)/C(SC1=C\C2=CC=C(C3=CC(C4(C(C=CC=C5)=C5C6=C4C=CC=C6)C7C8C=CC(C(C9=NN(CCCCCCCC)N=C%109)=CC=C%10/C=C%11S/C(N(C/%11=O)CC)=C(C#N)\C#N)=C7)=C8C=C3)C%12=NN(CCCCCCCC)N=C2%12)=C(C#N)/C#N,-5.70 ,-3.57 ,0.57,2.09,0.30,0.91,10.1002/cjoc.201700792
O=C1N(C(C2=CC=C(S2)C)=C3C1=C(N(C3=O)CC(CCCCCC)CCCCCCCC)C4=CC=C(S4)C5=CC=C(S5)C)CC(CCCCCCCC)CCCCCC,-5.40 ,-4.07 ,CCCCCCC(C=C1)=CC=C1C2(C3=CC=C(CCCCCC)C=C3)C4=CC5=C(C(C6=C5SC7=C6SC(/C=C8C(C(C=CC=C9)=C9C\8=C(C#N)\C#N)=O)=C7)(C%10=CC=C(CCCCCC)C=C%10)C%11=CC=C(CCCCCC)C=C%11)C=C4C%12=C2C(SC(/C=C%13C(C(C=CC=C%14)=C%14C\%13=C(C#N)/C#N)=O)=C%15)=C%15S%12,-5.61 ,-4.02 ,1.90,4.20,0.59,0.78,10.1039/c7cp00494j
O=C(/C(S1)=C\C(S2)=CC3=C2C(C4=CC=C(CC(CC)CCCC)S4)=C(C=C(C(S5)=CC6=C5C(C7=CC=C(CC(CC)CCCC)S7)=C(C=C(C(S8)=CC9=C8C(C%10=CC=C(CC(CC)CCCC)S%10)=C(C=C(/C=C%11C(N(CCCCCCCC)C(S/%11)=S)=O)S%12)C%12=C9C%13=CC=C(CC(CC)CCCC)S%13)S%14)C%14=C6C%15=CC=C(CC(CC)CCCC)S%15)S%16)C%16=C3C%17=CC=C(CC(CC)CCCC)S%17)N(CCCCCCCC)C1=S,-5.51 ,-3.34 ,O=C(C1=C2C=C(C(F)=C1)F)C(/C2=C(C#N)\C#N)=C\C3=CC4=C(S3)C(C(C5=CC=C(C=C5)CCCCCC)(C6=CC7=C(C(C8=CC=C(C=C8)CCCCCC)(C9=C7SC%10=C9SC(/C=C(C(C%11=C%12C=C(C(F)=C%11)F)=O)/C%12=C(C#N)\C#N)=C%10)C%13=CC=C(C=C%13)CCCCCC)C=C%146)C%15=CC=C(C=C%15)CCCCCC)=C%14S4,-5.74 ,-4.01 ,9.14,16.15,0.61,0.93,10.1002/inf2.12163
CC1=CC(C(C2=CC(F)=C(CC(CCCC)CC)S2)=C(SC(C3=CC=C(C4=C5C(C(C6=C(CC(CC)CCCC)SC(CC(CCCC)CC)=C6C5=O)=O)=C(C7=CC=C(C)S7)S4)S3)=C8)C8=C9C%10=CC(F)=C(CC(CC)CCCC)S%10)=C9S1,-5.45 ,-3.64 ,O=C1C2=CC(F)=C(F)C=C2C(/C1=C/C(S3)=CC4=C3C(S5)=C(N4CC(CC)CCCC)C6=C5C(OCC(CCCC)CC)=C(C(N(CC(CC)CCCC)C7=C8SC(/C=C9/C(C%10=CC(F)=C(F)C=C%10C9=O)=C(C#N)/C#N)=C7)=C8S%11)C%11=C6OCC(CCCC)CC)=C(C#N)\C#N,-5.60 ,-3.96 ,10.87,19.76,0.64,0.88,10.1093/nsr/nwaa189
CC(SC1=C2C3=CC(F)=C(CC(CC)CCCC)S3)=CC1=C(C4=CC(F)=C(CC(CC)CCCC)S4)C5=C2C=C(S5)C6=CC=C(C7=C8C(C(C9=C(CC(CC)CCCC)SC(CC(CC)CCCC)=C9C8=O)=O)=C(C%10=CC=C(C)S%10)S7)S6,-5.45 ,-3.65 ,O=C1C2=C(C(/C1=C/C(S3)=CC(CC(CC)CCCC)=C3C4=CC(C(C(C=C5)=CC=C5CCCCCC)(C6=C7)C(C=C8)=CC=C8CCCCCC)=C(C6=CC9=C7C(SC(C%10=C(C=C(/C=C%11C(C(C=C(F)C(F)=C%12)=C%12C\%11=C(C#N)\C#N)=O)S%10)CC(CCCC)CC)=C%13)=C%13C(C(C=C%14)=CC=C%14CCCCCC)9C(C=C%15)=CC=C%15CCCCCC)S4)=C(C#N)\C#N)C=C(F)C(F)=C2,-5.51 ,-4.07 ,9.30,18.23,0.56,0.91,10.1021/acsami.9b10243
CC(SC1=C2C3=CC=C(CC(CC)CCCC)S3)=CC1=C(C4=CC=C(CC(CC)CCCC)S4)C5=C2C=C(S5)C6=CC=C(C7=C8C(C(C9=C(CC(CC)CCCC)SC(CC(CC)CCCC)=C9C8=O)=O)=C(C%10=CC=C(C)S%10)S7)S6,-5.21 ,-3.41 ,O=C(C(C=CC=C1)=C1C/2=C(C#N)\C#N)C2=C/C(S3)=CC4=C3C5=CC(C(CCCCCCCC)(CCCCCCCC)OC6=C7SC(/C=C8C(C(C=CC=C9)=C9C\8=C(C#N)\C#N)=O)=C6)=C7C=C5C(CCCCCCCC)(CCCCCCCC)O4,-5.46 ,-4.03 ,8.88,17.08,0.69,0.75,10.1016/j.nanoen.2017.12.030
CC1=CC2=C(S1)C(CCC(CCCC)CCCCCC)=C3C=C(SC3=C2CCC(CCCC)CCCCCC)C4=CC=C(S4)C5=C(C(F)=C(C6=NN(N=C65)CC(CCCC)CCCCCC)C7=CC=C(S7)C)F,-5.38 ,-3.17 ,O=C(C(C=CC=C1)=C1C/2=C(C#N)\C#N)C2=C/C3=CC(S4)=C(S3)C5=C4C6=CC(C(C7=C8SC9=C7SC(/C=C%10C(C(C=CC=C%11)=C%11C\%10=C(C#N)\C#N)=O)=C9)(C%12=CC=C(CCCCCC)S%12)C%13=CC=C(CCCCCC)S%13)=C8C=C6C(C%14=CSC(CCCCCC)=C%14)5C%15=CC=C(CCCCCC)S%15,-5.66 ,-3.93 ,10.44,17.82,0.66,0.88,10.1002/advs.201801560
O=C(OCC(CC)CCCC)C1=C(F)C2=C(C)SC(C3=CC4=C(C(C5=CC=C(CC(CC)CCCC)S5)=C(C=C(C)S6)C6=C4C7=CC=C(CC(CC)CCCC)S7)S3)=C2S1,-5.22 ,-3.64 ,O=C(C(C=C(Cl)C(Cl)=C1)=C1C/2=C(C#N)\C#N)C2=C/C3=CC(C4(C5=CC=C(CCCCCC)C=C5)C6=CC=C(CCCCCC)C=C6)=C(S3)C7=C4C8=C(OCC(CC)CCCC)C(SC9=C%10C(C%11=CC=C(CCCCCC)C=C%11)(C%12=CC=C(CCCCCC)C=C%12)C%13=C9SC(/C=C%14C(C(C=C(Cl)C(Cl)=C%15)=C%15C\%14=C(C#N)\C#N)=O)=C%13)=C%10C(OCC(CC)CCCCC)=C8S7,-5.49 ,-4.09 ,11.20,22.50,0.71,0.70,10.1021/jacs.7b11278
CC1=CC2=C(C(CCC(CCCCCC)CCCC)=C(C=C(C3=CC=C(C4=C(F)C(F)=C(C5=CC=C(C)S5)C6=NN(CC(CCCC)CCCCCC)N=C64)S3)S7)C7=C2CCC(CCCC)CCCCCC)S1,-5.36 ,-3.05 ,O=C(C1=C2C=C(C(F)=C1)F)C(/C2=C(C#N)\C#N)=C\C3=CC4=C(S3)C(C(C5=CC=C(C=C5)CCCCCC)(C6=CC7=C(C(C8=CC=C(C=C8)CCCCCC)(C9=C7SC%10=C9SC(/C=C(C(C%11=C%12C=C(C(F)=C%11)F)=O)/C%12=C(C#N)\C#N)=C%10)C%13=CC=C(C=C%13)CCCCCC)C=C%146)C%15=CC=C(C=C%15)CCCCCC)=C%14S4,-5.74 ,-4.01 ,8.20,18.43,0.60,0.74,10.1021/acs.chemmater.8b02222
CC1=CC(CCCCCC)=C(C)S1,-5.00 ,-3.10 ,O=C1C(C2=C(C3=CC=C(C4=CC(F)=C(F)C(F)=C4)S3)N1CC(CC)CCCC)=C(C(S5)=CC=C5C6=CC7=C(C8C(C7(C9C%10C=CC(C%11=CC=C(C%12=C%13C(C(N%12CC(CC)CCCC)=O)=C(C%14=CC=C(C%15=CC(F)=C(F)C(F)=C%15)S%14)N(CC(CC)CCCC)C%13=O)S%11)=C9)C%16=C%10C=CC(C%17=CC=C(C%18=C%19C(C(N%18CC(CC)CCCC)=O)=C(C%20=CC=C(C%21=CC(F)=C(F)C(F)=C%21)S%20)N(CC(CC)CCCC)C%19=O)S%17)=C%16)C=C(C%22=CC=C(C%23=C%24C(C(N%23CC(CC)CCCC)=O)=C(C%25=CC=C(C%26=CC(F)=C(F)C(F)=C%26)S%25)N(CC(CC)CCCC)C%24=O)S%22)C=C8)C=C6)N(CC(CC)CCCC)C2=O,-5.29 ,-3.54 ,1.67,4.82,0.37,0.93,10.1039/c8nj01549j
CC(SC1=C2C3=CC(CCCCCCCC)=C(CCCCCCCC)S3)=CC1=C(C4=CC(CCCCCCCC)=C(CCCCCCCC)S4)C5=C2C=C(S5)C6=CC(CCCCCC)=C(C7=NC(SC(C8=C(CCCCCC)C=C(C)S8)=N9)=C9S7)S6,-5.43 ,-2.93 ,O=C(C(C=CC=C1)=C1C/2=C(C#N)\C#N)C2=C/C3=CC(S4)=C(S3)C5=C4C6=CC(C(C7=C8SC9=C7SC(/C=C%10C(C(C=CC=C%11)=C%11C\%10=C(C#N)\C#N)=O)=C9)(C%12=CC(F)=C(OCCCCCC)C=C%12)C%13=CC(F)=C(OCCCCCC)C=C%13)=C8C=C6C(C%14=CC=C(OCCCCCC)C(F)=C%14)5C%15=CC(F)=C(OCCCCCC)C=C%15,-5.61 ,-3.72 ,6.69,12.55,0.61,0.88,10.1021/acssuschemeng.7b03606
CC1=C(C(F)=C(C(OCC(CCCC)CC)=O)S2)C2=C(S1)C(S3)=CC(C3=C4C5=CC=C(CC(CCCC)CC)S5)=C(C6=CC=C(CC(CC)CCCC)S6)C7=C4C=C(C)S7,-5.22 ,-3.64 ,O=C(N1CC(CCCC)CC)C2=C(C3=C(CCCCCCCC)C=C(/C=C4C(N(CC)/C(S/4)=C(C#N)\C#N)=O)S3)SC(C5=CC=C(C6=C7C(C(N(CC(CCCC)CC)C7=O)=O)=C(C8=C(CCCCCCCC)C=C(/C=C9C(N(CC)/C(S/9)=C(C#N)\C#N)=O)S8)S6)C%10=NSN=C%105)=C2C1=O,-5.38 ,-3.66 ,6.42,14.68,0.54,0.81,10.1039/D0TC00225A
CC(SC1=C2C3=CC=C(CC(CC)CCCC)S3)=CC1=C(C4=CC=C(CC(CC)CCCC)S4)C5=C2C=C(S5)C6=CC=C(C7=C8C(C(C9=C(CC(CC)CCCC)SC(CC(CC)CCCC)=C9C8=O)=O)=C(C%10=CC=C(C)S%10)S7)S6,-5.28 ,-3.48 ,O=C(N1C(CCCCCCCC)CCCCCCCCCC)C2=C3C4=C(C(OC5(C)C)=C2)C6=C5C=C7C8=C(C(N(C(CCCCCCCC)CCCCCCCCCC)C7=O)=O)C=C(C#CC9=CC=C(N(C%10=CC=CC=C%10)C%11=CC=C(C#CC%12=CC(C(N%13C(CCCCCCCCCC)CCCCCCCC)=O)=C%14C%15=C%12C%16=CC=C%17C%18=C(C(N(C(CCCCCCCC)CCCCCCCCCC)C%17=O)=O)C=C%19C(C%15=C(C(C)(C)O%19)C=C%14C%13=O)=C%16%18)C=C%11)C=C9)C(C4=CC=C3C1=O)=C68,-5.52 ,-3.83 ,1.31,3.84,0.37,0.87,10.1039/c8tc02823k
CC1=CC(C(C2=CC(F)=C(CC(CCCC)CC)S2)=C(SC(C3=CC=C(C4=C5C(C(C6=C(CC(CC)CCCC)SC(CC(CCCC)CC)=C6C5=O)=O)=C(C7=CC=C(C)S7)S4)S3)=C8)C8=C9C%10=CC(F)=C(CC(CC)CCCC)S%10)=C9S1,-5.45 ,-3.64 ,O=C1C2=C(C=C(F)C(F)=C2)C(/C1=C/C(S3)=C(CCCCCCCCCCC)C4=C3C(N5CC(CC)CCCC)=C(S4)C6=C5C(N(CC(CC)CCCC)C7=C8SC9=C7SC(/C=C%10C(C(C=C(Cl)C(Cl)=C%11)=C%11C\%10=C(C#N)/C#N)=O)=C9CCCCCCCCCCC)=C8C%12=NSN=C%126)=C(C#N)\C#N,-5.87 ,-3.83 ,16.01,25.29,0.74,0.85,10.1002/adfm.202000456
CC1=C(CCCCCC)C=C(C)S1,-4.85 ,-2.84 ,O=C1N(CC(CC)CCCC)C(C(C2=C1C=CC=C23)=CC=C3C(S4)=CC=C4/C(C#N)=C/C5=CC=C(/C=C(C(S6)=CC=C6C7=CC=C8C(N(C(C9=C8C7=CC=C9)=O)CC(CCCC)CC)=O)\C#N)C=C5)=O,-5.90 ,-3.42 ,2.51,8.04,0.46,0.73,10.1002/aenm.201400929
CC1=CC2=C(S1)C(OCCCCCCCCCCCC)=C3C(SC(C4=CC(C(C=C(C)S5)=C5C(C(N6CC(CCCCCCCC)CCCCCCCCCC)=O)=C7C6=O)=C7S4)=C3)=C2OCCCCCCCCCCCC,-5.46 ,-3.53 ,CCCCCCC(C1=C2SC(/C(C#N)=C(C#N)\C#N)=C1)(CCCCCC)C3=C2SC(C4=CC=C(C(S5)=CC6=C5C(S7)=C(C6(CCCCCC)CCCCCC)C=C7/C(C#N)=C(C#N)/C#N)C8=NN(C9=CC(C(F)(F)F)=CC(C(F)(F)F)=C9)N=C48)=C3,-5.77 ,-4.13 ,10.31,21.38,0.67,0.72,10.1039/D2TC02289C
CC1=CC(C(C2=CC=C(CC(CCCC)CC)S2)=C(SC(C3=CC=C(C4=C5C(C(C6=C(CC(CC)CCCC)SC(CC(CCCC)CC)=C6C5=O)=O)=C(C7=CC=C(C)S7)S4)S3)=C8)C8=C9C%10=CC=C(CC(CC)CCCC)S%10)=C9S1,-5.34 ,-3.44 ,O=C1C2=C(C=C(F)C(F)=C2)C(/C1=C/C(S3)=CC4=C3C(S5)=C(N4C(CCCCCCCC)CCCCCCCC)C=C5C6=C(OCC(CCCCCC)CCCCCCCC)C=C(C(S7)=CC8=C7C(S9)=C(N8C(CCCCCCCC)CCCCCCCC)C=C9/C=C%10C(C%11=C(C\%10=C(C#N)\C#N)C=C(F)C(F)=C%11)=O)C(OCC(CCCCCCCC)CCCCCC)=C6)=C(C#N)\C#N,-5.55 ,-3.74 ,8.34,15.92,0.60,0.88,10.1016/j.cej.2021.128770
CC1=CC2=C(S1)C(C3=CC(Cl)=C(CC(CC)CCCC)C3)=C4C(SC(C5=C(CC(CCCC)CCCCCC)C=C(C6=CC7=C(C(SC(C8=CC(CC(CCCC)CCCCCC)=C(C)S8)=C9)=C9C%10=NSN=C%107)S6)S5)=C4)=C2C%11=CC(Cl)=C(CC(CCCC)CC)S%11,-5.32 ,-3.36 ,CCCCCCC(CCCC)Cn1c2c3sc(/C=C4\C(=O)c5cc(F)c(F)cc5C4=C(C#N)C#N)c(-c4ccc(Cl)s4)c3sc2c2c3nsnc3c3c4sc5c(-c6ccc(Cl)s6)c(/C=C6\C(=O)c7cc(F)c(F)cc7C6=C(C#N)C#N)sc5c4n(CC(CCCC)CCCCCC)c3c21,-5.73 ,-4.32 ,17.30,26.70,0.76,0.86,10.1021/jacs.2c13247
CC1=CC(CCCCCC)=C(C)S1,-5.20 ,-3.20 ,O=C1C2=C(C=CC(C3=CC=C(C4=C(C=CC=C5C(N(CCC(CCCCCC)CCCCCCCC)C6=O)=O)C5=C6C=C4)S3)=C2)C7=CC=C(C8=CC=C(C9=C(C=CC=C%10C(N(CCC(CCCCCC)CCCCCCCC)C%11=O)=O)C%10=C%11C=C9)S8)C=C71,-6.06 ,-3.98 ,2.50,7.20,0.41,0.86,10.1021/acsami.6b16395
FC1=C(C2=CC=C(C)S2)C3=NC(OCC(CCCCCC)CCCCCCCC)=CN=C3C(C)=C1F,-5.54 ,-2.98 ,CCCCCCCCC1(CCCCCCCC)C2=C(C3=C(O1)C=C(/C=C4C(C(C=CC=C5)=C5C\4=C(C#N)\C#N)=O)S3)C=C(C(CCCCCCCC)(CCCCCCCC)OC6=C7SC(/C=C8/C(C9=C(C8=O)C=CC=C9)=C(C#N)/C#N)=C6)C7=C2,-5.67 ,-3.89 ,10.42,17.17,0.68,0.90,10.1039/c8ta05920a
CC1=CC(C(C2=CC=C(CC(CCCC)CC)S2)=C(SC(C3=CC=C(C4=C5C(C(C6=C(CC(CC)CCCC)SC(CC(CCCC)CC)=C6C5=O)=O)=C(C7=CC=C(C)S7)S4)S3)=C8)C8=C9C%10=CC=C(CC(CC)CCCC)S%10)=C9S1,-5.34 ,-3.44 ,O=C(C1=CC=C(C)C=C1C/2=C(C#N)\C#N)C2=C/C3=C(CCCCCCCCCCC)C(S4)=C(S3)C5=C4C6=C(N5CC(CCCCCCCCCC)CCCCCCCCCCCC)C7=C(C(SC8=C9SC(/C=C%10/C(C%11=CC(C%12=CC=C(C)C%12)=CC=C%11C%10=O)=C(C#N)/C#N)=C8CCCCCCCCCCC)=C9N7CC(CCCCCCCCCC)CCCCCCCCCCCC)C%13=NSN=C6%13,-5.64 ,-3.82 ,14.40,22.60,0.71,0.90,10.1016/j.nanoen.2020.104718
CC1=CC(C(C2=CC(F)=C(CC(CCCC)CC)S2)=C(SC(C3=CC=C(C4=C5C(C(C6=C(CC(CC)CCCC)SC(CC(CCCC)CC)=C6C5=O)=O)=C(C7=CC=C(C)S7)S4)S3)=C8)C8=C9C%10=CC(F)=C(CC(CC)CCCC)S%10)=C9S1,-5.45 ,-3.64 ,O=C1C2=C(Cl)SC=C2C(/C1=C/C3=CC(SC4=C5C(C6=CC=C(CCCCCC)C=C6)(C7=CC=C(CCCCCC)C=C7)C8=CC(C9=C%10C%11=C(C=C(/C=C%12/C(C%13=CSC(Cl)=C%13C%12=O)=C(C#N)/C#N)S%11)S9)=C(C=C48)C%10(C%14=CC=C(CCCCCC)C=C%14)C%15C=CC(CCCCCC)=CC%15)=C5S3)=C(C#N)\C#N,-5.58 ,-4.01 ,13.60,20.10,0.74,0.91,10.1002/aenm.201900041
CC1=C(CCCCCC)C=C(C)S1,-4.85 ,-2.84 ,CCCCC(CC)CC1(CC(CC)CCCC)C2=C(SC(C3=C(CCCCCC)C=C(/C=C(C#N)/C#N)S3)=C2)C4=C1C=C(C5=C(CCCCCC)C=C(/C=C(C#N)/C#N)S5)S4,-5.62 ,-3.74 ,0.31,1.76,0.31,0.58,10.1016/j.yexcr.2015.07.016
CC1=C(C(F)=C(C(OCC(CCCC)CC)=O)S2)C2=C(S1)C(S3)=CC(C3=C4C5=CC=C(CC(CCCC)CC)S5)=C(C6=CC=C(CC(CC)CCCC)S6)C7=C4C=C(C)S7,-5.22 ,-3.64 ,O=C(C(C1=C2C3=CC=C14)=CC(C)=C2C(C5=C3C(/C=C/C)=CC6=C57)=CC=C7C(N(C(CCCCCC)CCCCCC)C6=O)=O)N(C(CCCCCC)CCCCCC)C4=O,-5.77 ,-4.03 ,7.57,15.90,0.63,0.74,10.1002/adma.201602387
FC(C(F)=C(C1=CC(CC(CCCCCCCCCCCC)CCCCCCCCCC)=C(C2=CC=C(C3=C(F)C(F)=C(C4=CC=C(C)S4)C=C3)S2)S1)C5=NN(CCC)N=C56)=C6C7=CC(CC(CCCCCCCCCC)CCCCCCCCCCCC)=C(C)S7,-5.36 ,-3.30 ,O=C1C2=CC=CC=C2C(/C1=C/C3=CC(SC4=C5C(C6=CC=C(CCCCCC)S6)(C7=CC=C(CCCCCC)S7)C8=CC9=C(C=C48)C(C%10=CC=C(CCCCCC)S%10)(C%11=CC=C(CCCCCC)S%11)C%12=C9SC%13=C%12SC(/C=C%14C(C%15=CC=CC=C%15C\%14=C(C#N)/C#N)=O)=C%13)=C5S3)=C(C#C)/C#N,-5.66 ,-3.93 ,10.80,16.70,0.68,0.92,10.1038/ncomms13094
O=C(C1=C(C2=C(SC(C3=CC4=C(S3)C(C5=CC=C(S5)CC(CCCC)CC)=C6C=C(SC6=C4C7=CC=C(S7)CC(CCCC)CC)C)=C2S1)C)Cl)OCC(CCCC)CC,-5.43 ,-3.55 ,CCCCCCC(C=C1)=CC=C1C2(C3=CC=C(CCCCCC)C=C3)C4=CC5=C(C(C6=C5SC7=C6SC(/C=C8C(C(C=CC=C9)=C9C\8=C(C#N)\C#N)=O)=C7)(C%10=CC=C(CCCCCC)C=C%10)C%11=CC=C(CCCCCC)C=C%11)C=C4C%12=C2C(SC(/C=C%13C(C(C=CC=C%14)=C%14C\%13=C(C#N)/C#N)=O)=C%15)=C%15S%12,-5.51 ,-3.78 ,7.57,14.53,0.58,0.91,10.1021/acsenergylett.7b00551
CC1=CC(C(C2=CC(F)=C(CC(CCCC)CC)S2)=C(SC(C3=CC=C(C4=C5C(C(C6=C(CC(CC)CCCC)SC(CC(CCCC)CC)=C6C5=O)=O)=C(C7=CC=C(C)S7)S4)S3)=C8)C8=C9C%10=CC(F)=C(CC(CC)CCCC)S%10)=C9S1,-5.45 ,-3.64 ,O=C(C(C=C(F)C(F)=C1)=C1C/2=C(C#N)/C#N)C2=C/C3=CC(SC(C4=C(N(C5=CC=C(CCCCCCCC)C=C5)C6=CC=C(CCCCCCCC)C=C6)C(SC(C7=CC8=C(S7)C=C(/C=C9C(C(C=C(F)C(F)=C%10)=C%10C\9=C(C#N)\C#N)=O)S8)=C%11N(C%12=CC=C(CCCCCCCC)C=C%12)C%13=CC=C(CCCCCCCC)C=C%13)=C%11S4)=C%14)=C%14S3,-5.54 ,-3.97 ,14.09,21.22,0.71,0.91,10.1002/cjoc.202200673
CC(SC1=C2C3=CC=C(CC(CC)CCCC)S3)=CC1=C(C4=CC=C(CC(CC)CCCC)S4)C5=C2C=C(S5)C6=CC=C(C7=C8C(C(C9=C(CC(CC)CCCC)SC(CC(CC)CCCC)=C9C8=O)=O)=C(C%10=CC=C(C)S%10)S7)S6,-5.30 ,-3.50 ,CCCCCCC(C=C1F)=CC=C1C2(C3=C(F)C=C(CCCCCC)C=C3)C4=CC5=C(C(C6=C5SC7=C6SC(/C=C8C(C(C=CC=C9)=C9C\8=C(C#N)\C#N)=O)=C7)(C%10=C(F)C=C(CCCCCC)C=C%10)C%11=C(F)C=C(CCCCCC)C=C%11)C=C4C%12=C2C(SC(/C=C%13C(C(C=CC=C%14)=C%14C\%13=C(C#N)/C#N)=O)=C%15)=C%15S%12,-5.66 ,-3.94 ,11.11,18.07,0.67,0.92,10.1039/c9ta07133d
CC1=CC(C(C2=CC=C(CC(CCCC)CC)S2)=C(SC(C3=CC=C(C4=C5C(C(C6=C(CC(CC)CCCC)SC(CC(CCCC)CC)=C6C5=O)=O)=C(C7=CC=C(C)S7)S4)S3)=C8)C8=C9C%10=CC=C(CC(CC)CCCC)S%10)=C9S1,-5.34 ,-3.44 ,O=C(C(C=C1)=C2C3=C1C4=C5C(C3=C6C=C27)=C(C8=C6C=C(C9=CC=C(C(C%10=CC(C(N%11CC(CCCCCC)CCCCCCCC)=O)=C%12C(C%13=CC=C%12C%11=O)=C%10C%14=C%15C%13=CC=C(C(N(CC(CCCCCC)CCCCCCCC)C%16=O)=O)C%15=C%16C=C%14%17)=C%17S%18)C%18=C9)S8)C=C%19C5=C(C(N(CC(CCCCCC)CCCCCCCC)C%19=O)=O)C=C4)N(CC(CCCCCC)CCCCCCCC)C7=O,-5.84 ,-3.65 ,5.65,9.66,0.61,0.96,10.1039/C8TC00089A
CCOC1=CC=C(C2=C3C=C(C4=CC=C(C5=C(F)C(F)=C(C6=CC=C(C)S6)C6=NN(CC)N=C56)S4)SC3=C(C3=CC=C(OCC)C=C3)C3=C2SC(C)=C3)C=C1,-5.27 ,-3.06 ,CCC1(CC)C2=C(c3ccc(-c4ccc(/C=C5\C(=O)c6cc(F)c(F)cc6C5=C(C#N)C#N)s4)cc31)C(CC)(CC)c1cc(-c3ccc(/C=C4\C(=O)c5cc(F)c(F)cc5C4=C(C#N)C#N)s3)ccc12,-5.61 ,-3.99 ,6.60,13.32,0.57,0.85,10.1002/aenm.201701674
FC1=C(C2=CC(CC(CCCCCCCCCCCC)CCCCCCCCCC)=C(C)S2)C3=NSN=C3C(C4=CC(CC(CCCCCCCCCCCC)CCCCCCCCCC)=C(C5=CC=C(C6=CC=C(C)S6)S5)S4)=C1F,-5.18 ,-3.49 ,CCN(C/1=O)C(SC1=C/C(C2=NSN=C23)=CC=C3C(S4)=CC5=C4C6=C(C5(CC(CCCC)CC)CC(CCCC)CC)C=C7C(C(CC(CC)CCCC)(CC(CC)CCCC)C8=C7SC(C9=CC=C(/C=C%10SC(N(CC)C\%10=O)=S)C%11=NSN=C%119)=C8)=C6)=S,-5.58 ,-3.90 ,11.10,17.20,0.63,1.02,10.1021/acsenergylett.7b00390
CC1=CC(CCCCCC)=C(C)S1,-5.00 ,-3.10 ,O=C(N(CCCCCCCC)C1=O)C2=CC=C(C3=C4C(C5=CC=C(CCCCCC)S5)=CC1C32)C6=C(C7=CC=C(CCCCCC)S7)C=C8C9=C6C4=CC=C9C(N(CCCCCCCC)C8=O)=O,-5.58 ,-3.81 ,0.02,0.23,0.34,0.29,10.1007/s11664-017-5706-3
CC(S1)=CC2=C1C(C3=CC=C(C(CCC)(CCC)CCC)S3)=C(C=C(C4=CC=C(C5=C(F)C(F)=C(C6=CC=C(C)S6)C7=NN(CC(CCCCCCCC)CCCCCC)N=C75)S4)S8)C8=C2C9=CC=C(C(CCC)(CCC)CCC)S9,-5.40 ,-3.24 ,O=C(N(CC)/C(S/1)=C(C#N)\C#N)C1=C/C(C2=NSN=C23)=CC=C3C(S4)=CC(CC(CCCCCC)CCCC)=C4C5=NC(SC(C(SC(C(C6=NSN=C67)=CC=C7/C=C8S/C(N(CC)C\8=O)=C(C#N)\C#N)=C9)=C9CC(CCCC)CCCCCC)=N%10)=C%10S5,-5.50 ,-3.80 ,6.30,12.75,0.54,0.92,10.1039/C8TA09370A
CC1=C(C(F)=C(C(OCC(CCCC)CC)=O)S2)C2=C(S1)C(S3)=CC(C3=C4C5=CC=C(CC(CCCC)CC)S5)=C(C6=CC=C(CC(CC)CCCC)S6)C7=C4C=C(C)S7,-5.22 ,-3.64 ,CCC(CCCC)CC1(CC(CCCC)CC)C2=C(SC(C3=CC=C(/C=C(C#N)/C#N)C4=NSN=C34)=C2)C5=C1C=C(C6=CC=C(C7=CC=C(/C=C(C#N)/C#N)C8=NSN=C87)S6)C=C5,-5.64 ,-3.94 ,6.27,13.34,0.59,0.79,10.1007/s40843-017-9059-3
CC(SC1=C2C3=CC=C(CC(CC)CCCC)S3)=CC1=C(C4=CC=C(CC(CC)CCCC)S4)C5=C2C=C(S5)C6=CC=C(C7=C8C(C(C9=C(CC(CC)CCCC)SC(CC(CC)CCCC)=C9C8=O)=O)=C(C%10=CC=C(C)S%10)S7)S6,-5.23 ,-3.42 ,CCCCCCC(C=C1)=CC=C1C2(C3=CC=C(CCCCCC)C=C3)C4=C(C5=CC(C6(C7=CC=C(CCCCCC)C=C7)C8=CC=C(CCCCCC)C=C8)=C(C9=C6C=C(C%10=CC(CCCCCC)=C(/C=C%11C(C(C=CC=C%12)=C%12C\%11=C(C#N)/C#N)=O)S%10)S9)C=C52)SC(C%13=CC(CCCCCC)=C(/C=C%14C(C(C=CC=C%15)=C%15C\%14=C(C#N)/C#N)=O)S%13)=C4,-5.59 ,-3.92 ,11.92,20.33,0.70,0.84,10.1002/aenm.201901280
CC1=CC(CCCCCC)=C(C)S1,-5.10 ,-3.20 ,CCCCCCC(C=C1)=CC=C1C2(C3=CC=C(CCCCCC)C=C3)C4=CC5=C(C(C6=C5SC7=C6SC(/C=C8C(C(C=CC(C)=C9)=C9C\8=C(C#N)\C#N)=O)=C7)(C%10=CC=C(CCCCCC)C=C%10)C%11=CC=C(CCCCCC)C=C%11)C=C4C%12=C2C(SC(/C=C%13C(C(C=CC(C)=C%14)=C%14C\%13=C(C#N)/C#N)=O)=C%15)=C%15S%12,-5.58 ,-3.98 ,2.30,9.80,0.53,0.45,10.1039/c9ta07361b
CC1=CC(C(C2=CC=C(CC(CCCC)CCCCCC)C=C2)=C(SC(C3=CC=C(C4=C5C(C(C6=C(CC(CC)CCCC)SC(CC(CCCC)CC)=C6C5=O)=O)=C(C7=CC=C(C)S7)S4)S3)=C8)C8=C9C%10=CC=C(CC(CCCCCC)CCCC)C=C%10)=C9S1,-5.43 ,-3.36 ,O=C1C2=C(C=CC(F)=C2)C(/C1=C/C(S3)=CC4=C3C5=CC(C(C6=CC=C(CCCCCC)C=C6)(C7=CC=C(CCCCCC)C=C7)C8=C9SC(/C=C%10/C(C(C=CC(F)=C%11)=C%11C%10=O)=C(C#N)\C#N)=C8)=C9C=C5C4(C%12=CC=C(CCCCCC)C=C%12)C%13=CC=C(CCCCCC)C=C%13)=C(C#N)/C#N,-5.84 ,-4.06 ,8.30,13.89,0.69,0.87,10.1039/C8TA07334A
CC(SC1=C2C3=CC=C(CC(CC)CCCC)S3)=CC1=C(C4=CC=C(CC(CC)CCCC)S4)C5=C2C=C(S5)C6=CC=C(C7=C8C(C(C9=C(CC(CC)CCCC)SC(CC(CC)CCCC)=C9C8=O)=O)=C(C%10=CC=C(C)S%10)S7)S6,-5.18 ,-3.38 ,O=C(C(C=CC(Br)=C1)=C1C/2=C(C#N)/C#N)C2=C/C3=CC4=C(S3)C5=CC6=C(C(C=C(C(CCCCCCCC)(CCCCCCCC)C7=C8SC(/C=C9C(C(C=CC(Br)=C%10)=C%10C\9=C(C#N)\C#N)=O)=C7)C8=C%11)=C%11C6(CCCCCCCC)CCCCCCCC)C=C5C4(CCCCCCCC)CCCCCCCC,-5.62 ,-4.06 ,12.05,18.22,0.76,0.87,10.1002/aenm.201702870
CC1=C(C=C(C(C(CC)CCCC)=O)S2)C2=C(S1)C(S3)=CC(C3=C4C5=CC=C(CC(CCCC)CC)S5)=C(C6=CC=C(CC(CC)CCCC)S6)C7=C4C=C(C)S7,-5.11 ,-3.25 ,O=C(N1C(CCC)CCC)C2=C3C(C4=CC=C3C1=O)=C(C=C2)C5=C(C4=C(C6=CC(C(N7C(CCC)CCC)=O)=C8C(C9=CC=C8C7=O)=C6C%10=C(C9=CC=C%11C(N(C(CCC)CCC)C%12=O)=O)C%11=C%12C=C%10)C=C%13C(N(C(CCC)CCC)C%14=O)=O)C%13=C%14C=C5,-5.94 ,-3.91 ,1.92,6.68,0.43,0.67,10.1039/C3CC47204C
CC(SC1=C2C3=CC=C(CC(CC)CCCC)S3)=CC1=C(C4=CC=C(CC(CC)CCCC)S4)C5=C2C=C(S5)C6=CC=C(C7=C8C(C(C9=C(CC(CC)CCCC)SC(CC(CC)CCCC)=C9C8=O)=O)=C(C%10=CC=C(C)S%10)S7)S6,-5.36 ,-3.54 ,CCCCCCC(C=C1)=CC=C1C2(C3=CC=C(CCCCCC)C=C3)C4=CC5=C(C(C6=C5SC7=C6SC(/C=C8C(C(C(OC)=CC=C9)=C9C\8=C(C#N)\C#N)=O)=C7)(C%10=CC=C(CCCCCC)C=C%10)C%11=CC=C(CCCCCC)C=C%11)C=C4C%12=C2C(SC(/C=C%13C(C(C(OC)=CC=C%14)=C%14C\%13=C(C#N)/C#N)=O)=C%15)=C%15S%12,-5.49 ,-3.81 ,7.90,14.69,0.56,0.96,10.1002/aenm.201700183
CCC[Si](CCC)(C1=CC=C(C(C2=C3C=C(C4=CC=C(C5=C(F)C(F)=C(C6=CC=C(C)S6)C7=NN(CC(CCCCCC)CCCCCCCC)N=C57)S4)S2)=C8C(SC(C)=C8)=C3C9=CC=C([Si](CCC)(CCC)CCC)S9)S1)CCC,-5.35 ,-3.40 ,CCCCCCC(C=C1)=CC=C1C2(C3=CC=C(CCCCCC)C=C3)C4=C(C=C(N5CC(CCCCCC)CCCCCCCC)C(C6=CC(C(C(C=C7)=CC=C7CCCCCC)(C8=C9SC(/C=C%10/C(C%11=C(C%10=O)C=CC=C%11)=C(C#N)/C#N)=C8)C(C=C%12)=CC=C%12CCCCCC)=C9C=C65)=C4)C%13=C2C=C(/C=C%14C(C(C=CC=C%15)=C%15C\%14=C(C#N)\C#N)=O)S%13,-5.63 ,-3.57 ,5.51,12.30,0.44,1.03,10.1021/acs.chemmater.9b02355
CC1=CC(C(C2=CC(F)=C(CC(CCCC)CC)S2)=C(SC(C3=CC=C(C4=C5C(C(C6=C(CC(CC)CCCC)SC(CC(CCCC)CC)=C6C5=O)=O)=C(C7=CC=C(C)S7)S4)S3)=C8)C8=C9C%10=CC(F)=C(CC(CC)CCCC)S%10)=C9S1,-5.45 ,-3.64 ,O=C1C2=CC(F)=C(F)C=C2C(/C1=C/C(S3)=CC4=C3C(O5)=C(N4CC(CCCC)CCCCCC)C6=C5C(OCC(CCCC)CC)=C(C(N(CC(CCCCCC)CCCC)C7=C8SC(/C=C9/C(C%10=CC(F)=C(F)C=C%10C9=O)=C(C#N)/C#N)=C7)=C8O%11)C%11=C6OCC(CCCC)CC)=C(C#N)\C#N,-5.49 ,-3.91 ,4.21,8.36,0.61,0.83,10.1002/anie.202007907
CC(SC1=C2C3=CC=C(SCC(CCCC)CCCCCC)S3)=CC1=C(C4=CC=C(SCC(CCCC)CCCCCC)S4)C5=C2C=C(C6=CC=C(C7=C(F)C(F)=C(C8=CC=C(C)S8)C9=NN(CC(CCCCCC)CCCCCCCC)N=C97)S6)S5,-5.38 ,-3.56 ,O=C1C2=C(C=C3C(C=CC=C3)=C2)C(/C1=C\C4=CC(C(C5=CC=C(CCCCCC)C=C5)(C6=C7SC8=C(C(C=C9)=CC=C9SCC(CCCC)CC)C%10=C(C(C%11=CC=C(C=C%11)SCC(CC)CCCC)=C68)SC(C%12=C%13C=C(/C=C%14\C(C(C=C%15C(C=CC=C%15)=C%16)=C%16C%14=O)=C(C#N)/C#N)S%12)=C%10C%13(C%17=CC=C(CCCCCC)C=C%17)C%18=CC=C(CCCCCC)C=C%18)C%19=CC=C(CCCCCC)C=C%19)=C7S4)=C(C#N)\C#N,-5.50 ,-3.80 ,10.14,17.66,0.63,0.89,10.1021/acsami.9b14981
CC(S1)=CC2=C1C(C3=CC=C(CC(CC)CCCC)S3)=C(C=C(C4=C(C(F)=C(C(OCC(CC)CCCC)=O)S5)C5=C(C)S4)S6)C6=C2C7=CC=C(CC(CC)CCCC)S7,-5.07 ,-3.34 ,O=C(C1=CC2=C3C4=C(C5=C2SC6=C5SC7=C6C8=CC(C(N(C9=O)C(CCCCC)CCCCC)=O)=C%10C9=CC=C(C%10=C%118)C%12=CC=C(C%13=C%14C=C7C%11=C%13%12)C(N(C%14=O)C(CCCCC)CCCCC)=O)C=C(C%15=C%16C=CC%17=C%154)C(N(C%16=O)C(CCCCC)CCCCC)=O)N(C(C%18=C1C3=C%17C=C%18)=O)C(CCCCC)CCCCC,-6.20 ,-3.99 ,1.50,3.95,0.39,0.98,10.1039/C5SC04956C
CCC(CC1=CC=CC=C1C(C2=C3C=C(C)S2)=C4C(SC(C5=CC=C(C6=C7C(C(C8=C(CC(CC)CCCC)SC(CC(CC)CCCC)=C8C7=O)=O)=C(C9=CC=C(C)S9)S6)S5)=C4)=C3C%10=CC=CC=C%10CC(CCCC)CC)CCCC,-5.52 ,-3.37 ,CCCCCCC(C=C1)=CC=C1C2(C3=CC=C(CCCCCC)C=C3)C4=CC5=C(C(C6=C5SC7=C6SC(/C=C8C(C9=CSC=C9C\8=C(C#N)\C#N)=O)=C7)(C%10=CC=C(CCCCCC)C=C%10)C%11=CC=C(CCCCCC)C=C%11)C=C4C%12=C2C(SC(/C=C%13C(C%14=CSC=C%14C\%13=C(C#N)/C#N)=O)=C%15)=C%15S%12,-5.62 ,-3.96 ,3.09,8.43,0.37,1.00,10.1002/aenm.201802686
CC(SC1=C2C3=CC(F)=C(CC(CC)CCCC)S3)=CC1=C(C4=CC(F)=C(CC(CC)CCCC)S4)C5=C2C=C(S5)C6=CC=C(C7=C8C(C(C9=C(CC(CC)CCCC)SC(CC(CC)CCCC)=C9C8=O)=O)=C(C%10=CC=C(C)S%10)S7)S6,-5.50 ,-3.68 ,O=C1C2=C(C=C(Cl)C(Cl)=C2)C(/C1=C/C3=CC(C(C4=CC=C(CCCCCC)C=C4)(C5=C6SC7=C(C8=CC=C(CCCCCC)C=C8)C9=C(C(OCCCCCCCC)=C57)SC(C%10=C%11C=C(/C=C%12/C(C(C=C(Cl)C(Cl)=C%13)=C%13C%12=O)=C(C#N)/C#N)S%10)=C9C%11(C%14=CC=C(CCCCCC)C=C%14)C%15=CC=C(CCCCCC)C=C%15)C%16=CC=C(CCCCCC)C=C%16)=C6S3)=C(C#N)\C#N,-5.58 ,-3.97 ,12.60,20.70,0.67,0.87,10.1016/j.nanoen.2019.104209
CCC1=C(Cl)C=C(C2=C3C=C(C4=CC=C(C5=C(F)C(F)=C(C6=CC=C(C)S6)C6=NN(CC)N=C56)S4)SC3=C(C3=CC(Cl)=C(CC)S3)C3=C2SC(C)=C3)S1,-5.39 ,-3.45 ,CCc1ccc(C2(c3ccc(CC)cc3)c3cc4c(cc3-c3sc(/C=C5\C(=O)c6cc(F)c(F)cc6C5=C(C#N)C#N)cc32)C(c2ccc(CC)cc2)(c2ccc(CC)cc2)c2cc(/C=C3\C(=O)c5cc(F)c(F)cc5C3=C(C#N)C#N)sc2-4)cc1,-5.80 ,-4.06 ,6.30,12.67,0.59,0.84,10.1021/acsami.7b10995
CC(SC1=C2C3=CC=C(CC(CC)CCCC)S3)=CC1=C(C4=CC=C(CC(CC)CCCC)S4)C5=C2C=C(S5)C6=CC=C(C7=C8C(C(C9=C(CC(CC)CCCC)SC(CC(CC)CCCC)=C9C8=O)=O)=C(C%10=CC=C(C)S%10)S7)S6,-5.33 ,-3.53 ,O=C(C(C=CC(C)=C1)=C1C/2=C(C#N)/C#N)C2=C/C3=CC4=C(S3)C5=CC6=C(C(C=C(C(CCCCCCCC)(CCCCCCCC)C7=C8SC(/C=C9C(C(C=CC(C)=C%10)=C%10C\9=C(C#N)\C#N)=O)=C7)C8=C%11)=C%11C6(CCCCCCCC)CCCCCCCC)C=C5C4(CCCCCCCC)CCCCCCCC,-5.42 ,-3.70 ,10.29,14.56,0.71,0.98,10.1002/adma.201707508
O=C(OCC(CC)CCCC)C1=C(F)C2=C(C)SC(C3=CC4=C(C(C5=CC=C(CC(CC)CCCC)S5)=C(C=C(C)S6)C6=C4C7=CC=C(CC(CC)CCCC)S7)S3)=C2S1,-5.22 ,-3.64 ,CCCCCCC(C=C1)=CC=C1C2(C3=CC=C(CCCCCC)C=C3)C4=CC5=C(C(C6=C5SC7=C6SC(/C=C8C(C(SC=C9)=C9C\8=C(C#N)\C#N)=O)=C7)(C%10=CC=C(CCCCCC)C=C%10)C%11=CC=C(CCCCCC)C=C%11)C=C4C%12=C2C(SC(/C=C%13C(C(SC=C%14)=C%14C\%13=C(C#N)/C#N)=O)=C%15)=C%15S%12,-5.62 ,-3.92 ,10.42,15.13,0.72,0.95,10.1039/c7ta10391c
FC1=C(C2=CC(CC(CCCCCCCCCCCC)CCCCCCCCCC)=C(C)S2)C3=NSN=C3C(C4=CC(CC(CCCCCCCCCCCC)CCCCCCCCCC)=C(C5=CC=C(C6=CC=C(C)S6)S5)S4)=C1F,-5.18 ,-3.49 ,O=C1C(C2=C3C(N1CC(CCCCCCCCCC)CCCCCCCC)=O)=CC=C(C4=CC=C(C(N5CC(CCCCCCCCCC)CCCCCCCC)=O)C6=C47)C2=C(C(C8=CC=C(C(C=CC(C9=CC(C(N%10CC(CCCCCCCCCC)CCCCCCCC)=O)=C%11C(C%10=O)=CC=C(C%12=CC=C(C(N%13CC(CCCCCCCCCC)CCCCCCCC)=O)C%14=C%12%15)C%11=C9C%15=CC=C%14C%13=O)=C%16)=C%16C%17%18C(C=CC=C%19)=C%19C%20=C%18C=CC=C%20)C%17=C8)=C3)C7=CC=C6C5=O,-5.72 ,-3.94 ,6.30,10.70,0.57,0.98,10.1039/c4ee02990a
CC(SC1=C2OCC(CC)CCCC)=CC1=C(OCC(CC)CCCC)C3=C2C=C(S3)C4=C(F)C(F)=C(C)S4,-5.29 ,-3.19 ,CCCCCCC(C=C1)=CC=C1C2(C3=CC=C(CCCCCC)C=C3)C4=CC5=C(C(C6=C5SC7=C6SC(/C=C8C(C(C=CC=C9)=C9C\8=C(C#N)\C#N)=O)=C7)(C%10=CC=C(CCCCCC)C=C%10)C%11=CC=C(CCCCCC)C=C%11)C=C4C%12=C2C(SC(/C=C%13C(C(C=CC=C%14)=C%14C\%13=C(C#N)/C#N)=O)=C%15)=C%15S%12,-5.51 ,-3.84 ,5.60,11.60,0.53,0.94,10.1002/aenm.201700834
FC1=C(CC(CCCC)CC)SC(C2=C3C(SC(C4=CC=C(C5=C6C(C(C7=C(CC(CC)CCCC)SC(CC(CC)CCCC)=C7C6=O)=O)=C(C8=CC=C(C)S8)S5)S4)=C3)=C(C9=CC(F)=C(CC(CC)CCCC)S9)C%10=C2SC(C)=C%10)=C1,-5.48 ,-3.64 ,FC1=C(F)C(C(S2)=CC3=C2C(S4)=C(C(CC(CCCC)CC)3CC(CCCC)CC)C=C4/C=C5C(C6=C(C\5=C(C#N)\C#N)C=C(F)C(F)=C6)=O)=C(F)C(F)=C1C7=CC(C(CC(CC)CCCC)(CC(CC)CCCC)C8=C9SC(/C=C%10/C(C(C=C(F)C(F)=C%11)=C%11C%10=O)=C(C#N)/C#N)=C8)=C9S7,-5.66 ,-3.86 ,9.09,13.76,0.73,0.91,10.1039/C8TA03753A
CC1=CC(C(C2=CC(F)=C(CC(CCCC)CC)S2)=C(SC(C3=CC=C(C4=C5C(C(C6=C(CC(CC)CCCC)SC(CC(CCCC)CC)=C6C5=O)=O)=C(C7=CC=C(C)S7)S4)S3)=C8)C8=C9C%10=CC(F)=C(CC(CC)CCCC)S%10)=C9S1,-5.45 ,-3.64 ,O=C1C2=C(C=CC=C2)C(/C1=C/C3=CC(C4)=C(S3)C5=C4C6=CC(C(C7=CC=C(CCCCCC)C=C7)(C8=CC=C(CCCCCC)C=C8)C9=C%10CC%11=C9SC(/C=C%12/C(C(C=CC=C%13)=C%13C%12=O)=C(C#N)\C#N)=C%11)=C%10C=C6C5(C%14=CC=C(CCCCCC)C=C%14)C%15=CC=C(CCCCCC)C=C%15)=C(C#N)/C#N,-5.55 ,-3.90 ,7.46,15.45,0.51,0.95,10.1021/acsenergylett.8b01808
CC(S1)=CC=C1C2=C(OCC(CCCCCC)CCCCCCCC)C=C(C3=CC=C(C4=C(F)C(F)=C(C)C5=NSN=C45)S3)C(OCC(CCCCCCCC)CCCCCC)=C2,-5.45 ,-3.69 ,CCCCCCC(C=C1)=CC=C1C2(C3=CC=C(CCCCCC)C=C3)C4=CC5=C(C(C6=C5SC7=C6SC(/C=C8C(C(C=CC(C)=C9)=C9C\8=C(C#N)\C#N)=O)=C7)(C%10=CC=C(CCCCCC)C=C%10)C%11=CC=C(CCCCCC)C=C%11)C=C4C%12=C2C(SC(/C=C%13C(C(C=CC(C)=C%14)=C%14C\%13=C(C#N)/C#N)=O)=C%15)=C%15S%12,-5.50 ,-3.90 ,7.20,13.32,0.59,0.91,10.1021/acsaelm.9b00328
FC(C(F)=C(C1=CC=C(S1)C)C2=NSN=C23)=C3C4=CC=C(C5=C(CC(CCCCCC)CCCCCCC)C=C(C6=C(C(OCC(CCCCCCCC)CCCCCCCCC)=O)C=C(C7=C(F)C(F)=C(C8=CC(C(OCC(CCCCCCCC)CCCCCCCCC)=O)=C(C9=CC(CC(CCCCCC)CCCCCCC)=C(C)S9)S8)C%10=NSN=C7%10)S6)S5)S4,-5.46 ,-3.56 ,O=C(N(C(CCCCCC)CCCCCC)C1=O)C2=CC=C3C4=CC=C5C6=C4C7=C8C3=C2C1=CC8=C(SC(C9=CC%10=C(C=C9C%11=CC%12=C%13C=C%14C%15=C(C%13=C%16C(C%17=CC=C%18C%19=O)=C%18C(C(N%19C(CCCCCC)CCCCCC)=O)=CC%16=C%12S%11)C%17=CC=C%15C(N(C(CCCCCC)CCCCCC)C%14=O)=O)C=C(C%20=CC%21=C(C=C%22C(N(C(CCCCCC)CCCCCC)C%23=O)=O)C%24=C%25C%26=C(C%27=CC%25=C%21S%20)C(C(N(C(CCCCCC)CCCCCC)C%27=O)=O)=CC=C%26C%28=CC=C%23C%22=C%24%28)C(C%29=CC%30=C%31C=C%32C%33=C%34C(C%35=CC=C%36C%37=C%35C(C(C=C%37C(N(C(CCCCCC)CCCCCC)C%36=O)=O)=C%30S%29)=C%34%31)=CC=C%33C(N(C(CCCCCC)CCCCCC)C%32=O)=O)=C%10)=C%38)C%38=C7C=C6C(N(C(CCCCCC)CCCCCC)C5=O)=O,-5.74 ,-3.64 ,8.60,12.00,0.61,1.15,10.1039/c9ta00343f
CC1=CC(CCCCCC)=C(C)S1,-5.10 ,-3.20 ,O=C(/C(S1)=C/C(C2=NSN=C32)=CC=C3C(C=C4)=CC5=C4C6=CC(C(CC(CC)CCCC)(CC(CC)CCCC)C7=C8C=CC(C9=CC=C(/C=C%10SC(N(CC)C\%10=O)=S)C%11=NSN=C9%11)=C7)=C8C=C6C5(CC(CC)CCCC)CC(CC)CCCC)N(CC)C1=S,-5.45 ,-3.88 ,3.30,7.70,0.58,0.74,10.1039/c9ta07361b
CC1=C(C=C(C(C(CC)CCCC)=O)S2)C2=C(S1)C(S3)=CC(C3=C4C5=CC=C(CC(CCCC)CC)S5)=C(C6=CC=C(CC(CC)CCCC)S6)C7=C4C=C(C)S7,-5.11 ,-3.25 ,O=C(N(CC(CC)CCCC)C1=O)C2=C(C1=CC=C3C4=C(C5=C(C6=C7C=CC8=C6C(C(N(CC(CC)CCCC)C8=O)=O)=C5)C9=CC=C%10C%11=C(C(N(CC(CC)CCCC)C%10=O)=O)C=C(OCCCC)C7=C%119)C=C(C(N(CC(CC)CCCC)C%12=O)=O)C%13=C%12C=CC%14=C4%13)C3=C%14C(OCCCC)=C2,-5.74 ,-3.84 ,0.76,2.11,0.43,0.84,10.1039/C5TA02589C
CC(S1)=CC2=C1C(C3=CC=C(C(CCC)(CCC)CCC)S3)=C(C=C(C4=CC=C(C5=C(F)C(F)=C(C6=CC=C(C)S6)C7=NN(CC(CCCCCCCC)CCCCCC)N=C75)S4)S8)C8=C2C9=CC=C(C(CCC)(CCC)CCC)S9,-5.40 ,-3.24 ,O=C(C1=C2C=CC=C1)C(/C2=C(C#N)\C#N)=C\C3=CC4=C(C(C5(C6=CC=C(C=C6)CCCCCC)C7=CC=C(C=C7)CCCCCC)=C(C8=C5C=C(C9=C8)C%10=C(C9(C%11=CC=C(C=C%11)CCCCCC)C%12=CC=C(C=C%12)CCCCCC)C(SC(/C=C(C(C%13=C%14C=CC=C%13)=O)/C%14=C(C#N)\C#N)=C%15)=C%15S%10)S4)S3,-5.48 ,-3.83 ,11.41,17.32,0.70,0.94,10.1038/ncomms13651
