Repository: JYZZ2021/DL

File: Data/Open OPV Database.csv (part 22 of 24)
Donor_smiles,HOMO_D(eV),LUMO_D(eV),Acceptor_smiles,HOMO_A(eV),LUMO_A(eV),PCE,Jsc(mA/cm2),FF,Voc(V),DOI
FC(C(F)=C(C1=CC=C(S1)C)C2=NSN=C23)=C3C4=CC=C(C5=C(C(OCC(CCCCCC)CCCCCCCC)=O)C=C(C6=C(CC(CCCCCC)CCCCCCCC)C=C(C7=C(F)C(F)=C(C8=CC(CC(CCCCCC)CCCCCCCC)=C(C9=CC(C(OCC(CCCCCC)CCCCCCCC)=O)=C(C)S9)S8)C%10=NSN=C7%10)S6)S5)S4,-5.55 ,-3.56 ,O=C(N(C(CCCCCC)CCCCCC)C1=O)C2=CC=C3C4=CC=C5C6=C4C7=C8C3=C2C1=CC8=C(SC(C9=CC(C%10=CC%11=C%12C=C%13C%14=C%15C(C%16=CC=C%17C%18=C%16C(C(C=C%18C(N(C(CCCCCC)CCCCCC)C%17=O)=O)=C%11S%10)=C%15%12)=CC=C%14C(N(C(CCCCCC)CCCCCC)C%13=O)=O)=C(C%19=CC%20=C(C=C%21C(N(C(CCCCCC)CCCCCC)C%22=O)=O)C%23=C%24C%25=C(C%26=CC%24=C%20S%19)C(C(N(C(CCCCCC)CCCCCC)C%26=O)=O)=CC=C%25C%27=CC=C%22C%21=C%23%27)C=C9C%28=CC%29=C%30C=C%31C%32=C(C%30=C%33C(C%34=CC=C%35C%36=O)=C%35C(C(N%36C(CCCCCC)CCCCCC)=O)=CC%33=C%29S%28)C%34=CC=C%32C(N(C(CCCCCC)CCCCCC)C%31=O)=O)=C%37)C%37=C7C=C6C(N(C(CCCCCC)CCCCCC)C5=O)=O,-5.74 ,-3.58 ,8.10,10.47,0.65,1.20,10.1039/c8ta04935a
O=C(OCC(CC)CCCC)C1=C(F)C2=C(C)SC(C3=CC4=C(C(C5=CC=C(CC(CC)CCCC)S5)=C(C=C(C)S6)C6=C4C7=CC=C(CC(CC)CCCC)S7)S3)=C2S1,-5.20 ,-3.61 ,O=C(C(C=C(F)C(F)=C1)=C1C/2=C(C#N)\C#N)C2=C/C(S3)=CC(OCC(CC)CCCCC)=C3C(S4)=CC5=C4C(SC(C6=C(OCC(CC)CCCCC)C=C(/C=C7C(C(C=C(F)C(F)=C8)=C8C\7=C(C#N)\C#N)=O)S6)=C9)=C9C5(CC(CC)CCCC)CC(CC)CCCC,-5.26 ,-4.16 ,7.40,20.30,0.56,0.56,10.1002/aenm.201801212
CC1=CC(C(C2=CC(F)=C(CC(CCCC)CC)S2)=C(SC(C3=CC=C(C4=C5C(C(C6=C(CC(CC)CCCC)SC(CC(CCCC)CC)=C6C5=O)=O)=C(C7=CC=C(C)S7)S4)S3)=C8)C8=C9C%10=CC(F)=C(CC(CC)CCCC)S%10)=C9S1,-5.45 ,-3.64 ,FC1=CC2=C(C=C1F)N=C3C(C(C(SC4C5SC(/C=C6/C(C(C=C(Cl)C(Cl)=C7)=C7C6=O)=C(C#N)/C#N)C4CCCCCCCCCCC)C5N8CC(CCCCCC)CCCCCCCC)=C8C9=C3C%10SC%11C(C(SC%11C%10N9CC(CCCCCCCC)CCCCCC)/C=C%12C(C(C=C%13Cl)=C(C\%12=C(C#N)\C#N)C=C%13Cl)=O)CCCCCCCCCCC)=N2,-5.75 ,-3.85 ,17.81,26.35,0.78,0.87,10.1002/adfm.202301573
CC(SC1=C2C3=CC=C(CC(CC)CCCC)S3)=CC1=C(C4=CC=C(CC(CC)CCCC)S4)C5=C2C=C(S5)C6=CC=C(C7=C8C(C(C9=C(CC(CC)CCCC)SC(CC(CC)CCCC)=C9C8=O)=O)=C(C%10=CC=C(C)S%10)S7)S6,-5.33 ,-3.53 ,CCCCCCC(C=C1)=CC=C1C(C2=C3SC(C4=CC=C(/C=C5C(C(C=C(F)C(F)=C6)=C6C\5=C(C#N)\C#N)=O)[Se]4)=C2OCCCCCCCC)(C7=CC=C(CCCCCC)C=C7)C8=C3C=C(C(C9=C%10SC(C%11=CC=C(/C=C%12/C(C(C=C%13F)=C(C%12=O)C=C%13F)=C(C#N)/C#N)[Se]%11)=C9OCCCCCCCC)(C%14=CC=C(CCCCCC)C=C%14)C%15=CC=C(CCCCCC)C=C%15)C%10=C8,-5.48 ,-3.90 ,10.67,18.55,0.69,0.83,10.1002/aenm.201801618
CC1=CC(C(C2=CC=C(CC(CCCC)CC)S2)=C(SC(C3=CC=C(C4=C5C(C(C6=C(CC(CC)CCCC)SC(CC(CCCC)CC)=C6C5=O)=O)=C(C7=CC=C(C)S7)S4)S3)=C8)C8=C9C%10=CC=C(CC(CC)CCCC)S%10)=C9S1,-5.34 ,-3.44 ,O=C(C(C=C(F)C(F)=C1)=C1C/2=C(C#N)/C#N)C2=C/C3=C(CCCCCCCC)C=C(C4=C(N(C5=CC=C(C)C=C5)C6=CC=C(C)C=C6)C(SC(C(S7)=CC(CCCCCCCC)=C7/C=C8/C(C(C=C9F)=C(C8=O)C=C9F)=C(C#N)/C#N)=C%10N(C%11=CC=C(C)C=C%11)C%12=CC=C(C)C=C%12)=C%10S4)S3,-5.59 ,-4.01 ,12.28,22.76,0.70,0.77,10.1021/acsami.1c09597
CCc1ccc(-c2c3cc(-c4cc5c(-c6ccc(CC)s6)c6sc(-c7cc8c(-c9ccc(CC)s9)c9sc(-c%10cc(CC)c(-c%11ccc(/C=C%12/SC(=S)N(CC)C%12=O)s%11)s%10)cc9c(-c9ccc(CC)s9)c8s7)cc6c(-c6ccc(CC)s6)c5s4)sc3c(-c3ccc(CC)s3)c3cc(-c4cc(CC)c(-c5ccc(/C=C6\SC(=S)N(CC)C6=O)s5)s4)sc23)s1,-5.14 ,-3.44 ,CCN1C(=O)/C(=C/c2ccc(-c3cc4c(s3)-c3cc5c(cc3C4(CC)CC)-c3sc(-c4ccc(/C=C6\SC(=S)N(CC)C6=O)c6nsnc46)cc3C5(CC)CC)c3nsnc23)SC1=S,-5.46 ,-3.89 ,7.39,17.20,0.56,0.77,10.1039/D0NJ04573J
CC(S1)=CC2=C1C(C3=CC(F)=C(CC(CCCC)CC)S3)=C(C=C(C4=CC=C(C5=C(F)C(F)=C(C6=CC=C(C)S6)C7=NN(CC(CCCCCCCC)CCCCCC)N=C75)S4)S8)C8=C2C9=CC(F)=C(CC(CCCC)CC)S9,-5.36 ,-3.42 ,O=C1C2=C(C=C(F)C(F)=C2)C(/C1=C/C(S3)=CC4=C3C5=CC(C(C=CC=C6C(C7=CC=C(CCCCCC)C=C7)(C8=CC=C(CCCCCC)C=C8)C9=C%10SC(/C=C%11/C(C(C=C(F)C(F)=C%12)=C%12C%11=O)=C(C#N)/C#N)=C9)=C6C%10=C%13)=C%13C%14=CC=CC(C4(C%15=CC=C(CCCCCC)C=C%15)C%16=CC=C(CCCCCC)C=C%16)=C%145)=C(C#N)\C#N,-5.67 ,-3.90 ,5.61,13.12,0.48,0.89,10.1016/j.dyepig.2019.108012
O=C(OCC(CC)CCCC)C1=C(F)C2=C(C)SC(C3=CC4=C(C(C5=CC=C(CC(CC)CCCC)S5)=C(C=C(C)S6)C6=C4C7=CC=C(CC(CC)CCCC)S7)S3)=C2S1,-5.27 ,-3.48 ,CCCCCCC1=CC=C(C(C2=CC=C(CCCCCC)C=C2)(O3)C4=C(SC(/C=C5C(C(C=CC(Cl)=C6)=C6C\5=C(C#N)\C#N)=O)=C4)C7=C3C8=C(S7)C9=C(C(SC(/C=C%10C(C(C=CC(Cl)=C%11)=C%11C\%10=C(C#N)/C#N)=O)=C%12)=C%12C(C%13=CC=C(CCCCCC)C=C%13)(C%14=CC=C(CCCCCC)C=C%14)O9)S8)C=C1,-5.46 ,-4.02 ,8.41,20.29,0.60,0.67,10.1039/c9qm00327d
CC(SC1=C2C3=CC=C(C4=CC(C=CC(CC(CCCCCCCC)CCCCCC)=C5)=C5C=C4)S3)=CC1=C(C6=CC=C(C7=CC(C=CC(OCC(CCCCCCCC)CCCCCC)=C8)=C8C=C7)S6)C9=C2C=C(S9)C%10=C(CC(CC)CCCC)C=C(C%11=C%12C(C(C%13=C(CC(CC)CCCC)SC(CC(CC)CCCC)=C%13C%12=O)=O)=C(C%14=CC(CC(CC)CCCC)=C(C)S%14)S%11)S%10,-5.30 ,-3.50 ,CCCCCCC(C=C1)=CC=C1C2(C3=CC=C(CCCCCC)C=C3)C4=CC5=C(C(C6=C5SC7=C6SC(/C=C8C(C(C=CC=C9)=C9C\8=C(C#N)\C#N)=O)=C7)(C%10=CC=C(CCCCCC)C=C%10)C%11=CC=C(CCCCCC)C=C%11)C=C4C%12=C2C(SC(/C=C%13C(C(C=CC=C%14)=C%14C\%13=C(C#N)/C#N)=O)=C%15)=C%15S%12,-5.51 ,-3.84 ,10.02,15.16,0.70,0.94,10.1021/acsaem.9b00365
CC(SC1=C2C3=CC(F)=C(CC(CC)CCCC)S3)=CC1=C(C4=CC(F)=C(CC(CC)CCCC)S4)C5=C2C=C(C6=CC=C(C7=C8C(C(C9=C(CC(CC)CCCC)SC(CC(CC)CCCC)=C9C8=O)=O)=C(C%10=CC=C(C)S%10)S7)S6)S5,-5.50 ,-3.61 ,O=C1C2=C(C=C(Cl)C(Cl)=C2)C(/C1=C/C3=CC(C(C4=CC=C(CCCCCC)C=C4)(C5=C6SC7=C(C8=CC(F)=C(CC(CCCC)CC)S8)C9=C(C(C%10=CC(F)=C(CC(CC)CCCC)S%10)=C57)SC(C%11=C%12C=C(/C=C%13/C(C(C=C(Cl)C(Cl)=C%14)=C%14C%13=O)=C(C#N)\C#N)S%11)=C9C%12(C%15=CC=C(CCCCCC)C=C%15)C%16=CC=C(CCCCCC)C=C%16)C%17=CC=C(CCCCCC)C=C%17)=C6S3)=C(C#N)\C#N,-5.70 ,-3.91 ,12.36,19.51,0.70,0.88,10.1039/c9ta06311k
CC1=CC(CC(CC)CCCC)=C(C2=NC(SC(C3=C(CC(CCCC)CC)C=C(C4=CC([Si](CC(CC)CCCC)(CC(CCCC)CC)C5=C6SC(C)=C5)=C6S4)S3)=N7)=C7S2)S1,-5.10 ,-3.30 ,O=C(N(CC(CCCCCC)CCCCCCCC)C1=O)C2=C(C1=CC=C3C4=NC5=C(C6=CC=CS6)C7=NC8=C9C%10=C%11C(C%12=CC=C%118)=C(C(N(CC(CCCCCC)CCCCCCCCC)C%12=O)=O)C=C%10)C3=C(C4=NC5=C(C%13=CC=CS%13)C7=N9)C=C2,-5.30 ,-3.70 ,1.80,5.14,0.44,0.79,10.1002/anie.201210085
CC1=C(C=C(S1)C2=C(C(F)=C(C3=NN(CCC)N=C32)C4=CC(CC(CCCCCCCCCC)CCCCCCCCCCCC)=C(S4)C5=CC=C(C6=C(F)C(F)=C(C7=CC=C(S7)C)S6)S5)F)CC(CCCCCCCCCCCC)CCCCCCCCCC,-5.36 ,-3.45 ,O=C(C(C=CC=C1)=C1C/2=C(C#N)\C#N)C2=C/C3=CC(S4)=C(S3)C5=C4C6=CC(C(C7=C8SC9=C7SC(/C=C%10C(C(C=CC=C%11)=C%11C\%10=C(C#N)\C#N)=O)=C9)(C%12=CC=C(CCCCCC)S%12)C%13=CC=C(CCCCCC)S%13)=C8C=C6C(C%14=CSC(CCCCCC)=C%14)5C%15=CC=C(CCCCCC)S%15,-5.66 ,-3.93 ,9.69,16.64,0.71,0.82,10.1002/smtd.201700415
CC1=CC(CCCCCC)=C(C)S1,-5.14 ,-3.14 ,O=C(N(CC)C1=S)/C(S1)=C/C2=CC=C(C3=C(OCCCCCC)C(OCCCCCC)=C(C4=NSN=C34)C5=CC=C(/C=C6SC(N(C\6=O)CC)=S)S5)S2,-5.61 ,-3.80 ,5.09,9.42,0.67,0.81,10.1021/acsami.9b09256
CC1=C(F)C(F)=C(C2=CC=C(C3=CC=C(C)S3)S2)C4=NC(C5=CC(OCCCCCCCC)=C(OCCCCCCCC)C=C5)=C(C6=CC=C(OCCCCCCCC)C(OCCCCCCCC)=C6)N=C41,-5.42 ,-3.73 ,CCCCCCC(C=C1)=CC=C1C2(C3=CC=C(CCCCCC)C=C3)C4=CC5=C(C(C6=C5SC7=C6SC(/C=C8C(C(C=CC=C9)=C9C\8=C(C#N)\C#N)=O)=C7)(C%10=CC=C(CCCCCC)C=C%10)C%11=CC=C(CCCCCC)C=C%11)C=C4C%12=C2C(SC(/C=C%13C(C(C=CC=C%14)=C%14C\%13=C(C#N)/C#N)=O)=C%15)=C%15S%12,-5.61 ,-3.94 ,4.82,12.23,0.42,0.86,10.1039/c8tc06206d
CC1=CC(C(C2=CC=C(CC(CCCC)CC)S2)=C(SC(C3=CC=C(C4=C5C(C(C6=C(CC(CC)CCCC)SC(CC(CCCC)CC)=C6C5=O)=O)=C(C7=CC=C(C)S7)S4)S3)=C8)C8=C9C%10=CC=C(CC(CC)CCCC)S%10)=C9S1,-5.34 ,-3.44 ,O=C1C2=C(C=C(F)C(F)=C2)C(/C1=C/C(C=C3OCC(CCCC)CC)=C(OCC(CC)CCCC)C=C3C(S4)=CC5=C4C(SC(C6=CC(OCC(CC)CCCC)=C(/C=C7/C(C(C=C(F)C(F)=C8)=C8C7=O)=C(C#N)/C#N)C=C6OCC(CCCC)CC)=C9)=C9[Si]5(CC(CC)CCCC)CC(CC)CCCC)=C(C#N)\C#N,-5.53 ,-3.80 ,11.40,19.23,0.69,0.86,10.1021/acsami.1c22520
CC(SC1=C2C3=CC=C(CC(CC)CCCC)S3)=CC1=C(C4=CC=C(CC(CC)CCCC)S4)C5=C2C=C(S5)C6=CC=C(C7=C8C(C(C9=C(CC(CC)CCCC)SC(CC(CC)CCCC)=C9C8=O)=O)=C(C%10=CC=C(C)S%10)S7)S6,-5.41 ,-3.57 ,O=C(N(C(CCCCC)CCCCC)C1=O)C2=CC(C3=CC(C45C(C=C(C6=C(C7=C8C=CC9C7C(C(N(C(CCCCC)CCCCC)C9=O)=O)=C6)C%10=CC=C%11C%12=C%10C8=CC=C%12C(N(C(CCCCC)CCCCC)C%11=O)=O)C=C%13)C%13C%14=C4C=C(C%15=C(C%16=CC=C(C%17=O)C%18C%16=C%19C=CC%18C(N%17C(CCCCC)CCCCC)=O)C(C%19=CC=C%20C(N(C(CCCCC)CCCCC)C%21=O)=O)=C%20C%21=C%15)C=C%14)=C(C%22C5C=CC(C(C=C%23C(N(C(CCCCC)CCCCC)C%24=O)=O)=C%25C%26=C%23C%24=CC=C%26C%27=CC=C(C%28=O)C%29C%27=C%25C=CC%29C(N%28C(CCCCC)CCCCC)=O)=C%22)C=C3)=C(C%30=C%31C=CC1C%302)C%32=CC=C%33C%34=C%32C%31=CC=C%34C(N(C(CCCCC)CCCCC)C%33=O)=O,-5.80 ,-3.75 ,5.40,10.40,0.56,0.93,10.1021/acsami.7b16406
CCc1ccc(-c2c3cc(-c4ccc(-c5sc(-c6ccc(-c7cc8c(-c9ccc(CC)s9)c9sc(-c%10ccc(-c%11sc(-c%12ccc(-c%13cc%14c(-c%15ccc(CC)s%15)c%15sc(-c%16ccc(-c%17sc(-c%18cccs%18)c%18c%17C(=O)c%17c(CC)sc(CC)c%17C%18=O)s%16)cc%15c(-c%15ccc(CC)s%15)c%14s%13)s%12)c%12c%11C(=O)c%11c(CC)sc(CC)c%11C%12=O)s%10)cc9c(-c9ccc(CC)s9)c8s7)s6)c6c5C(=O)c5c(CC)sc(CC)c5C6=O)s4)sc3c(-c3ccc(CC)s3)c3ccsc23)s1,-5.33 ,-3.53 ,CCC1(CC)C2=C(c3ccc(-c4ccc(/C=C5\C(=O)c6ccccc6C5=C(C#N)C#N)s4)cc31)C(CC)(CC)c1cc(-c3ccc(/C=C4\C(=O)c5ccccc5C4=C(C#N)C#N)s3)ccc12,-5.59 ,-3.88 ,8.81,13.40,0.67,0.98,10.1039/C8TA04405H
CC1=CC(CCCCCC)=C(C)S1,-5.00 ,-3.10 ,O=C(N(C(CCCCCCC)CCCCCCC)C1=O)C2=CC=C(C3=C4C=CC1C32)C5=CC=C6C7=C5C4=CC=C7C(N(C(CCCCCCC)CCCCCCC)C6=O)=O,-5.90 ,-3.80 ,0.01,0.21,0.22,0.25,10.1002/aenm.201190005
CC1=CC(C(C2=CC=C(CC(CCCC)CC)S2)=C(SC(C3=CC=C(C4=C5C(C(C6=C(CC(CC)CCCC)SC(CC(CCCC)CC)=C6C5=O)=O)=C(C7=CC=C(C)S7)S4)S3)=C8)C8=C9C%10=CC=C(CC(CC)CCCC)S%10)=C9S1,-5.34 ,-3.44 ,O=C(C(CCCCCC)CCCC)C1=CC2=C(S1)C3=C(SC(C(S4)=CC5=C4C(S6)=C(C(CC(CCCC)CC)5CC(CCCC)CC)C=C6/C=C7C(C8=C(C\7=C(C#N)\C#N)C=C(C=C(F)C(F)=C9)C9=C8)=O)=C3)C%10=C2C=C(C(S%11)=CC%12=C%11C(S%13)=C(C(CC(CCCC)CC)%12CC(CCCC)CC)C=C%13/C=C%14C(C%15=C(C\%14=C(C#N)\C#N)C=C%16C(C=C(F)C(F)=C%16)=C%15)=O)S%10,-5.48 ,-3.86 ,11.60,19.56,0.70,0.84,10.1039/D1TC03259C
CC1=C(CC(CCCCCCCCCC)CCCCCCCCCCCC)C=C(C2=C(F)C(F)=C(C3=CC(CC(CCCCCCCCCCCC)CCCCCCCCCC)=C(C4=CC=C(/C=C/C5=CC=C(C)S5)S4)S3)C6=NSN=C62)S1,-5.27 ,-3.51 ,O=C(N(C(CCCCCC)CCCCCC)C1=O)C2=CC(C3=CC(C45C(C=C(C6=C(C7=C8C=CC9C7C(C(N(C(CCCCC)CCCCC)C9=O)=O)=C6)C%10=CC=C%11C%12=C%10C8=CC=C%12C(N(C(CCCCCC)CCCCCC)C%11=O)=O)C=C%13)C%13C%14=C4C=C(C%15=C(C%16=CC=C(C%17=O)C%18C%16=C%19C=CC%18C(N%17C(CCCCCC)CCCCCC)=O)C(C%19=CC=C%20C(N(C(CCCCCC)CCCCCC)C%21=O)=O)=C%20C%21=C%15)C=C%14)=C(C%22C5C=CC(C(C=C%23C(N(C(CCCCCC)CCCCCC)C%24=O)=O)=C%25C%26=C%23C%24=CC=C%26C%27=CC=C(C%28=O)C%29C%27=C%25C=CC%29C(N%28C(CCCCCC)CCCCCC)=O)=C%22)C=C3)=C(C%30=C%31C=CC1C%302)C%32=CC=C%33C%34=C%32C%31=CC=C%34C(N(C(CCCCCC)CCCCCC)C%33=O)=O,-5.97 ,-3.78 ,5.98,12.02,0.54,0.90,10.1002/adma.201504010
CC1=CC(C(C2=CC(F)=C(CC(CCCC)CC)S2)=C(SC(C3=CC=C(C4=C5C(C(C6=C(CC(CC)CCCC)SC(CC(CCCC)CC)=C6C5=O)=O)=C(C7=CC=C(C)S7)S4)S3)=C8)C8=C9C%10=CC(F)=C(CC(CC)CCCC)S%10)=C9S1,-5.45 ,-3.64 ,FC1=CC(C(C/2=C\C3=C(CCCCCCCC)C(N4CC(CCCCCC)CCCC)=C(S3)C5=C4C(N(CC(CCCCCC)CCCC)C6=C7SC8=C6N(CC(CCCC)CC)C9=C8SC(/C=C%10/C(C(C=C(F)C(F)=C%11)=C%11C%10=O)=C(C#N)/C#N)=C9)=C7C%12=NSN=C%125)=O)=C(C2=C(C#N)\C#N)C=C1F,-5.61 ,-3.90 ,15.24,22.54,0.76,0.90,10.1002/smll.202001942
CC1=CC(CC(CC)CCCC)=C(C2=NC(SC(C3=C(CC(CCCC)CC)C=C(C4=CC([Si](CC(CC)CCCC)(CC(CCCC)CC)C5=C6SC(C)=C5)=C6S4)S3)=N7)=C7S2)S1,-5.10 ,-3.30 ,O=C(N(CC(CCCCCCCCCC)CCCCCCCCCCCC)C1=O)C2=C(C1=CC=C3C4=NC5=C(C6=CC=C(C(C7=N8)=C9N=C(C%10=CC=C%11C(N(C%12=O)CC(CCCCCCCCCCCC)CCCCCCCCCC)=O)C(C%13=C%10C%11=C%12C=C%13)=NC9=C(C7=NC(C%14=C%15C%16=C%17C=C%14)=C8C%15=CC=C%16C(N(C%17=O)CC(CCCCCCCCCCCC)CCCCCCCCCC)=O)C%18=CC=CC=C%18)S6)C%19=NC%20=C%21C%22=C%23C(C%24=CC=C%23%20)=C(C(N(CC(CCCCCCCCCC)CCCCCCCCCCCC)C%24=O)=O)C=C%22)C3=C(C4=NC5=C(C%25=CC=CC=C%25)C%19=N%21)C=C2,-5.80 ,-3.80 ,5.04,10.14,0.58,0.86,10.1021/ja508472j
CCc1ccc(-c2c3cc(-c4ccc(-c5sc(-c6ccc(-c7cc8c(-c9ccc(CC)s9)c9sc(-c%10ccc(-c%11sc(-c%12ccc(-c%13cc%14c(-c%15ccc(CC)s%15)c%15sc(-c%16ccc(-c%17sc(-c%18cccs%18)c%18c%17C(=O)c%17c(CC)sc(CC)c%17C%18=O)s%16)cc%15c(-c%15ccc(CC)s%15)c%14s%13)s%12)c%12c%11C(=O)c%11c(CC)sc(CC)c%11C%12=O)s%10)cc9c(-c9ccc(CC)s9)c8s7)s6)c6c5C(=O)c5c(CC)sc(CC)c5C6=O)s4)sc3c(-c3ccc(CC)s3)c3ccsc23)s1,-5.33 ,-3.53 ,CCC(=O)c1cc2c3cc(-c4cc5c(s4)-c4sc(/C=C6\C(=O)c7cc(F)c(F)cc7C6=C(C#N)C#N)cc4C5(CC)CC)sc3c3sc(-c4cc5c(s4)-c4sc(/C=C6\C(=O)c7cc(F)c(F)cc7C6=C(C#N)C#N)cc4C5(CC)CC)cc3c2s1,-5.56 ,-3.85 ,8.27,15.04,0.65,0.85,10.1039/D1TC03259C
CC1=CC(C(C2=CC=C(CC(CCCC)CC)S2)=C(SC(C3=CC=C(C4=C5C(C(C6=C(CC(CC)CCCC)SC(CC(CCCC)CC)=C6C5=O)=O)=C(C7=CC=C(C)S7)S4)S3)=C8)C8=C9C%10=CC=C(CC(CC)CCCC)S%10)=C9S1,-5.34 ,-3.44 ,O=C1C2=C(C=CS2)C(/C1=C/C(S3)=CC4=C3C5=C(OC4(CC(CC)CCCC)CC(CCCC)CC)C=C6C(OC(CC(CC)CCCC)(CC(CCCC)CC)C7=C6SC(/C=C8/C(C(C=CS9)=C9C8=O)=C(C#N)\C#N)=C7)=C5)=C(C#N)/C#N,-5.66 ,-3.79 ,10.10,15.72,0.66,0.94,10.1002/solr.201700165
CC(SC1=C2C3=CC=C(CC(CC)CCCC)S3)=CC1=C(C4=CC=C(CC(CC)CCCC)S4)C5=C2C=C(S5)C6=CC(C(OCC(CCCC)CCCCCC)=O)=C(C7=CC=C(C)S7)S6,-5.43 ,-3.57 ,CCCCCCC(C=C1)=CC=C1C2(C3=CC=C(CCCCCC)C=C3)C4=CC5=C(C(C6=C5SC7=C6SC(/C=C8C(C(C=CC=C9)=C9C\8=C(C#N)\C#N)=O)=C7)(C%10=CC=C(CCCCCC)C=C%10)C%11=CC=C(CCCCCC)C=C%11)C=C4C%12=C2C(SC(/C=C%13C(C(C=CC=C%14)=C%14C\%13=C(C#N)/C#N)=O)=C%15)=C%15S%12,-5.51 ,-3.84 ,9.35,15.30,0.66,0.93,10.1002/adfm.201706517
FC1=C(C2=CC=C(C)S2)C3=NC(OCC(CCCCCC)CCCCCCCC)=CN=C3C(C)=C1F,-5.60 ,-3.00 ,O=C(N(C(CC)CC)C1=O)C2=CC=C3C4=C(C5=C(N6CC(CC)CCCC)C=C(C(N(C(CC)CC)C7=O)=O)C8=C7C=C(C9=CC%10=C%11C(C%12=C(N%13CC(CC)CCCC)C=C%11C(N(C(CC)CC)C%10=O)=O)=C9C%14=CC=C(C(N(C(CC)CC)C%15=O)=O)C%16=C%15C=C%13C%12=C%14%16)C3=C58)C6=CC1=C42,-5.90 ,-3.60 ,5.50,8.20,0.55,1.21,10.1039/d0tc03614e
CC1=CC(C(C2=CC(F)=C(CC(CCCC)CC)S2)=C(SC(C3=CC=C(C4=C5C(C(C6=C(CC(CC)CCCC)SC(CC(CCCC)CC)=C6C5=O)=O)=C(C7=CC=C(C)S7)S4)S3)=C8)C8=C9C%10=CC(F)=C(CC(CC)CCCC)S%10)=C9S1,-5.45 ,-3.64 ,O=C1C2=C(C=C(F)C(F)=C2)C(/C1=C/C(S3)=C(CCCCCCCCC)C4=C3C(N5CC(CCCCCC)CCCCCCCC)=C(S4)C6=C5C(N(CC(CCCCCC)CCCCCCCC)C7=C8SC9=C7SC%10=C9SC(/C=C%11/C(C(C=C(F)C(F)=C%12)=C%12C%11=O)=C(C#N)/C#N)=C%10CCCCCCCCC)=C8C%13=NSN=C%136)=C(C#N)\C#N,-5.63 ,-3.88 ,16.70,24.60,0.76,0.89,10.1002/aenm.202003177
CCc1ccc(-c2c3cc(-c4ccc(-c5sc(-c6ccc(-c7cc8c(-c9ccc(CC)s9)c9sc(-c%10ccc(-c%11sc(-c%12ccc(-c%13cc%14c(-c%15ccc(CC)s%15)c%15sc(-c%16ccc(-c%17sc(-c%18cccs%18)c%18c%17C(=O)c%17c(CC)sc(CC)c%17C%18=O)s%16)cc%15c(-c%15ccc(CC)s%15)c%14s%13)s%12)c%12c%11C(=O)c%11c(CC)sc(CC)c%11C%12=O)s%10)cc9c(-c9ccc(CC)s9)c8s7)s6)c6c5C(=O)c5c(CC)sc(CC)c5C6=O)s4)sc3c(-c3ccc(CC)s3)c3ccsc23)s1,-5.31 ,-3.51 ,CCc1ccc(C2(c3ccc(CC)cc3)c3cc(/C=C4\C(=O)c5ccc(C)cc5C4=C(C#N)C#N)sc3-c3sc4cc5c6c(sc5cc4c32)-c2sc(/C=C3\C(=O)c4ccc(C)cc4C3=C(C#N)C#N)cc2C6(c2ccc(CC)cc2)c2ccc(CC)cc2)cc1,-5.40 ,-3.85 ,11.31,17.56,0.71,0.90,10.1039/C7TA10763C
CC1=CC(C(S1)=C2C3=CC=C(SCCCCCCCCCCCC)S3)=C(C4=C2C=C(C5=CC=C(C6=C(F)C(F)=C(C7=CC=C(C)S7)C8=NN(CC(CCCCCC)CCCCCCCC)N=C68)S5)S4)C9=CC=C(SCCCCCCCCCCCC)S9,-5.32 ,-3.38 ,O=C(/C(S1)=C/C(C2=NN(CCCCCCCC)N=C32)=CC=C3C(S4)=CC5=C4C6=CC(C(C7=CC=C(CCCCCC)C=C7)(C8=CC=C(CCCCCC)C=C8)C9=C%10SC(C%11=CC=C(/C=C%12SC(N(CC)C\%12=O)=S)C%13=NN(CCCCCCCC)N=C%11%13)=C9)=C%10C=C6C5(C%14=CC=C(CCCCCC)C=C%14)C%15=CC=C(CCCCCC)C=C%15)N(CC)C1=S,-5.46 ,-3.59 ,3.02,5.21,0.47,1.24,10.1002/adfm.201704507
O=C(OCC(CC)CCCC)C1=C(F)C2=C(C)SC(C3=CC4=C(C(C5=CC=C(CC(CC)CCCC)S5)=C(C=C(C)S6)C6=C4C7=CC=C(CC(CC)CCCC)S7)S3)=C2S1,-5.39 ,-3.79 ,O=C(N(C(CCCCC)CCCCC)C1=O)C2=CC=C(C3=C4C=CC1C32)C5=C(C6=CC7=C(C8C(C7(C9C%10C=CC=C9)C%11=C%10C=CC=C%11)C=C(C%12=C(C%13=C%14C=CC%15C%13C(C(N(C(CCCCC)CCCCC)C%15=O)=O)=C%12)C%16=CC=C%17C%18=C%16C%14=CC=C%18C(N(C(CCCCC)CCCCC)C%17=O)=O)C=C8)C=C6)C=C%19C%20=C5C4=CC=C%20C(N(C(CCCCC)CCCCC)C%19=O)=O,-5.90 ,-3.83 ,3.00,7.40,0.39,1.00,10.1039/c4ee02990a
CC(S1)=CC2=C1C(C3=CC(F)=C(CC(CCCC)CC)S3)=C(C=C(C4=CC=C(C5=C(F)C(F)=C(C6=CC=C(C)S6)C7=C5N=C(C8=CC=CC(CCCCCCCC)=C8)C(C9=CC(CCCCCCCC)=CC=C9)=N7)S4)S%10)C%10=C2C%11=CC(F)=C(CC(CCCC)CC)S%11,-5.49 ,-3.70 ,O=C(C1=C2C=CC=C1)C(/C2=C(C#N)\C#N)=C\C3=CC4=C(C(C5(C6=CC=C(C=C6)CCCCCC)C7=CC=C(C=C7)CCCCCC)=C(C8=C5C=C(C9=C8)C%10=C(C9(C%11=CC=C(C=C%11)CCCCCC)C%12=CC=C(C=C%12)CCCCCC)C(SC(/C=C(C(C%13=C%14C=CC=C%13)=O)/C%14=C(C#N)\C#N)=C%15)=C%15S%10)S4)S3,-5.48 ,-3.83 ,11.19,17.85,0.67,0.95,10.1002/adma.201604241
CC(S1)=CC2=C1C(C3=CC=C(C(CCC)(CCC)CCC)S3)=C(C=C(C4=CC=C(C5=C(F)C(F)=C(C6=CC=C(C)S6)C7=NN(CC(CCCCCCCC)CCCCCC)N=C75)S4)S8)C8=C2C9=CC=C(C(CCC)(CCC)CCC)S9,-5.40 ,-3.24 ,O=C(C(C=C(C=CC=C1)C1=C2)=C2C/3=C(C#N)\C#N)C3=C/C4=CC(S5)=C(S4)C6=C5C7=C(C6(C8=CC=C(OCC(CCCCCC)CCCC)C=C8)C9=CC=C(OCC(CCCC)CCCCCC)C=C9)C=C%10C(C(C%11=CC=C(OCC(CCCC)CCCCCC)C=C%11)(C%12=CC=C(OCC(CCCC)CCCCCC)C=C%12)C%13=C%10SC%14=C%13SC(/C=C%15C(C(C=C(C=CC=C%16)C%16=C%17)=C%17C\%15=C(C#N)/C#N)=O)=C%14)=C7,-5.41 ,-3.86 ,8.02,14.75,0.61,0.92,10.1039/C8TA00764K
CC(SC1=C2C3=CC=C(CC(CC)CCCC)S3)=CC1=C(C4=CC=C(CC(CC)CCCC)S4)C5=C2C=C(C6=C7C(SC(C(OCC(CC)CCCC)=O)=C7F)=C(C)S6)S5,-5.20 ,-3.60 ,O=C1C2=C(C(/C1=C/C3=CC4=C(C5=CC6=C(C=C5C4(C7=CC=CC(CCCCCC)=C7)C8=CC(CCCCCC)=CC=C8)C9=C(C(S%10)=C(S9)C%11=C%10C%12=CC(C%13(C%14=CC=CC(CCCCCC)=C%14)C%15=CC(CCCCCC)=CC=C%15)=C(C%16=C%13C=C(S%16)/C=C%17/C(C%18=C(C%17=O)C=C(F)C(F)=C%18)=C(C#N)\C#N)C=C%12C(C%19=CC=CC(CCCCCC)=C%19)%11C%20=CC(CCCCCC)=CC=C%20)C6(C%21=CC(CCCCCC)=CC=C%21)C%22=CC=CC(CCCCCC)=C%22)S3)=C(C#N)/C#N)C=C(F)C(F)=C2,-5.47 ,-3.94 ,8.27,15.68,0.66,0.80,10.1039/c8ta11972d
CC(SC1=C2C3=CC(Cl)=C(CC(CC)CCCC)S3)=CC1=C(C4=CC(Cl)=C(CC(CC)CCCC)S4)C5=C2C=C(S5)C6=CC=C(C7=C8C(C(C9=C(CC(CC)CCCC)SC(CC(CC)CCCC)=C9C8=O)=O)=C(C%10=CC=C(C)S%10)S7)S6,-5.52 ,-3.55 ,CCCCCCC(C=C1)=CC=C1C2(C3=CC=C(CCCCCC)C=C3)C4=CC5=C(C(C6=C5SC7=C6SC(/C=C8C(C(C=C(F)C(F)=C9)=C9C\8=C(C#N)\C#N)=O)=C7CCCCCC)(C%10=CC=C(CCCCCC)C=C%10)C%11=CC=C(CCCCCC)C=C%11)C=C4C%12=C2C(SC(/C=C%13C(C(C=C(F)C(F)=C%14)=C%14C\%13=C(C#N)/C#N)=O)=C%15CCCCCC)=C%15S%12,-5.75 ,-4.17 ,14.47,21.87,0.73,0.90,10.1039/c9tc04798k
CCCCCCCCN1C(C2=C(SC(C3=CC4=C(S3)C(C5=CC=C(S5)CCCCCCCCCCCC)=C6C=C(SC6=C4C7=CC=C(S7)CCCCCCCCCCCC)C)=C2C1=O)C)=O,-5.51 ,-3.09 ,CCCCCCC(C=C1)=CC=C1C2(C3=CC=C(CCCCCC)C=C3)C4=CC5=C(C(C6=C5SC7=C6SC(/C=C8C(C(C=CC=C9)=C9C\8=C(C#N)\C#N)=O)=C7)(C%10=CC=C(CCCCCC)C=C%10)C%11=CC=C(CCCCCC)C=C%11)C=C4C%12=C2C(SC(/C=C%13C(C(C=CC=C%14)=C%14C\%13=C(C#N)/C#N)=O)=C%15)=C%15S%12,-5.51 ,-3.71 ,6.17,12.98,0.48,0.96,10.1016/j.reactfunctpolym.2019.104378
FC1=C(C(S2)=CC(C(OCC(CCCCCCCCCC)CCCCCCCCCCCC)=O)=C2C3=CC=C(C4=CC=C(C)S4)S3)C5=NSN=C5C(C6=CC(C(OCC(CCCCCCCCCC)CCCCCCCCCCCC)=O)=C(C)S6)=C1F,-5.76 ,-3.59 ,CCCCCCC(C=C1)=CC=C1C2(C3=CC=C(CCCCCC)C=C3)C4=CC5=C(C(C6=C5SC7=C6SC(/C=C8C(C(C=CC=C9)=C9C\8=C(C#N)\C#N)=O)=C7)(C%10=CC=C(CCCCCC)C=C%10)C%11=CC=C(CCCCCC)C=C%11)C=C4C%12=C2C(SC(/C=C%13C(C(C=CC=C%14)=C%14C\%13=C(C#N)/C#N)=O)=C%15)=C%15S%12,-5.89 ,-4.29 ,2.30,4.40,0.55,1.00,10.1021/acs.chemmater.9b03327
CC1=CC(C(C2=CC(F)=C(CC(CCCC)CC)S2)=C(SC(C3=CC=C(C4=C5C(C(C6=C(CC(CC)CCCC)SC(CC(CCCC)CC)=C6C5=O)=O)=C(C7=CC=C(C)S7)S4)S3)=C8)C8=C9C%10=CC(F)=C(CC(CC)CCCC)S%10)=C9S1,-5.45 ,-3.64 ,O=C(C1=C2C=C(C(F)=C1)F)C(/C2=C(C#N)\C#N)=C\C3=C(C4=C(C5=C(S4)C(C6=NC(C)=C(N=C6C7=C8N(C9=C7SC%10=C9SC(/C=C(/C(C%11=C%12C=C(C(F)=C%11)F)=C(C#N)/C#N)C%12=O)=C%10CCCCCCCCCCC)CC(CC)CCCC)C)=C8N5CC(CC)CCCC)S3)CCCCCCCCCCC,-5.59 ,-3.85 ,13.31,22.18,0.67,0.89,10.1002/adma.201906324
CC1=CC(CCCCCC)=C(C)S1,-5.20 ,-3.20 ,O=C(/C(S1)=C/C2=CC=C(C3=CC(N4C(CCCCCCCC)CCCCCCCC)=C(C=C3)C(C4=C5)=CC=C5C6=CC=C(/C=C7SC(N(CC)C\7=O)=S)S6)S2)N(CC)C1=S,-5.53 ,-3.48 ,2.56,4.69,0.53,1.03,10.1039/c5ra03607k
O=C(OCC(CC)CCCC)C1=C(F)C2=C(C)SC(C3=CC4=C(C(C5=CC=C(CC(CC)CCCC)S5)=C(C=C(C)S6)C6=C4C7=CC=C(CC(CC)CCCC)S7)S3)=C2S1,-5.12 ,-3.60 ,O=C(N(C(CCCCCC)CCCCCC)C1=O)C2=CC3=C4C(C(C=C5C(N(C(CCCCCC)CCCCCC)C6=O)=O)=C7C8=C5C6=CC(C9=C%10C(C%11=C(C%12=C%10C=C(C(N(C(CCCCCC)CCCCCC)C%13=O)=O)C%14=C%13C=C(C%15=C%16C(C%17=C%18C=CC%19=C%17C(C(N(C(CCCCCC)CCCCCC)C%19=O)=O)=C%16)=C%20C(C=C%21C%22=C%20C%18=CC=C%22C(N(C(CCCCCC)CCCCCC)C%21=O)=O)=C%15%23)C%24=C%12%14)C(C%24=C%23C=C%25C(N(C(CCCCCC)CCCCCC)C%26=O)=O)=C%25C%26=C%11)=C%27C(C%28=C(C%29=C%27C=C(C(N(C(CCCCCC)CCCCCC)C%30=O)=O)C%31=C%30C=C(C%32=C%33C(C%34=C%35C=CC%36=C%34C(C(N(C(CCCCCC)CCCCCC)C%36=O)=O)=C%33)=C%37C(C=C%38C%39=C%37C%35=CC=C%39C(N(C(CCCCCC)CCCCCC)C%38=O)=O)=C%32%40)C%41=C%29%31)C(C%41=C%40C=C%42C(N(C(CCCCCC)CCCCCC)C%43=O)=O)=C%42C%43=C%28)=C9%44)=C8C%45=C%44C=C(C(N(C(CCCCCC)CCCCCC)C%46=O)=O)C%47=C%46C=C4C7=C%45%47)=C%48C=C%49C%50=C%51C%48=C3C(C2=C1C=C%52)=C%52C%51=CC=C%50C(N(C(CCCCCC)CCCCCC)C%49=O)=O,-5.89 ,-3.80 ,8.28,16.77,0.62,0.79,10.1021/acsami.8b06126
CCc1ccc(-c2c3cc(-c4ccc(-c5c(F)c(F)c(-c6ccc(-c7cc8c(-c9ccc(CC)s9)c9sc(-c%10ccc(-c%11c(F)c(F)c(-c%12ccc(-c%13cc%14c(-c%15ccc(CC)s%15)c%15sc(-c%16ccc(-c%17c(F)c(F)c(-c%18cccs%18)c%18nc(-c%19cc(F)c(CC)s%19)c(-c%19cc(F)c(CC)s%19)nc%17%18)s%16)cc%15c(-c%15ccc(CC)s%15)c%14s%13)s%12)c%12nc(-c%13cc(F)c(CC)s%13)c(-c%13cc(F)c(CC)s%13)nc%11%12)s%10)cc9c(-c9ccc(CC)s9)c8s7)s6)c6nc(-c7cc(F)c(CC)s7)c(-c7cc(F)c(CC)s7)nc56)s4)sc3c(-c3ccc(CC)s3)c3ccsc23)s1,-5.31 ,-3.62 ,CCc1ccc(C2(c3ccc(CC)cc3)c3cc4c(cc3-c3sc5cc(/C=C6\C(=O)c7ccccc7C6=C(C#N)C#N)sc5c32)C(c2ccc(CC)cc2)(c2ccc(CC)cc2)c2c-4sc3cc(/C=C4\C(=O)c5ccccc5C4=C(C#N)C#N)sc23)cc1,-5.48 ,-3.83 ,10.52,16.80,0.69,0.90,10.1039/C7TA10262C
CC(SC1=C2C3=CC(F)=C(CC(CC)CCCC)S3)=CC1=C(C4=CC(F)=C(CC(CC)CCCC)S4)C5=C2C=C(S5)C6=CC=C(C7=C8C(C(C9=C(CC(CC)CCCC)SC(CC(CC)CCCC)=C9C8=O)=O)=C(C%10=CC=C(C)S%10)S7)S6,-5.45 ,-3.65 ,O=C(C(C=C(Cl)C(Cl)=C1)=C1C/2=C(C#N)\C#N)C2=C/C3=CC(C4(C5=CC=C(OCC(CC)CCCC)C=C5)C6=CC=C(OCC(CC)CCCC)C=C6)=C(C7=C4C8=CC(C=CC9=C%10C(C%11=CC=C(OCC(CC)CCCC)C=C%11)(C%12=CC=C(OCC(CC)CCCC)C=C%12)C%13=C9SC(/C=C%14C(C(C=C(Cl)C(Cl)=C%15)=C%15C\%14=C(C#N)\C#N)=O)=C%13)=C%10C=C8C=C7)S3,-5.71 ,-3.89 ,13.27,19.52,0.76,0.90,10.1002/aenm.201803541
FC1=C(C2=CC=C(C)S2)C3=NC(OCC(CCCCCC)CCCCCCCC)=CN=C3C(C)=C1F,-5.60 ,-3.52 ,O=C1C2=C(C(/C1=C/C3=CC(N(C)C4=CC5=C6C7=C(C5(CC(CCCC)CCCCCC)CC(CCCC)CCCCCC)C8=C(C=C9N(C)C%10=C(C9=C8)SC(/C=C%11/C(C%12=C(C%11=O)C=C(F)C(F)=C%12)=C(C#N)\C#N)=C%10)C7(CC(CCCC)CCCCCC)CC(CCCC)CCCCCC)=C(C4=C6)S3)=C(C#N)\C#N)C=C(F)C(F)=C2,-5.53 ,-3.82 ,7.39,11.88,0.58,0.93,10.1021/acs.jpcc.0c05654
FC1=C(C2=CC=C(C)S2)C3=NC(OCC(CCCCCC)CCCCCCCC)=CN=C3C(C)=C1F,-5.54 ,-2.98 ,CCCCCCCCC1(CCCCCCCC)C(C=C(/C=C2C(C(C=CC=C3)=C3C\2=C(C#N)\C#N)=O)S4)=C4C5=C(O1)C=C6C(OC(CCCCCCCC)(CCCCCCCC)C7=C6SC(/C=C8/C(C9=C(C8=O)C=CC=C9)=C(C#N)/C#N)=C7)=C5,-5.85 ,-3.83 ,1.97,4.87,0.43,0.95,10.1039/c8ta05920a
O=C(OCC(CC)CCCC)C1=C(F)C2=C(C)SC(C3=CC4=C(C(C5=CC=C(CC(CC)CCCC)S5)=C(C=C(C)S6)C6=C4C7=CC=C(CC(CC)CCCC)S7)S3)=C2S1,-5.20 ,-3.61 ,CCCCCCC(C=C1)=CC=C1C2(C3=CC=C(CCCCCC)C=C3)C4=CC5=C(C(C6=C5SC7=C6SC(/C=C8C(C(C=CC(F)=C9)=C9C\8=C(C#N)\C#N)=O)=C7)(C%10=CC=C(CCCCCC)C=C%10)C%11=CC=C(CCCCCC)C=C%11)C=C4C%12=C2C(SC(/C=C%13C(C(C=CC(F)=C%14)=C%14C\%13=C(C#N)/C#N)=O)=C%15)=C%15S%12,-5.55 ,-3.99 ,8.70,16.20,0.70,0.75,10.1002/aenm.201801209
CC(S1)=CC2=C1C(C3=CC=C(CC(CC)CCCC)S3)=C(C=C(C4=C(C(F)=C(C(OCC(CC)CCCC)=O)S5)C5=C(C)S4)S6)C6=C2C7=CC=C(CC(CC)CCCC)S7,-5.07 ,-3.34 ,O=C(C1=CC=C2C3=C(C4=CC=C(C5=CC6=C(C7=C5C8=C9C%10=C%11C=C8)C(C(N(C6=O)C(CCCCC)CCCCC)=O)=CC=C7C9=CC=C%10C(N(C%11=O)C(CCCCC)CCCCC)=O)S4)C=C(C%12=C%13C=CC%14=C%123)C(N(C%13=O)C(CCCCC)CCCCC)=O)N(C(C%15=C1C2=C%14C=C%15)=O)C(CCCCC)CCCCC,-6.17 ,-4.12 ,2.19,6.24,0.40,0.87,10.1039/C5SC04956C
CC1=CC(C(C2=CC(F)=C(CC(CCCC)CC)S2)=C(SC(C3=CC=C(C4=C5C(C(C6=C(CC(CC)CCCC)SC(CC(CCCC)CC)=C6C5=O)=O)=C(C7=CC=C(C)S7)S4)S3)=C8)C8=C9C%10=CC(F)=C(CC(CC)CCCC)S%10)=C9S1,-5.45 ,-3.64 ,O=C1C2=C(C=C(F)C(F)=C2)C(/C1=C/C(S3)=C(CCCCCC)C4=C3C(N5CC(CC)CCCC)=C(S4)C6=C5C(N(CC(CC)CCCC)C7=C8SC9=C7SC(/C=C%10C(C(C=C%11F)=C(C\%10=C(C#N)\C#N)C=C%11F)=O)=C9CCCCCC)=C8C%12=NN(CC(CCCC)CC)N=C%126)=C(C#N)\C#N,-5.58 ,-3.91 ,16.50,25.33,0.77,0.84,10.1039/D0EE00862A
FC1=C(C)C2=NSN=C2C(C3=CC(C(OCC(CCCCCCCCCC)CCCCCCCC)=O)=C(S3)C(S4)=CC(CC(CCCCCC)CCCCCCC)=C4C5=CC=C(C6=C(F)C(F)=C(C7=CC=C(C8=C(CC(CCCCCC)CCCCCCC)C=C(C9=C(C(OCC(CCCCCCCCCC)CCCCCCCC)=O)C=C(C)S9)S8)S7)C%10=NSN=C%106)S5)=C1F,-5.37 ,-3.57 ,O=C(C1=CC(C2=C3SC(C4=CC5=C(C=C(C6=CC(C7=C8C9=C%10C=CC%11=C9C(C(N(C%11=O)C(CCCCCC)CCCCCC)=O)=C7)=C(C%12=C8C%13=C%10C=CC(C(N(C%14=O)C(CCCCCC)CCCCCC)=O)=C%13C%14=C%12)S6)C(C(S%15)=CC%16=C%15C%17=C(C%18=C%19C=CC%20=C%18C(C(N(C(CCCCCC)CCCCCC)C%20=O)=O)=C%17)C%21=C%16C=C%22C%23=C(C(N(C(CCCCCC)CCCCCC)C%22=O)=O)C=CC%19=C%21%23)=C5)C=C4C%24=CC(C%25=C%26C%27=C%28C=CC%29=C%27C(C(N(C%29=O)C(CCCCCC)CCCCCC)=O)=C%25)=C(C%30=C%26C%31=C%28C=CC(C(N(C%32=O)C(CCCCCC)CCCCCC)=O)=C%31C%32=C%30)S%24)=C2)=C%33C%34=C3C=C(C(N(C(CCCCCC)CCCCCC)C%35=O)=O)C%36=C%35C=CC(C%37=C%33C1=C%38C=C%37)=C%34%36)N(C(CCCCCC)CCCCCC)C%38=O,-5.83 ,-3.60 ,7.40,11.80,0.56,1.16,10.1039/c9ta00343f
CC1=CC(C(C2=CC=C(CC(CCCC)CC)S2)=C(SC(C3=CC=C(C4=C5C(C(C6=C(CC(CC)CCCC)SC(CC(CCCC)CC)=C6C5=O)=O)=C(C7=CC=C(C)S7)S4)S3)=C8)C8=C9C%10=CC=C(CC(CC)CCCC)S%10)=C9S1,-5.34 ,-3.44 ,O=C(C(C=C(F)C(F)=C1)=C1C/2=C(C#N)/C#N)C2=C/C3=CC(C4=C(C(C)C)C=C(C(C)C)C=C4C(C)C)=C(C5=C(OCC(CC)CCCC)C(SC(C6=C(C=C(/C=C7/C(C(C=C8F)=C(C7=O)C=C8F)=C(C#N)/C#N)S6)C(C(C(C)C)=CC(C(C)C)=C9)=C9C(C)C)=C%10OCC(CCCC)CC)=C%10S5)S3,-5.69 ,-3.90 ,12.55,24.02,0.60,0.87,10.1021/acsami.2c01190
CC(SC1=C2C3=CC=C(CC(CC)CCCC)S3)=CC1=C(C4=CC=C(CC(CC)CCCC)S4)C5=C2C=C(S5)C6=CC=C(C7=C8C(C(C9=C(CC(CC)CCCC)SC(CC(CC)CCCC)=C9C8=O)=O)=C(C%10=CC=C(C)S%10)S7)S6,-5.32 ,-3.29 ,O=C(N(C(CCCCC)CCCCC)C1=O)C2=CC=C(C3=C4C=CC1C32)C5=C(C(C=C6C(N(C(CCCCC)CCCCC)C7=O)=O)=C8C9=C6C7=CC=C9C%10=CC=C(C%11=O)C%12C%10=C8C=CC%12C(N%11C(CCCCC)CCCCC)=O)C=C%13C%14=C5C4=CC=C%14C(N(C(CCCCC)CCCCC)C%13=O)=O,-5.95 ,-3.87 ,4.39,8.26,0.61,0.87,10.1002/smll.201401082
CCc1cc(C)sc1-c1sc(-c2cc(CC)c(-c3sc(-c4cc(CC)c(-c5sc(C)cc5CC)s4)cc3CC)s2)cc1CC,-5.00 ,-3.00 ,CCc1ccc(C2(c3ccc(CC)cc3)c3cc4c(cc3-c3sc(-c5sc(/C=C6\C(=O)c7ccccc7C6=C(C#N)C#N)cc5CC)cc32)C(c2ccc(CC)cc2)(c2ccc(CC)cc2)c2cc(-c3sc(/C=C5\C(=O)c6ccccc6C5=C(C#N)C#N)cc3CC)sc2-4)cc1,-5.42 ,-3.82 ,7.58,13.67,0.59,0.94,10.1016/j.dyepig.2019.107677
O=C(OCC(CC)CCCC)C1=C(F)C2=C(C)SC(C3=CC4=C(C(C5=CC=C(CC(CC)CCCC)S5)=C(C=C(C)S6)C6=C4C7=CC=C(CC(CC)CCCC)S7)S3)=C2S1,-5.22 ,-3.63 ,O=C(/C(S1)=C/C(C2=NSN=C32)=CC=C3C(S4)=CC5=C4C6=CC(C(CCCCCCCC)(CCCCCCCC)C7=C8SC(C9=CC=C(/C=C%10SC(N(CC)C\%10=O)=S)C%11=NSN=C9%11)=C7)=C8C=C6C5(CCCCCCCC)CCCCCCCC)N(CC)C1=S,-5.56 ,-3.92 ,9.90,15.50,0.60,1.02,10.1002/adfm.201808429
FC1=C(CC(CCCC)CC)SC(C2=C3C(SC(C4=CC=C(C5=C6C(C(C7=C(CC(CC)CCCC)SC(CC(CC)CCCC)=C7C6=O)=O)=C(C8=CC=C(C)S8)S5)S4)=C3)=C(C9=CC(F)=C(CC(CC)CCCC)S9)C%10=C2SC(C)=C%10)=C1,-5.48 ,-3.64 ,O=C1C2=C(C=C(Cl)C(Cl)=C2)C(/C1=C/C(S3)=C(C4=CC=C(CCCCCC)C=C4)C=C3C5=CC(OCC(CCCCCCCC)CCCCCC)=C(C6=CC(C7=CC=C(CCCCCC)C=C7)=C(/C=C8/C(C(C=C(Cl)C(Cl)=C9)=C9C8=O)=C(C#N)/C#N)S6)C=C5OCC(CCCCCCCC)CCCCCC)=C(C#N)\C#N,-5.91 ,-3.93 ,12.76,19.01,0.72,0.93,10.1002/anie.202101867
CC(S1)=CC=C1C(C(OCC(CCCCCCCC)CCCCCC)=C2)=CC(OCC(CCCCCCCC)CCCCCC)=C2C3=CC=C(C4=C(F)C(F)=C(C)C5=NSN=C45)S3,-5.45 ,-3.69 ,O=C(C1=CC=C2C3=CC=C(C4=C5C=CC6=C43)C(N(C5=O)C(CCCCC)CCCCC)=O)N(C(C7=C1C2=C6C=C7)=O)C(CCCCC)CCCCC,-6.02 ,-3.82 ,0.89,3.33,0.39,0.73,10.1039/C6CC04229E
CC1=CC(CCCCCC)=C(C)S1,-5.00 ,-3.10 ,CCCCCC[Si]1(CCCCCC)C2=C(SC(C3=CC([Si]4(CCCCCC)CCCCCC)=C(S3)C5=C4C=C(C(C6=NSN=C67)=CC=C7/C=C(C#N)/C#N)S5)=C2)C8=C1C=C(C(C9=NSN=C9%10)=CC=C%10/C=C(C#N)/C#N)S8,-5.50 ,-3.90 ,0.17,0.74,0.46,0.41,10.1021/acs.macromol.6b00984
CC(SC1=C2C3=CC=C(SCC(CC)CCCC)C=C3)=CC1=C(C4=CC=C(SCC(CC)CCCC)C=C4)C5=C2C=C(C6=CC=C(C7=C(F)C(F)=C(C8=CC=C(C)S8)C9=NN(CC(CCCCCC)CCCCCCCC)N=C97)S6)S5,-5.32 ,-3.36 ,CCCCCCC(C=C1)=CC=C1C2(C3=CC=C(CCCCCC)C=C3)C4=CC5=C(C(C6=C5SC7=C6SC(/C=C8C(C(C=CC=C9)=C9C\8=C(C#N)\C#N)=O)=C7)(C%10=CC=C(CCCCCC)C=C%10)C%11=CC=C(CCCCCC)C=C%11)C=C4C%12=C2C(SC(/C=C%13C(C(C=CC=C%14)=C%14C\%13=C(C#N)/C#N)=O)=C%15)=C%15S%12,-5.60 ,-3.85 ,10.86,17.91,0.66,0.88,10.1021/acsami.9b07112
CC1=CC(C(C2=CC=C(CC(CCCC)CC)S2)=C(SC(C3=CC=C(C4=C5C(C(C6=C(CC(CC)CCCC)SC(CC(CCCC)CC)=C6C5=O)=O)=C(C7=CC=C(C)S7)S4)S3)=C8)C8=C9C%10=CC=C(CC(CC)CCCC)S%10)=C9S1,-5.34 ,-3.44 ,O=C1C2=C(C=C(F)C(F)=C2)C(/C1=C/C(S3)=CC4=C3C(S5)=C(C4(CC(CC)CCCC)CC(CC)CCCC)C=C5C6=C(C=C(OCC(CC)CCCC)C=C7C(S8)=CC9=C8C(S%10)=C(C(CC(CCCC)CC)9CC(CCCC)CC)C=C%10/C=C%11C(C%12=C(C\%11=C(C#N)\C#N)C=C(F)C(F)=C%12)=O)C7=CC(OCC(CC)CCCC)=C6)=C(C#N)\C#N,-5.52 ,-3.73 ,6.01,11.65,0.58,0.89,10.1002/solr.202100094
CC1=CC(C(C2=CC=C(CC(CCCC)CC)S2)=C(SC(C3=CC=C(C4=C5C(C(C6=C(CC(CC)CCCC)SC(CC(CCCC)CC)=C6C5=O)=O)=C(C7=CC=C(C)S7)S4)S3)=C8)C8=C9C%10=CC=C(CC(CC)CCCC)S%10)=C9S1,-5.34 ,-3.44 ,O=C1C2=C(C=C(F)C(F)=C2)C(/C1=C/C(S3)=CC4=C3C5=C(C4(CC(CC)CCCC)CC(CC)CCCC)C=C(C6=C(OCC(CCCC)CC)C7=CC=C(C(S8)=CC9=C8C(S%10)=C(C(CC(CCCC)CC)9CC(CCCC)CC)C=C%10/C=C%11C(C%12=C(C\%11=C(C#N)\C#N)C=C(F)C(F)=C%12)=O)C(OCC(CCCC)CC)=C7C=C6)S5)=C(C#N)\C#N,-5.57 ,-3.74 ,10.67,16.10,0.71,0.92,10.1002/solr.202100094
CC(SC1=C2C3=CC(C=C(CC(CCCC)CCCCCC)C=C4)=C4S3)=CC1=C(C5=CC(C=C(CC(CCCC)CCCCCC)C=C6)=C6S5)C7=C2C=C(S7)C8=CC=C(C9=C%10C(C(C%11=C(CC(CC)CCCC)SC(CC(CC)CCCC)=C%11C%10=O)=O)=C(C%12=CC=C(C)S%12)S9)S8,-5.36 ,-3.56 ,CCCCCCC(C=C1)=CC=C1C2(C3=CC=C(CCCCCC)C=C3)C4=CC5=C(C(C6=C5SC7=C6SC(/C=C8C(C(C=CC(C)=C9)=C9C\8=C(C#N)\C#N)=O)=C7)(C%10=CC=C(CCCCCC)C=C%10)C%11=CC=C(CCCCCC)C=C%11)C=C4C%12=C2C(SC(/C=C%13C(C(C=CC(C)=C%14)=C%14C\%13=C(C#N)/C#N)=O)=C%15)=C%15S%12,-5.58 ,-3.96 ,12.10,17.63,0.69,0.96,10.1039/c8ta00368h
CC(S1)=CC2=C1C(C3=CC=C(C(CCC)(CCC)CCC)S3)=C(C=C(C4=CC=C(C5=C(F)C(F)=C(C6=CC=C(C)S6)C7=NN(CC(CCCCCCCC)CCCCCC)N=C75)S4)S8)C8=C2C9=CC=C(C(CCC)(CCC)CCC)S9,-5.40 ,-3.24 ,O=C(C(/C1=C(C#C)/C#C)=C\C(S2)=CC3=C2C(C4(C5=CC(CCCCCC)=CC=C5)C6=CC(CCCCCC)=CC=C6)=C(S3)C7=C4C=C(C(SC8=C9SC(/C=C(/C%10=C(C#C)/C#C)C(C%11=C%10C=CC=C%11)=O)=C8)=C9C%12(C%13=CC(CCCCCC)=CC=C%13)C%14=CC(CCCCCC)=CC=C%14)C%12=C7)C%15=C1C=CC=C%15,-5.52 ,-3.82 ,12.05,18.09,0.71,0.94,10.1002/aenm.201702324
CC1=CC(CCCCCC)=C(C)S1,-4.94 ,-3.00 ,O=C1C(C2=C(C3=CC=CS3)N1CCCCCCCCCCCC)=C(C4=CC=C(C#CC5=CC6=C(C7C(C6(C8C9C=CC(C#CC%10=CC=C(C%11=C%12C(C(N%11CCCCCCCCCCCC)=O)=C(C%13=CC=CS%13)N(CCCCCCCCCCCC)C%12=O)S%10)=C8)C%14=C9C=CC(C#CC%15=CC=C(C%16=C%17C(C(N%16CCCCCCCCCCCC)=O)=C(C%18=CC=CS%18)N(CCCCCCCCCCCC)C%17=O)S%15)=C%14)C=C(C#CC%19=CC=C(C%20=C%21C(C(N%20CCCCCCCCCCCC)=O)=C(C%22=CC=CS%22)N(CCCCCCCCCCCC)C%21=O)S%19)C=C7)C=C5)S4)N(CCCCCCCCCCCC)C2=O,-5.29 ,-3.57 ,0.45,1.96,0.33,0.70,10.1002/adfm.201502413
CCc1ccc(-c2c3cc(-c4ccc(-c5sc(-c6ccc(-c7cc8c(-c9ccc(CC)s9)c9sc(-c%10ccc(-c%11sc(-c%12ccc(-c%13cc%14c(-c%15ccc(CC)s%15)c%15sc(-c%16ccc(-c%17sc(-c%18cccs%18)c%18c%17C(=O)c%17c(CC)sc(CC)c%17C%18=O)s%16)cc%15c(-c%15ccc(CC)s%15)c%14s%13)s%12)c%12c%11C(=O)c%11c(CC)sc(CC)c%11C%12=O)s%10)cc9c(-c9ccc(CC)s9)c8s7)s6)c6c5C(=O)c5c(CC)sc(CC)c5C6=O)s4)sc3c(-c3ccc(CC)s3)c3ccsc23)s1,-5.28 ,-3.48 ,CCc1c(/C=C2\C(=O)c3ccc(Br)cc3C2=C(C#N)C#N)sc2c1sc1c3c4nn(CC)nc4c4c5sc6c(CC)c(/C=C7\C(=O)c8ccc(Br)cc8C7=C(C#N)C#N)sc6c5n(CC)c4c3n(CC)c21,-5.53 ,-3.64 ,12.05,21.38,0.67,0.84,10.1039/D1RA01348C
CC1=C(C(F)=C(C(OCC(CCCC)CC)=O)S2)C2=C(S1)C(S3)=CC(C3=C4C5=CC=C(CC(CCCC)CC)S5)=C(C6=CC=C(CC(CC)CCCC)S6)C7=C4C=C(C)S7,-5.22 ,-3.64 ,O=C(C1=CC=C2C3=CC(C4=CC5=C(C(C(C(C(N6CC(CCCC)CCCCCC)=O)=C7C6=O)=CC(C(C=C8C9=CC=C%10C(N(C(C%11=C%10C9=C%12C=C%11)=O)CC(CCCC)CCCCCC)=O)=C(C%13=C%14C=CC%12=C%138)C(N(C%14=O)CC(CCCCCC)CCCC)=O)=C%15)=C%15C%16=C5C(N(CC(CCCC)CCCCCC)C%16=O)=O)C7=C4)=C(C%17=C%18C=CC%19=C%173)C(N(C%18=O)CC(CCCCCC)CCCC)=O)N(C(C%20=C1C2=C%19C=C%20)=O)CC(CCCC)CCCCCC,-5.87 ,-3.79 ,3.47,9.18,0.46,0.79,10.1021/acs.chemmater.5b04570
CC1=CC(C(C2=CC=C(CC(CCCC)CC)S2)=C(SC(C3=CC=C(C4=C5C(C(C6=C(CC(CC)CCCC)SC(CC(CCCC)CC)=C6C5=O)=O)=C(C7=CC=C(C)S7)S4)S3)=C8)C8=C9C%10=CC=C(CC(CC)CCCC)S%10)=C9S1,-5.34 ,-3.44 ,CCCCCCc1ccc(C2(c3ccc(CCCCCC)cc3)c3cc4c(cc3-c3sc5cc(/C=C6\C(=O)c7cc(C)ccc7C6=C(C#N)C#N)sc5c32)C(c2ccc(CCCCCC)cc2)(c2ccc(CCCCCC)cc2)c2c-4sc3c2sc2cc(/C=C4\C(=O)c5cc(C)ccc5C4=C(C#N)C#N)sc23)cc1,-5.54 ,-3.91 ,12.43,17.11,0.79,0.92,10.1021/acsenergylett.8b00825
CC1=C(C=C(S1)C2=C(C(F)=C(C3=NSN=C32)C4=CC(CC(CCCCCCCCC)CCCCCCCCCCC)=C(S4)C5=CC6=C(C=C(C)S6)S5)F)CC(CCCCCCCCCCC)CCCCCCCCC,-5.42 ,-3.52 ,O=C(/C(S1)=C/C(C2=NSN=C32)=CC=C3C(S4)=CC5=C4C6=CC(C(CCCCCCCC)(CCCCCCCC)C7=C8SC(C9=CC=C(/C=C%10SC(N(CC)C\%10=O)=S)C%11=NSN=C9%11)=C7)=C8C=C6C5(CCCCCCCC)CCCCCCCC)N(CC)C1=S,-5.51 ,-3.55 ,10.40,14.73,0.64,1.08,10.1002/adma.201804215
CCCCCCCCN1C(C2=C(SC(C3=CC4=C(S3)C(OCC(CC)CCCC)=C5C=C(SC5=C4OCC(CC)CCCC)C)=C2C1=O)C)=O,-5.36 ,-3.06 ,O=C(C(C=CC=C1)=C1C/2=C(C#N)\C#N)C2=C/C(S3)=CC4=C3C5=C(C4(CCCCCC)CCCCCC)C=C6C(C(CCCCCC)(CCCCCC)C7=C6SC(/C=C8C(C(C=CC=C9)=C9C\8=C(C#N)/C#N)=O)=C7)=C5,-5.59 ,-3.91 ,4.36,10.04,0.48,0.88,10.1016/j.reactfunctpolym.2019.104378
FC1=C(CC(CCCC)CC)SC(C2=C3C(SC(C4=CC=C(C5=C6C(C(C7=C(CC(CC)CCCC)SC(CC(CC)CCCC)=C7C6=O)=O)=C(C8=CC=C(C)S8)S5)S4)=C3)=C(C9=CC(F)=C(CC(CC)CCCC)S9)C%10=C2SC(C)=C%10)=C1,-5.48 ,-3.64 ,FC1=C(OC)C(C(S2)=CC3=C2C(S4)=C(C(CC(CCCC)CC)3CC(CCCC)CC)C=C4/C=C5C(C6=C(C\5=C(C#N)\C#N)C=C(F)C(F)=C6)=O)=C(F)C(OC)=C1C7=CC(C(CC(CC)CCCC)(CC(CC)CCCC)C8=C9SC(/C=C%10/C(C(C=C(F)C(F)=C%11)=C%11C%10=O)=C(C#N)/C#N)=C8)=C9S7,-5.50 ,-3.81 ,8.36,12.62,0.71,0.93,10.1039/C8TA03753A
CC1=CC(C(S1)=C2C3=CC(F)=C(CC(CC)CCCC)S3)=C(C4=C2C=C(C5=CC=C(C6=C(F)C(F)=C(C7=CC=C(C)S7)C8=C6N=C(C9=CC=CC(OCCCCCCCC)=C9)C(C%10=CC(OCCCCCCCC)=CC=C%10)=N8)S5)S4)C%11=CC(F)=C(CC(CC)CCCC)S%11,-5.37 ,-3.48 ,O=C(C(C=C(F)C(F)=C1)=C1C/2=C(C#N)/C#N)C2=C/C3=C(CCCCCCCCCCC)C(SC4=C5N(CC(CC)CCCC)C6=C4C7=NSN=C7C8=C6N(CC(CC)CCCC)C9=C8SC%10=C9SC(/C=C%11/C(C%12=C(C%11=O)C=C(F)C(F)=C%12)=C(C#N)\C#N)=C%10CCCCCCCCCCC)=C5S3,-5.65 ,-4.10 ,12.02,24.64,0.62,0.78,10.1021/acsmacrolett.9b00368
CC1=C(C(F)=C(C(OCC(CCCC)CC)=O)S2)C2=C(S1)C(S3)=CC(C3=C4C5=CC=C(CC(CCCC)CC)S5)=C(C6=CC=C(CC(CC)CCCC)S6)C7=C4C=C(C)S7,-5.22 ,-3.64 ,CCCCCCCCC1(CCCCCCCC)C2=C(C=CC(C3=CC=C(/C=C(C#N)/C#N)C4=NSN=C43)=C2)C5=C1C=C(C6=CC=C(/C=C(C#N)/C#N)C7=NSN=C67)C=C5,-6.18 ,-3.67 ,5.10,11.20,0.51,0.88,10.1021/acs.chemmater.6b00131
CC1=C(F)C(F)=C(C2=CC=C(C)S2)C3C1N=CC(OCC(CCCCCCCC)CCCCCC)=N3,-5.54 ,-2.98 ,CCCCCCCCc1ccc(-c2c(/C=C3\C(=O)c4cc(F)c(F)cc4C3=C(C#N)C#N)sc3c2sc2c4c5nsnc5c5c6sc7c(-c8ccc(CCCCCCCC)[se]8)c(/C=C8\C(=O)c9cc(F)c(F)cc9C8=C(C#N)C#N)sc7c6n(CC(CCCC)CCCCCC)c5c4n(CC(CCCC)CCCCCC)c32)[se]1,-5.57 ,-3.86 ,15.30,23.60,0.75,0.87,10.1016/j.cej.2022.135998
CC1=C(C(F)=C(C(OCC(CCCC)CC)=O)S2)C2=C(S1)C(S3)=CC(C3=C4OCC(CC)CCCC)=C(OCC(CCCC)CC)C5=C4C=C(C)S5,-5.15 ,-3.31 ,O=C(C1=CC=C2C(C1=C3C=C4)=C4C5=CC=C6C7=C5C2=CC=C7C(N(C(CCCCC)CCCCC)C6=O)=O)N(N8C(C9=C%10C(C%11=CC=C%10C8=O)=C(C=C9)C%12=CC=C%13C%14=C%12C%11=CC=C%14C(N(C(CCCCC)CCCCC)C%13=O)=O)=O)C3=O,-5.90 ,-3.86 ,1.47,3.66,0.51,0.79,10.1002/adfm.201501971
O=C(C1=C(C2=C(SC(C3=CC4=C(S3)C(C5=CC(Cl)=C(S5)CC(CCCC)CC)=C6C=C(SC6=C4C7=CC(Cl)=C(S7)CC(CCCC)CC)C)=C2S1)C)F)OCC(CCCC)CC,-5.47 ,-3.61 ,CCCCCCC(C=C1)=CC=C1C2(C3=CC=C(CCCCCC)C=C3)C4=CC5=C(C(C6=C5SC7=C6SC(/C=C8C(C(C=CC=C9)=C9C\8=C(C#N)\C#N)=O)=C7)(C%10=CC=C(CCCCCC)C=C%10)C%11=CC=C(CCCCCC)C=C%11)C=C4C%12=C2C(SC(/C=C%13C(C(C=CC=C%14)=C%14C\%13=C(C#N)/C#N)=O)=C%15)=C%15S%12,-5.48 ,-3.83 ,8.46,13.95,0.60,1.01,10.1021/acsaem.8b00506
CC1=C(C(F)=C(C(OCC(CCCC)CC)=O)S2)C2=C(S1)C(S3)=CC(C3=C4C5=CC=C(CC(CCCC)CC)S5)=C(C6=CC=C(CC(CC)CCCC)S6)C7=C4C=C(C)S7,-5.38 ,-3.81 ,O=C1C(C2=C3C(N1CC(CCCCCC)CCCCCCCC)=O)=CC=C(C4=CC=C(C(N5CC(CCCCCC)CCCCCCCC)=O)C6=C47)C2=C(C=C3)C7=C(C8=CC=C(C(C9=CC=C(C%10=C%11C(C=C%12)=C%13C(C%14=CC=C(C(N(CC(CCCCCC)CCCCCCCC)C%15=O)=O)C(C%15=C%10)=C%14%11)=CC=C(C%13=C%12C(N%16CC(CCCCCC)CCCCCCCC)=O)C%16=O)C=C9)(C%17=CC=C(C%18=C%19C(C=C%20)=C%21C(C%22=CC=C(C(N(CC(CCCCCC)CCCCCCCC)C%23=O)=O)C(C%23=C%18)=C%22%19)=CC=C(C%21=C%20C(N%24CC(CCCCCC)CCCCCCCC)=O)C%24=O)C=C%17)C%25=CC=C(C%26=C%27C(C=C%28)=C%29C(C%30=CC=C(C(N(CC(CCCCCC)CCCCCCCC)C%31=O)=O)C(C%31=C%26)=C%30%27)=CC=C(C%29=C%28C(N%32CC(CCCCCC)CCCCCCCC)=O)C%32=O)C=C%25)C=C8)C=C6C5=O,-5.91 ,-4.00 ,3.54,8.25,0.48,0.86,10.1002/advs.201500014
CC(SC1=C2C3=CC=C(CC(CC)CCCC)S3)=CC1=C(C4=CC=C(CC(CC)CCCC)S4)C5=C2C=C(C6=C(CC(CC)CCCC)C=C(C7=NC=C(C8=CC(CC(CC)CCCC)=C(C)S8)N=C7)S6)S5,-5.50 ,-3.48 ,CCCCCCC(C=C1)=CC=C1C2(C3=CC=C(CCCCCC)C=C3)C4=CC5=C(C(C6=C5SC7=C6SC(/C=C8C(C(C=CC=C9)=C9C\8=C(C#N)\C#N)=O)=C7)(C%10=CC=C(CCCCCC)C=C%10)C%11=CC=C(CCCCCC)C=C%11)C=C4C%12=C2C(SC(/C=C%13C(C(C=CC=C%14)=C%14C\%13=C(C#N)/C#N)=O)=C%15)=C%15S%12,-5.58 ,-3.91 ,8.10,14.60,0.62,0.90,10.1039/c9py00674e
CC(S1)=CC2=C1C(C3=CC=C(C(CCC)(CCC)CCC)S3)=C(C=C(C4=CC=C(C5=C(F)C(F)=C(C6=CC=C(C)S6)C7=NN(CC(CCCCCCCC)CCCCCC)N=C75)S4)S8)C8=C2C9=CC=C(C(CCC)(CCC)CCC)S9,-5.40 ,-3.24 ,O=C(C(C=CC=C1)=C1C/2=C(C#N)/C#N)C2=C\C=C\C3=CC(S4)=C(S3)C5=C4C6=C(C5(C7=CC=C(CCCCCC)C=C7)C8=CC=C(CCCCCC)C=C8)C=C9C(C(C%10=CC=C(CCCCCC)C=C%10)(C%11=CC=C(CCCCCC)C=C%11)C%12=C9SC%13=C%12SC(/C=C/C=C%14C(C(C=CC=C%15)=C%15C/%14=C(C#N)/C#N)=O)=C%13)=C6,-5.46 ,-3.97 ,7.34,14.47,0.58,0.89,10.1021/acs.chemmater.7b03928
O=C(OCC(CC)CCCC)C1=C(F)C2=C(C)SC(C3=CC4=C(C(C5=CC=C(CC(CC)CCCC)S5)=C(C=C(C)S6)C6=C4C7=CC=C(CC(CC)CCCC)S7)S3)=C2S1,-5.20 ,-3.61 ,CCCCCCC(C=C1)=CC=C1C2(C3=CC=C(CCCCCCC)C=C3)C4=CC5=C(C(C6=C5SC7=C6SC(C8=C(OCC(CC)CCCC)C=C(C=C9C(C(C=CC(F)=C%10)=C%10/C9=C(C#N)/C#N)=O)S8)=C7)(C%11=CC=C(CCCCCC)C=C%11)C%12=CC=C(CCCCCC)C=C%12)C=C4C%13=C2C(SC(C%14=C(OCC(CC)CCCC)C=C(/C=C%15C(C(C=CC(F)=C%16)=C%16C\%15=C(C#N)/C#N)=O)S%14)=C%17)=C%17S%13,-5.22 ,-3.90 ,3.70,7.00,0.61,0.79,10.1002/aenm.201801209
CC(SC1=C2C3=CC=C(CC(CC)CCCC)S3)=CC1=C(C4=CC=C(CC(CC)CCCC)S4)C5=C2C=C(S5)C6=CC=C(C7=C8C(C(C9=C(CC(CC)CCCC)SC(CC(CC)CCCC)=C9C8=O)=O)=C(C%10=CC=C(C)S%10)S7)S6,-5.33 ,-2.92 ,O=C(/C(S/1)=C/C(S2)=C3C(C=C(C(OCC(CC)CCCC)=O)S3)=C2C(S4)=CC5=C4C6=CC(C(CCCCCC)(CCCCCC)C7=C8SC(C9=C(C=C(C(OCC(CC)CCCC)=O)S%10)C%10=C(/C=C(S/%11)/C(N(CC)C%11=C(C#N)/C#N)=O)S9)=C7)=C8C=C6C5(CCCCCC)CCCCCC)N(CC)C1=C(C#N)\C#N,-5.41 ,-3.60 ,12.36,18.56,0.70,0.93,10.1021/acsami.9b10641
CC(SC1=C2C3=CC(Cl)=C(CC(CC)CCCC)S3)=CC1=C(C4=CC(Cl)=C(CC(CC)CCCC)S4)C5=C2C=C(S5)C6=CC=C(C7=C8C(C(C9=C(CC(CC)CCCC)SC(CC(CC)CCCC)=C9C8=O)=O)=C(C%10=CC=C(C)S%10)S7)S6,-5.52 ,-3.57 ,O=C1C(C=C(Cl)S2)=C2C(/C1=C/C(S3)=CC4=C3C5=C(C(C6=CC=C(CCCCCC)C=C6)4C7=CC=C(CCCCCC)C=C7)C8=C(C=C(C(C(C9=CC=C(CCCCCC)C=C9)%10C%11=CC=C(CCCCCC)C=C%11)=C([Se]%12)C%13=C%10C=C(/C=C%14/C(C%15=C(C=C(Cl)S%15)C%14=O)=C(C#N)\C#N)S%13)C%12=C8)[Se]5)=C(C#N)/C#N,-5.58 ,-3.82 ,11.91,17.85,0.69,0.97,10.1039/c9ta03177d
O=C(OCC(CC)CCCC)C1=C(F)C2=C(C)SC(C3=CC4=C(C(C5=CC=C(CC(CC)CCCC)S5)=C(C=C(C)S6)C6=C4C7=CC=C(CC(CC)CCCC)S7)S3)=C2S1,-5.20 ,-3.61 ,CCCCCCC(C=C1)=CC=C1C2(C3=CC=C(CCCCCCC)C=C3)C4=CC5=C(C(C6=C5SC(C7=C(OCC(CC)CCCC)C=C(/C=C8C(C(C=CC(F)=C9)=C9C\8=C(C#N)\C#N)=O)S7)=C6)(C%10=CC=C(CCCCCC)C=C%10)C%11=CC=C(CCCCCC)C=C%11)C=C4C%12=C2C=C(C%13=C(OCC(CC)CCCC)C=C(/C=C%14C(C(C=CC(F)=C%15)=C%15C\%14=C(C#N)/C#N)=O)S%13)S%12,-5.34 ,-4.03 ,12.10,21.90,0.65,0.82,10.1002/aenm.201801209
CC(SC1=C2C3=CC=C(SCC(CCCC)CCCCCC)S3)=CC1=C(C4=CC=C(SCC(CCCC)CCCCCC)S4)C5=C2C(SC(C6=CC=C(C7=C(F)C(F)=C(C8=CC=C(C)S8)C9=NN(CC(CCCCCC)CCCCCCCC)N=C97)S6)=C%10)=C%10S5,-5.40 ,-3.59 ,O=C1C2=C(C=CC=C2)C(/C1=C\C3=CC(C(C4=CC=C(CCCCCC)C=C4)(C5=C6SC7=C(C(C=C8)=CC=C8SCC(CCCC)CC)C9=C(C(C%10=CC=C(C=C%10)SCC(CC)CCCC)=C57)SC(C%11=C%12C=C(/C=C%13\C(C(C=CC=C%14)=C%14C%13=O)=C(C#N)/C#N)S%11)=C9C%12(C%15=CC=C(CCCCCC)C=C%15)C%16=CC=C(CCCCCC)C=C%16)C%17=CC=C(CCCCCC)C=C%17)=C6S3)=C(C#N)\C#N,-5.49 ,-3.76 ,9.26,16.54,0.59,0.93,10.1021/acsami.9b14981
CC(SC1=C2C3=CC=C(CC(CC)CCCC)S3)=CC1=C(C4=CC=C(CC(CC)CCCC)S4)C5=C2C=C(S5)C6=CC=C(C7=C8C(C(C9=C(CC(CC)CCCC)SC(CC(CC)CCCC)=C9C8=O)=O)=C(C%10=CC=C(C)S%10)S7)S6,-5.33 ,-3.53 ,CCCCCCC(C=C1)=CC=C1C2(C3=CC=C(CCCCCC)C=C3)C4=CC5=C(C(C6=C5SC7=C6SC(/C=C8C(C(SC=C9)=C9C\8=C(C#N)\C#N)=O)=C7)(C%10=CC=C(CCCCCC)C=C%10)C%11=CC=C(CCCCCC)C=C%11)C=C4C%12=C2C(SC(/C=C%13C(C(SC=C%14)=C%14C\%13=C(C#N)/C#N)=O)=C%15)=C%15S%12,-5.47 ,-3.76 ,11.40,15.90,0.71,1.01,10.1002/adma.201700254
CC(S1)=CC(C1=C2C3=CC=C(SCC(CCCC)CCCCCC)S3)=C(C4=CC=C(SCC(CCCCCC)CCCC)S4)C5=C2C=C(C6=CC=C(C7=C8C(C(C9=C(CC(CCCC)CC)SC(CC(CCCC)CC)=C9C8=O)=O)=C(C%10=CC=C(C)S%10)S7)S6)S5,-5.40 ,-3.41 ,O=C(C1=CC=C2C3=C(C(C=C4)=CC=C4/C(C5=CC=C(C6=C7C8=C9C(SC%10=CC%11=C%12C(C(N(C%11=O)C(CCCCC)CCCCC)=O)=CC=C7C%12=C%109)=CC(C(N(C%13=O)C(CCCCC)CCCCC)=O)=C8C%13=C6)C=C5)=C(C%14=CC=C(C%15=C%16C%17=C%18C(SC%19=CC%20=C%21C(C(N(C%20=O)C(CCCCC)CCCCC)=O)=CC=C%16C%21=C%19%18)=CC(C(N(C%22=O)C(CCCCC)CCCCC)=O)=C%17C%22=C%15)C=C%14)/C%23=CC=C(C%24=C%25C%26=CC=C(C(N(C(CCCCC)CCCCC)C%27=O)=O)C%28=C%27C=C%29C(C%30=C%25C(C%31=C%24)=C(C(N(C(CCCCC)CCCCC)C%31=O)=O)C=C%30S%29)=C%26%28)C=C%23)C=C(C(N(C(CCCCC)CCCCC)C%32=O)=O)C%33=C%32C=C%34C(C%35=C2C1=C%36C=C%35S%34)=C3%33)N(C(CCCCC)CCCCC)C%36=O,-5.91 ,-3.79 ,6.85,9.83,0.66,1.05,10.1039/C8TC04926B
CC1=CC(C(C2=CC(F)=C(CC(CCCC)CC)S2)=C(SC(C3=CC=C(C4=C5C(C(C6=C(CC(CC)CCCC)SC(CC(CCCC)CC)=C6C5=O)=O)=C(C7=CC=C(C)S7)S4)S3)=C8)C8=C9C%10=CC(F)=C(CC(CC)CCCC)S%10)=C9S1,-5.45 ,-3.64 ,O=C1C2=C(C=C(Cl)C(Cl)=C2)C(/C1=C/C(S3)=CC4=C3C5=C(C4(CC(CCCC)CC)CC(CCCC)CC)C=C(C(S6)=C7C(C(N(CCCCCCCC)C7=O)=O)=C6C(S8)=CC9=C8C(S%10)=C(C(CC(CC)CCCC)9CC(CC)CCCC)C=C%10/C=C%11C(C(C=C%12Cl)=C(C\%11=C(C#N)\C#N)C=C%12Cl)=O)S5)=C(C#N)\C#N,-5.69 ,-4.01 ,11.54,22.33,0.63,0.82,10.1021/acsami.2c03723
CC1=C(CCCCCC)C=C(C)S1,-4.85 ,-2.84 ,O=C(/C(S1)=C/C2=CC=C(C3=CC(C4(C5=CC=C(CCCCCC)C=C5)C6=CC=C(CCCCCC)C=C6)=C(C7=C4C=C(C8=C(C9(C%10=CC=C(CCCCCC)C=C%10)C%11=CC=C(CCCCCC)C=C%11)C=C(C%12=CC=C(/C=C%13SC(N(CC)C\%13=O)=S)C%14=NSN=C%14%12)S8)C9=C7)S3)C%15=NSN=C2%15)N(CC)C1=S,-5.52 ,-3.69 ,5.12,8.91,0.68,0.84,10.1039/C5EE02477C
CC1=CC2=C(S1)C(CCC(CCCC)CCCCCC)=C3C=C(SC3=C2CCC(CCCC)CCCCCC)C4=CC=C(S4)C5=C(C(F)=C(C6=NN(N=C65)CC(CCCC)CCCCCC)C7=CC=C(S7)C)F,-5.38 ,-3.17 ,O=C(C(C=CC=C1)=C1C/2=C(C#N)/C#N)C2=C/C3=CC(SC4=C5C(C6=CC=C(CCCCCC)C=C6)(C7=CC=C(CCCCCC)C=C7)C8=C4SC9=C8C(CCCCCCCCCCCC)=C%10SC%11=C(C%10=C9CCCCCCCCCCCC)C(C%12=CC=C(CCCCCC)C=C%12)(C%13=CC=C(CCCCCC)C=C%13)C%14=C%11SC%15=C%14SC(/C=C%16C(C(C=CC=C%17)=C%17C\%16=C(C#N)\C#N)=O)=C%15)=C5S3,-5.21 ,-3.83 ,9.54,18.85,0.59,0.86,10.1039/c8qm00238j
