Repository: JYZZ2021/DL

File: Data/Open OPV Database.csv (part 23 of 24)
Donor_smiles,HOMO_D(eV),LUMO_D(eV),Acceptor_smiles,HOMO_A(eV),LUMO_A(eV),PCE,Jsc(mA/cm2),FF,Voc(V),DOI
CCCCCCCCN1N=C(C2=N1)C(C3=CC(C4=CC=C(CC(CCCCCCCCCCCC)CCCCCCCCCC)S4)=C(C5=CC=C(C6=C(F)C(F)=C(C7=CC=C(C)S7)C(F)=C6F)S5)S3)=C(F)C(F)=C2C8=CC(C9=CC=C(CC(CCCCCCCCCC)CCCCCCCCCCCC)S9)=C(C)S8,-5.58 ,-3.58 ,O=C(C(C=CC=C1)=C1C/2=C(C#N)\C#N)C2=C/C(S3)=CC4=C3C5=C(C4(CCCCCC)CCCCCC)C=C6C(C(CCCCCC)(CCCCCC)C7=C6SC(/C=C8C(C(C=CC=C9)=C9C\8=C(C#N)/C#N)=O)=C7)=C5,-5.62 ,-4.04 ,10.60,16.24,0.67,0.96,10.1039/C8TA08769E
O=C(OCC(CC)CCCC)C1=C(F)C2=C(C)SC(C3=CC4=C(C(C5=CC=C(CC(CC)CCCC)S5)=C(C=C(C)S6)C6=C4C7=CC=C(CC(CC)CCCC)S7)S3)=C2S1,-5.22 ,-3.64 ,O=C(N(C(CCCCC)CCCCC)C1=O)C2=CC=C3C4=C(C5=CC(C6=CC=C(C7=CC=C(C8=CC(C9=CC=C(C(N(C(CCCCC)CCCCC)C%10=O)=O)C%11=C%10C=CC%12=C9%11)=C(C%12=CC=C%13C(N%14C(CCCCC)CCCCC)=O)C%13=C8C%14=O)S7)S6)=C(C(N(C(CCCCC)CCCCC)C%15=O)=O)C%16=C%15C=CC3=C5%16)C=CC1=C42,-5.73 ,-3.79 ,4.00,10.72,0.46,0.81,10.1039/c8tc03303j
CC(SC1=C2C3=CC=C(CC(CC)CCCC)S3)=CC1=C(C4=CC=C(CC(CC)CCCC)S4)C5=C2C=C(S5)C6=CC=C(C7=C8C(C(C9=C(CC(CC)CCCC)SC(CC(CC)CCCC)=C9C8=O)=O)=C(C%10=CC=C(C)S%10)S7)S6,-5.33 ,-3.53 ,O=C(C(C=CC=C1)=C1C/2=C(C#N)\C#N)C2=C/C(S3)=CC4=C3C5=C([Si]4(CCCCCC)CCCCCC)C=C6C([Si](CCCCCC)(CCCCCC)C7=C6SC(/C=C8C(C(C=CC=C9)=C9C\8=C(C#N)/C#N)=O)=C7)=C5,-5.47 ,-3.78 ,8.16,13.53,0.66,0.92,10.1002/cjoc.201700809
CC(SC1=C2C3=CC=C(CC(CC)CCCC)S3)=CC1=C(C4=CC=C(CC(CC)CCCC)S4)C5=C2C=C(S5)C6=CC=C(C7=C8C(C(C9=C(CC(CC)CCCC)SC(CC(CC)CCCC)=C9C8=O)=O)=C(C%10=CC=C(C)S%10)S7)S6,-5.23 ,-3.18 ,CCCCCCC(C=C1)=CC=C1C2(C3=CC=C(CCCCCC)C=C3)C4=CC5=C(C(C6=C5SC(/C=C7C(C8=CSC=C8C\7=C(C#N)\C#N)=O)=C6)(C9=CC=C(CCCCCC)C=C9)C%10=CC=C(CCCCCC)C=C%10)C=C4C%11=C2C=C(C=C%12C(C%13=CSC=C%13/C%12=C(C#N)\C#N)=O)S%11,-5.87 ,-3.92 ,6.40,12.06,0.63,0.85,10.1002/adma.201800052
CCc1sc(-c2c3cc(-c4ccc(-c5c(F)c(F)c(-c6ccc(-c7cc8c(-c9cc(F)c(CC)s9)c9sc(-c%10ccc(-c%11c(F)c(F)c(-c%12ccc(-c%13cc%14c(-c%15cc(F)c(CC)s%15)c%15sc(-c%16ccc(-c%17c(F)c(F)c(-c%18cccs%18)c%18nn(CC)nc%17%18)s%16)cc%15c(-c%15cc(F)c(CC)s%15)c%14s%13)s%12)c%12nn(CC)nc%11%12)s%10)cc9c(-c9cc(F)c(CC)s9)c8s7)s6)c6nn(CC)nc56)s4)sc3c(-c3cc(F)c(CC)s3)c3ccsc23)cc1F,-5.36 ,-3.42 ,CCN1C(=O)c2ccc3c4c(c(-c5ccc(-c6ccc(-c7cc8c9c(c(-c%10ccc(-c%11ccc(-c%12cc%13c%14c(c(-c%15ccc(-c%16cccs%16)s%15)cc%15c%14c%12C(=O)N(CC)C%15=O)C(=O)N(CC)C%13=O)s%11)s%10)cc%10c9c7C(=O)N(CC)C%10=O)C(=O)N(CC)C8=O)s6)s5)cc(c24)C1=O)C(=O)N(CC)C3=O,-5.73 ,-4.12 ,8.10,13.50,0.67,0.90,10.1039/C8TA05376F
CC(S1)=CC2=C1C(C3=CC(F)=C(CC(CC)CCCC)S3)=C(C=C(C4=CC=C(C5=C(F)C(F)=C(C6=NN(CC(CCCCCCCC)CCCCCC)N=C65)C7=CC=C(C)S7)S4)S8)C8=C2C9=CC(F)=C(CC(CC)CCCC)S9,-5.36 ,-3.42 ,O=C(C1=C2C=C(C(F)=C1)F)C(/C2=C(C#N)\C#N)=C\C3=CC4=C(S3)C(C(C5=CC=C(C=C5)CCCCCC)(C6=CC7=C(C(C8=CC=C(C=C8)CCCCCC)(C9=C7SC%10=C9SC(/C=C(C(C%11=C%12C=C(C(F)=C%11)F)=O)/C%12=C(C#N)\C#N)=C%10)C%13=CC=C(C=C%13)CCCCCC)C=C%146)C%15=CC=C(C=C%15)CCCCCC)=C%14S4,-5.74 ,-4.01 ,10.60,20.24,0.72,0.73,10.1002/adma.201704837
CC1=CC(CCCCCC)=C(C)S1,-5.20 ,-3.20 ,O=C(C(C=CC=C1)=C1C/2=O)C2=C/C3=CC=C(C4=CC=C(C(C=CC(C5=CC=C(/C=C6C(C(C=CC=C7)=C7C\6=O)=O)S5)=C8)=C8[Si]9(CCCCCCCC)CCCCCCCC)C9=C4)S3,-5.71 ,-3.64 ,2.85,7.91,0.46,0.61,10.1002/ajoc.201500207
CC1=C(C(F)=C(C(OCC(CCCC)CC)=O)S2)C2=C(S1)C(S3)=CC(C3=C4C5=CC=C(CC(CCCC)CC)S5)=C(C6=CC=C(CC(CC)CCCC)S6)C7=C4C=C(C)S7,-5.22 ,-3.64 ,O=C(C(C=CC=C1)=C1C/2=C(C#N)\C#N)C2=C/C3=CC(S4)=C(S3)C5=C4C6=C(C5(C7=CC=C(OCCCCCC)C=C7)C8=CC=C(OCCCCCC)C=C8)C=C9C(C(C%10=CC=C(OCCCCCC)C=C%10)(C%11=CC=C(OCCCCCC)C=C%11)C%12=C9SC%13=C%12SC(/C=C%14C(C(C=CC=C%15)=C%15C\%14=C(C#N)/C#N)=O)=C%13)=C6,-5.49 ,-3.71 ,7.51,14.79,0.59,0.80,10.1021/acssuschemeng.7b03606
CCc1ccc(-c2c3cc(-c4ccc(-c5c(F)c(F)c(-c6ccc(-c7cc8c(-c9ccc(CC)s9)c9sc(-c%10ccc(-c%11c(F)c(F)c(-c%12ccc(-c%13cc%14c(-c%15ccc(CC)s%15)c%15sc(-c%16ccc(-c%17c(F)c(F)c(-c%18cccs%18)c%18nn(CC)nc%17%18)s%16)cc%15c(-c%15ccc(CC)s%15)c%14s%13)s%12)c%12nn(CC)nc%11%12)s%10)cc9c(-c9ccc(CC)s9)c8s7)s6)c6nn(CC)nc56)s4)sc3c(-c3ccc(CC)s3)c3ccsc23)s1,-5.21 ,-2.90 ,CCOc1c(/C=C2\C(=O)c3cc(Cl)ccc3C2=C(C#N)C#N)csc1-c1cc2c(s1)-c1cc3c(cc1C2(c1ccc(CC)cc1)c1ccc(CC)cc1)-c1sc(-c2scc(/C=C4\C(=O)c5cc(Cl)ccc5C4=C(C#N)C#N)c2OCC)cc1C3(c1ccc(CC)cc1)c1ccc(CC)cc1,-5.42 ,-3.75 ,11.45,19.51,0.67,0.89,10.1021/acsaem.1c02608
O=C(OCC(CC)CCCC)C1=C(F)C2=C(C)SC(C3=CC4=C(C(C5=CC=C(CC(CC)CCCC)S5)=C(C=C(C)S6)C6=C4C7=CC=C(CC(CC)CCCC)S7)S3)=C2S1,-5.17 ,-3.59 ,CCCCCCC(C=C1)=CC=C1C2(C3=CC=C(CCCCCC)C=C3)C4=CC5=C(C(C6=C5SC(/C(C#N)=C(C#N)\C#N)=C6)(C7=CC=C(CCCCCC)C=C7)C8=CC=C(CCCCCC)C=C8)C=C4C9=C2C=C(/C(C#N)=C(C#N)/C#N)S9,-6.04 ,-4.18 ,2.84,11.02,0.53,0.49,10.1021/acsami.6b15707
CCCCCCCCN1N=C(C2=N1)C(C3=CC(CC(CCCCCCCCCCCC)CCCCCCCCCC)=C(C4=CC=C(C5=C(F)C(F)=C(C6=CC=C(C)S6)C(F)=C5F)S4)S3)=C(F)C(F)=C2C7=CC(CC(CCCCCCCCCC)CCCCCCCCCCCC)=C(C)S7,-5.59 ,-3.61 ,O=C(C(C=CC=C1)=C1C/2=C(C#N)\C#N)C2=C/C(S3)=CC4=C3C5=C(C4(CCCCCC)CCCCCC)C=C6C(C(CCCCCC)(CCCCCC)C7=C6SC(/C=C8C(C(C=CC=C9)=C9C\8=C(C#N)/C#N)=O)=C7)=C5,-5.62 ,-4.04 ,9.81,13.72,0.71,0.97,10.1039/c8ta08769e
CCc1cc(C)sc1-c1sc(-c2cc(CC)c(-c3sc(-c4cc(CC)c(-c5sc(C)cc5CC)s4)cc3CC)s2)cc1CC,-5.00 ,-3.00 ,CCc1ccc(C2(c3ccc(CC)cc3)c3cc4c(cc3-c3sc5cc(-c6ccc(C=C(C#N)C#N)c7nn(CC)nc67)sc5c32)C(c2ccc(CC)cc2)(c2ccc(CC)cc2)c2c-4sc3cc(-c4ccc(C=C(C#N)C#N)c5nn(CC)nc45)sc23)cc1,-5.41 ,-3.69 ,7.58,12.69,0.62,0.97,10.1021/acs.jpcc.0c02111
CC(S1)=CC2=C1C(C3=CC=C(C(CCC)(CCC)CCC)S3)=C(C=C(C4=CC=C(C5=C(F)C(F)=C(C6=CC=C(C)S6)C7=NN(CC(CCCCCCCC)CCCCCC)N=C75)S4)S8)C8=C2C9=CC=C(C(CCC)(CCC)CCC)S9,-5.40 ,-3.24 ,O=C1C2=CSC=C2C(/C1=C/C3=CC(SC4=C5C(C6=CC=C(CCCCCC)C=C6)(C7=CC=C(CCCCCC)C=C7)C8=CC(C9=C%10C%11=C(C=C(/C=C%12/C(C%13=CSC=C%13C%12=O)=C(C#N)/C#N)S%11)S9)=C(C=C48)C%10(C%14=CC=C(CCCCCC)C=C%14)C%15C=CC(CCCCCC)=CC%15)=C5S3)=C(C#N)\C#N,-5.62 ,-3.96 ,11.63,17.52,0.74,0.90,10.1021/jacs.7b01493
CCc1ccc(-c2c3cc(-c4ccc(-c5sc(-c6ccc(-c7cc8c(-c9ccc(CC)s9)c9sc(-c%10ccc(-c%11sc(-c%12ccc(-c%13cc%14c(-c%15ccc(CC)s%15)c%15sc(-c%16ccc(-c%17sc(-c%18cccs%18)c%18c%17C(=O)c%17c(CC)sc(CC)c%17C%18=O)s%16)cc%15c(-c%15ccc(CC)s%15)c%14s%13)s%12)c%12c%11C(=O)c%11c(CC)sc(CC)c%11C%12=O)s%10)cc9c(-c9ccc(CC)s9)c8s7)s6)c6c5C(=O)c5c(CC)sc(CC)c5C6=O)s4)sc3c(-c3ccc(CC)s3)c3ccsc23)s1,-5.33 ,-2.92 ,CCc1ccc(C2(c3ccc(CC)cc3)c3cc4c(cc3-c3sc(-c5ccc(/C=C6\C(=O)c7ccccc7C6=C(C#N)C#N)[se]5)cc32)C(c2ccc(CC)cc2)(c2ccc(CC)cc2)c2cc(-c3ccc(/C=C5\C(=O)c6ccccc6C5=C(C#N)C#N)[se]3)sc2-4)cc1,-5.41 ,-3.87 ,9.36,17.49,0.61,0.89,10.1039/C8TA00783G
CC(SC1=C2C3=CC=C(CC(CC)CCCC)S3)=CC1=C(C4=CC=C(CC(CC)CCCC)S4)C5=C2C=C(S5)C6=CC=C(C7=C8C(C(C9=C(CC(CC)CCCC)SC(CC(CC)CCCC)=C9C8=O)=O)=C(C%10=CC=C(C)S%10)S7)S6,-5.33 ,-3.53 ,CCCCCCC1=CC=C(C(C2=CC=C(CCCCCC)C=C2)(C3=C4SC5=C(OCC(CC)CCCC)C6=C(C(OCC(CC)CCCC)=C35)SC(C7=C8C=C(/C=C9C%10=C(C=CC=C%10)C%11=C/9N=C(C#N)C(C#N)=N%11)S7)=C6C8(C%12=CC=C(CCCCCC)C=C%12)C%13=CC=C(CCCCCC)C=C%13)C%14=C4SC(/C=C%15C%16=C(C=CC=C%16)C%17=C/%15N=C(C#N)C(C#N)=N%17)=C%14)C=C1,-5.47 ,-4.02 ,9.31,14.83,0.70,0.88,10.1039/c9tc01214a
CCC[Si](CCC)(C1=CC=C(C(C2=C3C=C(C4=CC=C(C5=C(F)C(F)=C(C6=CC=C(C)S6)C7=NN(CC(CCCCCC)CCCCCCCC)N=C57)S4)O2)=C8C(OC(C)=C8)=C3C9=CC=C([Si](CCC)(CCC)CCC)S9)S1)CCC,-5.43 ,-2.98 ,O=C(C(C=CC=C1)=C1C/2=C(C#N)\C#N)C2=C/C3=CC(S4)=C(S3)C5=C4C6=CC(C(C7=C8SC9=C7SC(/C=C%10C(C(C=CC=C%11)=C%11C\%10=C(C#N)\C#N)=O)=C9)(C%12=CC=CC(CCCCCC)=C%12)C%13=CC(CCCCCC)=CC=C%13)=C8C=C6C(C%14=CC(CCCCCC)=CC=C%14)5C%15=CC=CC(CCCCCC)=C%15,-5.52 ,-3.82 ,11.05,16.48,0.70,0.96,10.1002/aenm.201700746
CC(S1)=CC(C1=C2C3=CC=C(CC(CCCC)CC)S3)=C(C4=CC=C(CC(CCCC)CC)S4)C5=C2C=C(C6=CC7=C(C(SC(C)=C8)=C8C9=C7N=C(C%10=CC=C(CCC(CCCCCCCCCC)CCCCCCCC)S%10)S9)S6)S5,-5.38 ,-3.30 ,O=C1C(/C(C2=C1C=CC(F)=C2)=C(C#N)/C#N)=C\C3=CC4=C(S3)C(C(C5=CC6=C(C(C7=C6SC8=C7SC(/C=C(/C(C9=C%10C=CC(F)=C9)=C(C#N)/C#N)C%10=O)=C8)(C%11=CC=C(CCCCCC)C=C%11)C%12=CC=C(CCCCCC)C=C%12)C=C%135)(C%14=CC=C(CCCCCC)C=C%14)C%15=CC=C(CCCCCC)C=C%15)=C%13S4,-5.64 ,-4.03 ,9.32,15.88,0.64,0.91,10.1002/macp.202000030
CC1=CC(C(C2=CC=C(CC(CCCC)CC)S2)=C(SC(C3=CC=C(C4=C5C(C(C6=C(CC(CC)CCCC)SC(CC(CCCC)CC)=C6C5=O)=O)=C(C7=CC=C(C)S7)S4)S3)=C8)C8=C9C%10=CC=C(CC(CC)CCCC)S%10)=C9S1,-5.34 ,-3.44 ,O=C(C(C=CC=C1)=C1C/2=C(C#N)\C#N)C2=C/C3=CC(S4)=C(S3)C5=C4C6=C(C5(C7=CC(OCCCCCC)=CC=C7)C8=CC=CC(OCCCCCC)=C8)C=C9C(C(C%10=CC=CC(OCCCCCC)=C%10)(C%11=CC(OCCCCCC)=CC=C%11)C%12=C9SC%13=C%12SC(/C=C%14C(C(C=CC=C%15)=C%15C\%14=C(C#N)/C#N)=O)=C%13)=C6,-5.25 ,-3.65 ,9.55,15.99,0.70,0.85,10.1002/aenm.201900044
O=C(OCC(CC)CCCC)C1=C(F)C2=C(C)SC(C3=CC4=C(C(C5=CC=C(CC(CC)CCCC)S5)=C(C=C(C)S6)C6=C4C7=CC=C(CC(CC)CCCC)S7)S3)=C2S1,-5.27 ,-3.55 ,O=C(N(C(CCCCCC)CCCCCC)C1=O)C2=CC=C(C3=C4C=CC1C32)C5=C(C6=CC(C7C8C=CC(C9=C(C%10=C%11C=CC%12C%10C(C(N(C(CCCCCC)CCCCCC)C%12=O)=O)=C9)C%13=CC=C%14C%15=C%13C%11=CC=C%15C(N(C(CCCCCC)CCCCCC)C%14=O)=O)=C7)=C(C8(C%16C%17C=CC(C%18=C(C%19=CC=C(C%20=O)C%21C%19=C%22C=CC%21C(N%20C(CCCCCC)CCCCCC)=O)C(C%22=CC=C%23C(N(C(CCCCCC)CCCCCC)C%24=O)=O)=C%23C%24=C%18)=C%16)C%25=C%17C=CC(C%26=C(C%27=C%28C=CC%29C%27C(C(N(C(CCCCCC)CCCCCC)C%29=O)=O)=C%26)C%30=CC=C%31C%32=C%30C%28=CC=C%32C(N(C(CCCCCC)CCCCCC)C%31=O)=O)=C%25)C=C6)C=C%33C%34=C5C4=CC=C%34C(N(C(CCCCCC)CCCCCC)C%33=O)=O,-5.42 ,-3.78 ,5.83,12.32,0.59,0.82,10.1002/chem.201705480
CC1=CC(C(C2=CC=C(CC(CCCC)CC)S2)=C(SC(C3=CC=C(C4=C5C(C(C6=C(CC(CC)CCCC)SC(CC(CCCC)CC)=C6C5=O)=O)=C(C7=CC=C(C)S7)S4)S3)=C8)C8=C9C%10=CC=C(CC(CC)CCCC)S%10)=C9S1,-5.34 ,-3.44 ,O=C(C(C=C(C=C(Cl)C(Cl)=C1)C1=C2)=C2C/3=C(C#N)/C#N)C3=C/C4=CC=C(S4)C(S5)=C(C6=C(OCCCCCCCC)C=CC=C6OCCCCCCCC)C=C5C7=CC(OCC(CCCC)CC)=C(C8=CC(C9=C(OCCCCCCCC)C=CC=C9OCCCCCCCC)=C(C%10=CC=C(/C=C%11C(C(C=C(C=C(Cl)C(Cl)=C%12)C%12=C%13)=C%13C\%11=C(C#N)\C#N)=O)S%10)S8)C=C7OCC(CCCC)CC,-5.58 ,-4.09 ,13.76,23.03,0.71,0.83,10.1002/adfm.202108861
CC1=CC(CCCCCC)=C(C)S1,-5.00 ,-3.10 ,O=C1N(C(C)CCCCC)C(C2=C1C=CC(C#CC3=CC=C(C#CC(C=C4)=CC5=C4C(N(C5=O)C(C)CCCCC)=O)C6=NSN=C36)=C2)=O,-6.01 ,-3.31 ,2.05,4.49,0.48,0.76,10.1021/acs.chemmater.5b04551
CC1=CC(C(C2=CC(F)=C(CC(CCCC)CC)S2)=C(SC(C3=CC=C(C4=C5C(C(C6=C(CC(CC)CCCC)SC(CC(CCCC)CC)=C6C5=O)=O)=C(C7=CC=C(C)S7)S4)S3)=C8)C8=C9C%10=CC(F)=C(CC(CC)CCCC)S%10)=C9S1,-5.45 ,-3.64 ,O=C1C2=C(C=C(Cl)C(Cl)=C2)C(/C1=C/C(S3)=CC4=C3C5=C(C4(CC(CCCC)CC)CC(CCCC)CC)C=C(C(S6)=C7C(C(N(CC(CCCCCCCC)CCCCCC)C7=O)=O)=C6C(S8)=CC9=C8C(S%10)=C(C(CC(CC)CCCC)9CC(CC)CCCC)C=C%10/C=C%11C(C(C=C%12Cl)=C(C\%11=C(C#N)\C#N)C=C%12Cl)=O)S5)=C(C#N)\C#N,-5.69 ,-3.99 ,12.88,22.81,0.67,0.83,10.1021/acsami.2c03723
CC(SC1=C2C3=CC(Cl)=C(CC(CC)CCCC)S3)=CC1=C(C4=CC(Cl)=C(CC(CC)CCCC)S4)C5=C2C=C(S5)C6=CC=C(C7=C8C(C(C9=C(CC(CC)CCCC)SC(CC(CC)CCCC)=C9C8=O)=O)=C(C%10=CC=C(C)S%10)S7)S6,-5.51 ,-3.57 ,O=C1C2=C(C(/C1=C/C3=CC4=C(C5=CC(C6(C7=CC=C(CCCCCC)C=C7)C8=CC=C(CCCCCC)C=C8)=C(C9=C6C=C(/C=C%10/C(C%11=C(C%10=O)C=C(Cl)C(Cl)=C%11)=C(C#N)/C#N)S9)C=C5C4(C%12=CC=C(CCCCCC)C=C%12)C%13=CC=C(CCCCCC)C=C%13)S3)=C(C#N)\C#N)C=C(Cl)C(Cl)=C2,-5.78 ,-4.02 ,9.24,16.21,0.69,0.83,10.1021/acsami.8b15923
CCC1=C(F)C=C(C2=C3C=C(C4=CC=C(C5=C6C(=O)C7=C(CC)SC(CC)=C7C(=O)C6=C(C6=CC=C(C)S6)S5)S4)SC3=C(C3=CC(F)=C(CC)S3)C3=C2SC(C)=C3)S1,-5.50 ,-3.60 ,CCOc1c2sc3c4sc(/C=C5\C(=O)c6cc(F)c(F)cc6C5=C(C#N)C#N)cc4n(CC)c3c2c(OCC)c2sc3c4sc(/C=C5\C(=O)c6cc(F)c(F)cc6C5=C(C#N)C#N)cc4n(CC)c3c12,-5.60 ,-3.91 ,15.24,23.63,0.71,0.91,10.1002/anie.202007907
CC1=CC(CCCCCC)=C(C)S1,-5.00 ,-3.10 ,CCCCC(CC)CN1C2=C(SC=C2)C3=C1C=C(C4=CC=C(/C=C(C#N)/C#N)C5=NSN=C45)S3,-5.70 ,-3.60 ,0.40,2.30,0.36,0.48,10.1002/cphc.201402568
CC1=CC(C(C2=CC(F)=C(CC(CCCC)CC)S2)=C(SC(C3=CC=C(C4=C5C(C(C6=C(CC(CC)CCCC)SC(CC(CCCC)CC)=C6C5=O)=O)=C(C7=CC=C(C)S7)S4)S3)=C8)C8=C9C%10=CC(F)=C(CC(CC)CCCC)S%10)=C9S1,-5.45 ,-3.64 ,O=C(C1=C2C=C(C(F)=C1)F)C(/C2=C(C#N)\C#N)=C\C3=C(CCCCCCCCCCC)C(SC4=C5N(CC(CCCC)CC)C6=C4C7=NSN=C7C8=C6N(CC(CCCC)CC)C9=C8SC%10=C9SC(/C=C(C(C%11=C%12C=C(C(F)=C%11)F)=O)/C%12=C(C#N)\C#N)=C%10CCCCCCCCCCC)=C5S3,-5.65 ,-4.10 ,16.61,25.91,0.76,0.84,10.1002/anie.202110550
CC(SC1=C2C3=CC=C(CC(CC)CCCC)S3)=CC1=C(C4=CC=C(CC(CC)CCCC)S4)C5=C2C=C(S5)C6=CC=C(C7=C8C(C(C9=C(CC(CC)CCCC)SC(CC(CC)CCCC)=C9C8=O)=O)=C(C%10=CC=C(C)S%10)S7)S6,-5.31 ,-3.55 ,CCCCCCC(C=C1)=CC=C1C(C2=C3SC(C4=CC(C5=CC=C(/C=C6C(C(C=CC=C7)=C7C\6=C(C#N)\C#N)=O)S5)=C(C8=CC=C(/C=C9C(C(C=CC=C%10)=C%10C\9=C(C#N)\C#N)=O)S8)S4)=C2)(C%11=CC=C(CCCCCC)C=C%11)C%12=C3C=C(C(C%13=C%14SC(C%15=CC(C%16=CC=C(/C=C%17C(C(C=CC=C%18)=C%18C\%17=C(C#N)\C#N)=O)S%16)=C(C%19=CC=C(/C=C%20C(C(C=CC=C%21)=C%21C\%20=C(C#N)\C#N)=O)S%19)S%15)=C%13)(C%22=CC=C(CCCCCC)C=C%22)C%23=CC=C(CCCCCC)C=C%23)C%14=C%12,-5.43 ,-3.53 ,7.54,13.03,0.62,0.93,10.1021/acs.jpcc.8b09336
CC1=CC(C(C2=CC(F)=C(CC(CCCC)CC)S2)=C(SC(C3=CC=C(C4=C5C(C(C6=C(CC(CC)CCCC)SC(CC(CCCC)CC)=C6C5=O)=O)=C(C7=CC=C(C)S7)S4)S3)=C8)C8=C9C%10=CC(F)=C(CC(CC)CCCC)S%10)=C9S1,-5.45 ,-3.64 ,O=C1C2=CC(Cl)=C(Cl)C=C2C(/C1=C/C(S3)=CC4=C3C(S5)=C(N4CC(CCCCCC)CCCCCCCC)C6=C5C(OCC(CCCC)CC)=C(C(N(CC(CCCCCC)CCCCCCCC)C7=C8SC(/C=C9/C(C%10=CC(Cl)=C(Cl)C=C%10C9=O)=C(C#N)/C#N)=C7)=C8S%11)C%11=C6OCC(CCCC)CC)=C(C#N)\C#N,-5.62 ,-4.00 ,15.12,23.47,0.70,0.89,10.1002/adfm.202010436
O=C(OCC(CC)CCCC)C1=C(F)C2=C(C)SC(C3=CC4=C(C(C5=CC=C(CC(CC)CCCC)S5)=C(C=C(C)S6)C6=C4C7=CC=C(CC(CC)CCCC)S7)S3)=C2S1,-5.12 ,-3.60 ,O=C(N(C(CCCCCC)CCCCCC)C1=O)C2=CC3=C4C(C(C=C5C(N(C(CCCCCC)CCCCCC)C6=O)=O)=C7C8=C5C6=CC=C8C9=CC=C(C(N(C(CCCCCC)CCCCCC)C%10=O)=O)C%11=C%10C=C4C7=C9%11)=C%12C=C%13C%14=C%15C%12=C3C(C2=C1C=C%16)=C%16C%15=CC=C%14C(N(C(CCCCCC)CCCCCC)C%13=O)=O,-6.06 ,-3.91 ,5.57,12.13,0.57,0.76,10.1021/acsami.8b06126
CC1=CC(C(C2=CC(F)=C(CC(CCCC)CC)S2)=C(SC(C3=CC=C(C4=C5C(C(C6=C(CC(CC)CCCC)SC(CC(CCCC)CC)=C6C5=O)=O)=C(C7=CC=C(C)S7)S4)S3)=C8)C8=C9C%10=CC(F)=C(CC(CC)CCCC)S%10)=C9S1,-5.45 ,-3.64 ,CCCCCCCCCCCc1c(/C=C2\C(=O)c3cc4ccccc4cc3C2=C(C#N)C#N)sc2c1sc1c3c4nsnc4c4c5sc6c(CCCCCCCCCCC)c(/C=C7\C(=O)c8cc9ccccc9cc8C7=C(C#N)C#N)sc6c5n(CC(CC)CCCC)c4c3n(CC(CC)CCCC)c21,-5.49 ,-3.90 ,10.30,18.20,0.57,0.93,10.1021/acsami.1c04273
CC1=CC=C(C2=C(F)C(F)=C(C3=CC=C(C4=CC=C(/C(C#N)=C/C5=C(OCC(CCCCCC)CCCCCCCC)C=C(/C=C(C#N)/C6=CC=C(C)S6)C(OCC(CCCCCCCC)CCCCCC)=C5)S4)S3)C7=NN(CC(CCCCCCCCCC)CCCCCCCCCCCC)N=C72)S1,-5.48 ,-3.76 ,CCCCCCC(C=C1)=CC=C1C2(C3=CC=C(CCCCCC)C=C3)C4=CC5=C(C(C6=C5SC7=C6SC(/C=C8C(C(C=CC=C9)=C9C\8=C(C#N)\C#N)=O)=C7)(C%10=CC=C(CCCCCC)C=C%10)C%11=CC=C(CCCCCC)C=C%11)C=C4C%12=C2C(SC(/C=C%13C(C(C=CC=C%14)=C%14C\%13=C(C#N)/C#N)=O)=C%15)=C%15S%12,-5.60 ,-3.99 ,5.44,11.49,0.46,1.02,10.1016/j.polymer.2019.121580
CCc1ccc(-c2c3cc(-c4ccc(-c5sc(-c6ccc(-c7cc8c(-c9ccc(CC)s9)c9sc(-c%10ccc(-c%11sc(-c%12ccc(-c%13cc%14c(-c%15ccc(CC)s%15)c%15sc(-c%16ccc(-c%17sc(-c%18cccs%18)c%18c%17C(=O)c%17c(CC)sc(CC)c%17C%18=O)s%16)cc%15c(-c%15ccc(CC)s%15)c%14s%13)s%12)c%12c%11C(=O)c%11c(CC)sc(CC)c%11C%12=O)s%10)cc9c(-c9ccc(CC)s9)c8s7)s6)c6c5C(=O)c5c(CC)sc(CC)c5C6=O)s4)sc3c(-c3ccc(CC)s3)c3ccsc23)s1,-5.29 ,-3.41 ,CCc1ccc(C2(c3ccc(CC)cc3)c3cc4c(cc3-c3sc(-c5sc(/C=c6/sc(=C(C#N)C#N)n(CC)c6=O)c6c5C(=O)N(CC)C6=O)cc32)C(c2ccc(CC)cc2)(c2ccc(CC)cc2)c2cc(-c3sc(/C=c5/sc(=C(C#N)C#N)n(CC)c5=O)c5c3C(=O)N(CC)C5=O)sc2-4)cc1,-5.65 ,-3.79 ,6.59,17.63,0.59,0.62,10.1021/acsaem.0c02719
CCC1=C(F)C=C(C2=C3C=C(C4=CC=C(C5=C6C(=O)C7=C(CC)SC(CC)=C7C(=O)C6=C(C6=CC=C(C)S6)S5)S4)SC3=C(C3=CC(F)=C(CC)S3)C3=C2SC(C)=C3)S1,-5.48 ,-3.64 ,CCc1c(/C=C2\C(=O)c3cc4cc(F)c(F)cc4cc3C2=C(C#N)C#N)sc2c1sc1c3c4nsnc4c4c5sc6c(CC)c(/C=C7\C(=O)c8cc9cc(F)c(F)cc9cc8C7=C(C#N)C#N)sc6c5n(CC)c4c3n(CC)c21,-5.52 ,-4.08 ,16.76,25.92,0.75,0.86,10.1038/s41467-021-24937-5
CC(SC1=C2C3=CC=C(CC(CCCC)CCCCCC)C=C3)=CC1=C(C4=CC=C(CC(CCCC)CCCCCC)C=C4)C5=C2C=C(C6=CC=C(C7=C8C(C(C9=C(CC(CC)CCCC)SC(CC(CC)CCCC)=C9C8=O)=O)=C(C%10=CC=C(C)S%10)S7)S6)S5,-5.46 ,-3.40 ,CCCCCCC(C=C1)=CC=C1C2(C3=CC=C(CCCCCC)C=C3)C4=CC5=C(C(C6=C5SC7=C6SC(/C=C8C(C9=CSC=C9C\8=C(C#N)\C#N)=O)=C7)(C%10=CC=C(CCCCCC)C=C%10)C%11=CC=C(CCCCCC)C=C%11)C=C4C%12=C2C(SC(/C=C%13C(C%14=CSC=C%14C\%13=C(C#N)/C#N)=O)=C%15)=C%15S%12,-5.62 ,-3.96 ,12.80,17.20,0.79,0.94,10.1002/solr.201800129
CC1=CC(CCCCCC)=C(C)S1,-5.00 ,-3.10 ,CC(C)(C)C1=CC(C2=C3C=CC(C(C)(C)C)=C2)=C(C=C1)N3CCCCCCN4C5=CC=CC=C5SC6=C4C=CC(/C=C(C#N)/C#N)=C6,-5.58 ,-3.40 ,4.16,7.28,0.56,0.98,10.1039/c4ra05584e
CC(S1)=CC2=C1C(C3=CC=C(CC(CCCC)CC)S3)=C(C=C(C4=CC=C(C5=C(F)C(F)=C(C6=CC=C(C)S6)C7=NN(CC(CCCCCCCC)CCCCCC)N=C75)S4)S8)C8=C2C9=CC=C(CC(CCCC)CC)S9,-5.21 ,-2.99 ,O=C1C2=C(C=C(F)C(F)=C2)C(/C1=C/C(S3)=CC4=C3C(S5)=C(C4(CC(CC)CCCC)CC(CC)CCCC)C=C5C6=CC(OCC(CCCCC)CC)=C(C(S7)=CC8=C7C(S9)=C(C(CC(CCCC)CC)8CC(CCCC)CC)C=C9/C=C%10C(C%11=C(C\%10=C(C#N)\C#N)C=C(F)C(F)=C%11)=O)C=C6OCC(CCCCC)CC)=C(C#N)\C#N,-5.46 ,-4.07 ,10.05,22.05,0.57,0.80,10.1021/acs.chemmater.0c00097
CC(SC1=C2C3=CC=C(CC(CC)CCCC)S3)=CC1=C(C4=CC=C(CC(CC)CCCC)S4)C5=C2C=C(S5)C6=C(F)C(C(OC)=O)=C(C)S6,-5.60 ,-3.65 ,CCCCCCC(C=C1)=CC=C1C(C2=C3SC(C4=C(OCC(CC)CCCC)C=C(/C=C5C(C(C=C(F)C(F)=C6)=C6C\5=C(C#N)\C#N)=O)S4)=C2)(C7=CC=C(CCCCCC)C=C7)C8=C3C=C(C(C9=C%10SC(C(S%11)=C(C=C%11/C=C%12/C(C(C=C%13F)=C(C%12=O)C=C%13F)=C(C#N)/C#N)OCC(CCCC)CC)=C9)(C%14=CC=C(CCCCCC)C=C%14)C%15=CC=C(CCCCCC)C=C%15)C%10=C8,-5.44 ,-4.19 ,1.31,4.20,0.37,0.81,10.1002/advs.201901773
CC1=CC(C(C2=CC=C(CC(CCCC)CC)S2)=C(SC(C3=CC=C(C4=C5C(C(C6=C(CC(CC)CCCC)SC(CC(CCCC)CC)=C6C5=O)=O)=C(C7=CC=C(C)S7)S4)S3)=C8)C8=C9C%10=CC=C(CC(CC)CCCC)S%10)=C9S1,-5.34 ,-3.44 ,CCCCCCc1ccc(C2(c3ccc(CCCCCC)cc3)c3cc4c(cc3-c3sc(/C=C5\C(=O)c6c(csc6C)C5=C(C#N)C#N)cc32)C(c2ccc(CCCCCC)cc2)(c2ccc(CCCCCC)cc2)c2c-4sc3c2sc2cc(/C=C4\C(=O)c5c(csc5C)C4=C(C#N)C#N)sc23)cc1,-5.59 ,-3.89 ,12.58,18.32,0.74,0.93,10.1039/C8SC02018C
O=C(OCC(CC)CCCC)C1=C(F)C2=C(C)SC(C3=CC4=C(C(C5=CC=C(CC(CC)CCCC)S5)=C(C=C(C)S6)C6=C4C7=CC=C(CC(CC)CCCC)S7)S3)=C2S1,-5.22 ,-3.64 ,O=C(N(C(CCCCC)CCCCC)C1=O)C2=C(CC(C)(C)C)C=C(C3=C4C=C(CC(C)(C)C)C1C32)C5=CC=C(C6=CC(C(C7=CC=C(CC(CC)CCCC)S7)=C(SC(C8=CC=C9C%10=C8C=CC=C%10C%11=C%12C9=CC(CC(C)(C)C)=C(C(N(C(CCCCC)CCCCC)C%13=O)=O)C%12C%13C(CC(C)(C)C)=C%11)=C%14)C%14=C%15C%16=CC=C(CC(CC)CCCC)S%16)=C%15S6)C%17=C5C4=CC=C%17,-5.66 ,-3.67 ,0.10,0.40,0.40,0.70,10.1021/acs.joc.7b00272
CC(SC1=C2C3=CC=C(CC(CC)CCCC)S3)=CC1=C(C4=CC=C(CC(CC)CCCC)S4)C5=C2C=C(S5)C6=CC=C(C7=C8C(C(C9=C(CC(CC)CCCC)SC(CC(CC)CCCC)=C9C8=O)=O)=C(C%10=CC=C(C)S%10)S7)S6,-5.33 ,-3.53 ,CCCCCCC(C=C1)=CC=C1C2(C3=CC=C(CCCCCC)C=C3)C4=CC5=C(C(C6=C5SC7=C6SC(C8=CC(CC(CC)CCCC)=C(/C=C9C(C(C=CC=C%10)=C%10C\9=C(C#N)\C#N)=O)S8)=C7)(C%11=CC=C(CCCCCC)C=C%11)C%12=CC=C(CCCCCC)C=C%12)C=C4C%13=C2C(SC(C%14=CC(CC(CC)CCCC)=C(/C=C%15C(C(C=CC=C%16)=C%16C\%15=C(C#N)/C#N)=O)S%14)=C%17)=C%17S%13,-5.33 ,-3.92 ,11.27,17.88,0.72,0.85,10.1002/marc.201900353
CC1=CC(C(C2=CC(F)=C(CC(CCCC)CC)S2)=C(SC(C3=CC=C(C4=C5C(C(C6=C(CC(CC)CCCC)SC(CC(CCCC)CC)=C6C5=O)=O)=C(C7=CC=C(C)S7)S4)S3)=C8)C8=C9C%10=CC(F)=C(CC(CC)CCCC)S%10)=C9S1,-5.45 ,-3.64 ,O=C1C2=C(C=C(F)C(F)=C2)C(/C1=C/C(S3)=C(CCCCCCCCCCC)C4=C3C(N5CC(CCCCCCCCCC)CCCCCCCCCCCC)=C(S4)C6=C5C(N(CC(CCCCCCCCCC)CCCCCCCCCCCC)C7=C8SC9=C7SC(/C=C%10C(C(C=C(F)C(F)=C%11)=C%11C\%10=C(C#N)/C#N)=O)=C9CCCCCCCCCCC)=C8C%12=C6N=C%13C(C=C(F)C(C(S%14)=CC=C%14C%15=CC%16=NC%17=C(N=C%16C=C%15F)C%18=C(N(CC(CCCCCCCCCC)CCCCCCCCCCCC)C%19=C%18SC%20=C%19SC(/C=C%21C(C(C=C(F)C(F)=C%22)=C%22C\%21=C(C#N)/C#N)=O)=C%20CCCCCCCCCCC)C%23=C%17C(SC%24=C%25SC(/C=C%26/C(C(C=C(F)C(F)=C%27)=C%27C%26=O)=C(C#N)/C#N)=C%24CCCCCCCCCCC)=C%25N%23CC(CCCCCCCCCC)CCCCCCCCCCCC)=C%13)=N%12)=C(C#N)\C#N,-5.69 ,-3.80 ,17.05,24.89,0.74,0.92,10.1039/D2EE03902H
CC(SC1=C2C3=CC(F)=C(CC(CC)CCCC)S3)=CC1=C(C4=CC(F)=C(CC(CC)CCCC)S4)C5=C2C=C(S5)C6=CC=C(C7=C8C(C(C9=C(CC(CC)CCCC)SC(CC(CC)CCCC)=C9C8=O)=O)=C(C%10=CC=C(C)S%10)S7)S6,-5.47 ,-3.60 ,O=C(C/1=C\C2=C(OCCCCCC)C=C(C3=CC(OCC(CCCCCC)CCCCCCCC)=C(C4=CC(OCCCCCC)=C(/C=C(/C(C5=C6C=C(F)C(F)=C5)=C(C#N)\C#N)C6=O)S4)C=C3OCC(CCCCCC)CCCCCCCC)S2)C7=C(C=C(F)C(F)=C7)C1=C(C#N)/C#N,-5.48 ,-3.66 ,6.62,12.60,0.52,1.01,10.1038/s41467-019-10098-z
CC(SC1=C2C3=CC=C(CC(CC)CCCC)S3)=CC1=C(C4=CC=C(CC(CC)CCCC)S4)C5=C2C=C(S5)C6=CC=C(C7=C8C(C(C9=C(CC(CC)CCCC)SC(CC(CC)CCCC)=C9C8=O)=O)=C(C%10=CC=C(C)S%10)S7)S6,-5.33 ,-3.53 ,O=C(N1C(CCCCC)CCCCC)C2=C3C4=C(C=C2)C5=CC=C6C7=C(C(N(C(CCCCC)CCCCC)C6=O)=O)C=C(C#CC8=CC(C#CC9=CC(C(N%10C(CCCCC)CCCCC)=O)=C%11C(C%12=CC=C%11C%10=O)=C9C%13=CC=C%14C%15=C(C(N(C(CCCCC)CCCCC)C%14=O)=O)C=CC%12=C%13%15)=C%16C=CC%17=C(C#CC%18=CC(C(N%19C(CCCCC)CCCCC)=O)=C%20C%21=C%18C%22=CC=C%23C%24=C(C(N(C(CCCCC)CCCCC)C%23=O)=O)C=CC(C%21=CC=C%20C%19=O)=C%22%24)C=C(C#CC%25=CC(C(N%26C(CCCCC)CCCCC)=O)=C%27C%28=C%25C%29=CC=C%30C%31=C(C(N(C(CCCCC)CCCCC)C%30=O)=O)C=CC(C%28=CC=C%27C%26=O)=C%29%31)C%32=C%17C%16=C8C=C%32)C(C4=CC=C3C1=O)=C57,-5.84 ,-3.89 ,6.84,13.15,0.60,0.86,10.1021/acsaem.9b00611
CC1=CC(N2CCCCCCCC)=C(C3=C2C=C(C4=CC=C(C5=C(OCCCCCCCCCCCC)C(OCCCCCCCCCCCC)=C(C6=CC=C(C)S6)C7=NSN=C75)S4)C=C3)C=C1,-5.23 ,-3.26 ,O=C(N(CCCC)C1=O)C2=CC=C(C#CC3=CC=C(C(N(CCCC)C4=O)=O)C5=C4C=CC=C53)C6=CC=CC1=C26,-6.05 ,-3.54 ,0.15,1.34,0.10,1.09,10.1039/C6TC01438K
CC1=C(C(F)=C(C(OCC(CCCC)CC)=O)S2)C2=C(S1)C(S3)=CC(C3=C4C5=CC=C(CC(CCCC)CC)S5)=C(C6=CC=C(CC(CC)CCCC)S6)C7=C4C=C(C)S7,-5.22 ,-3.64 ,FC1=C(C(OCC(CCCC)CC)=O)SC2=C(SC(/C=C3C(C(C=C(F)C=C4)=C4C\3=C(C#N)/C#N)=O)=C21)C(S5)=CC6=C5C7=CC(C(C8=CC=C(CCCCCC)C=C8)(C9=CC=C(CCCCCC)C=C9)C%10=C%11SC(C%12=C%13C(C(F)=C(C(OCC(CCCC)CC)=O)S%13)=C(/C=C%14C(C(C=C(F)C=C%15)=C%15C\%14=C(C#N)/C#N)=O)S%12)=C%10)=C%11C=C7C6(C%16=CC=C(CCCCCC)C=C%16)C%17=CC=C(CCCCCC)C=C%17,-5.34 ,-3.96 ,10.10,22.65,0.66,0.67,10.1002/adma.201803769
CC(SC1=C2C3=CC=C(CC(CCCC)CCCCCC)C=C3)=CC1=C(C4=CC=C(CC(CCCC)CCCCCC)C=C4)C5=C2C=C(C6=CC=C(C7=C8C(C(C9=C(CC(CC)CCCC)SC(CC(CC)CCCC)=C9C8=O)=O)=C(C%10=CC=C(C)S%10)S7)S6)S5,-5.43 ,-3.36 ,CCCCCCC(C=C1)=CC=C1C(C2=C3SC(C4=CC=C(/C=C5/C(C6=C(C5=O)C=CC(F)=C6)=C(C#N)/C#N)S4)=C2)(C7=CC=C(CCCCCC)C=C7)C8=C3C=C(C(C9=C%10SC(C%11=CC=C(/C=C%12C(C(C=CC(F)=C%13)=C%13C\%12=C(C#N)\C#N)=O)S%11)=C9)(C%14=CC=C(CCCCCC)C=C%14)C%15=CC=C(CCCCCC)C=C%15)C%10=C8,-5.50 ,-3.99 ,10.71,16.57,0.67,0.93,10.1039/c9ta06476a
CC(SC1=C2C3=CC=C(CC(CC)CCCC)S3)=CC1=C(C4=CC=C(CC(CC)CCCC)S4)C5=C2C=C(S5)C6=C(CCCCCC)C=C(C7=C8C(C(N(CCCCCCCC)C8=O)=O)=C(C9=CC(CCCCCC)=C(C)S9)S7)S6,-5.36 ,-3.48 ,CCCCCCC(C=C1)=CC=C1C2(C3=CC=C(CCCCCC)C=C3)C4=CC5=C(C(C6=C5SC7=C6SC(/C=C8C(C(C=CC=C9)=C9C\8=C(C#N)\C#N)=O)=C7)(C%10=CC=C(CCCCCC)C=C%10)C%11=CC=C(CCCCCC)C=C%11)C=C4C%12=C2C(SC(/C=C%13C(C(C=CC=C%14)=C%14C\%13=C(C#N)/C#N)=O)=C%15)=C%15S%12,-5.58 ,-4.02 ,10.20,15.40,0.68,0.97,10.1021/acsami.7b09757
O=C(OCC(CC)CCCC)C1=C(F)C2=C(C)SC(C3=CC4=C(C(C5=CC=C(CC(CC)CCCC)S5)=C(C=C(C)S6)C6=C4C7=CC=C(CC(CC)CCCC)S7)S3)=C2S1,-5.22 ,-3.64 ,O=C(N(CC(CC)CC)C1=O)C2=CC=C3C(C2=C1C=C4N5CCCCCC)=C4C6=C5C=C(C(N7CC(CC)CC)=O)C8=C6C3=C(C9=CC%10=C%11C%12=C9C%13=CC=C(C(N%14CC(CC)CC)=O)C%15=C%13C(C%12=C%16C=C%11C(N(CC(CC)CC)C%10=O)=O)=C(N%16CCCCCC)C=C%15C%14=O)C=C8C7=O,-6.05 ,-3.80 ,5.23,11.54,0.47,0.96,10.1039/c6tc05107c
CCOC(=O)c1sc2c(-c3cc4c(-c5ccc(CC)s5)c5sc(-c6sc(-c7cc8c(-c9ccc(CC)s9)c9sc(-c%10sc(-c%11cc%12c(-c%13ccc(CC)s%13)c%13sccc%13c(-c%13ccc(CC)s%13)c%12s%11)c%11sc(C(=O)OCC)c(F)c%10%11)cc9c(-c9ccc(CC)s9)c8s7)c7sc(C(=O)OCC)c(F)c67)cc5c(-c5ccc(CC)s5)c4s3)scc2c1F,-5.24 ,-3.66 ,CCc1ccc(-c2nc3c(nc2-c2ccc(CC)s2)c2c4sc5c(CC)c(/C=C6\C(=O)c7cc(F)c(F)cc7C6=C(C#N)C#N)sc5c4n(CC)c2c2c3c3sc4c(CC)c(/C=C5\C(=O)c6cc(F)c(F)cc6C5=C(C#N)C#N)sc4c3n2CC)s1,-5.57 ,-3.74 ,6.67,15.38,0.65,0.67,10.1021/acsami.1c09597
CC1=CC2=C(C(CCC(CCCCCC)CCCC)=C(C=C(C3=CC=C(C4=C(F)C(F)=C(C5=CC=C(C)S5)C6=NN(CC(CCCC)CCCCCC)N=C64)S3)S7)C7=C2CCC(CCCC)CCCCCC)S1,-5.36 ,-3.05 ,O=C(C(/C1=C(C#C)/C#C)=C\C2=CC(SC3=C4SC(C5=C6C=C(C7=C(C8(C9=CC=C(CCCCCC)C=C9)C%10=CC=C(CCCCCC)C=C%10)C%11=C(C%12=C(S%11)C=C(/C=C(/C%13=C(C#C)/C#C)C(C%14=C%13C=CC=C%14F)=O)S%12)S7)C8=C5)=C3C6(C%15=CC=C(CCCCCC)C=C%15)C%16=CC=C(CCCCCC)C=C%16)=C4S2)C%17=C1C=CC=C%17F,-5.54 ,-3.97 ,9.90,16.63,0.64,0.93,10.1021/jacs.6b12755
CC1=C(C(F)=C(C(OCC(CCCC)CC)=O)S2)C2=C(S1)C(S3)=CC(C3=C4C5=CC=C(CC(CCCC)CC)S5)=C(C6=CC=C(CC(CC)CCCC)S6)C7=C4C=C(C)S7,-5.22 ,-3.64 ,O=C(N(CC(CCCCCCCC)CCCCCCCCCC)C1=O)C2=CC(C)=C3C4=C(C(N(CC(CCCCCCCC)CCCCCCCCCC)C3=O)=O)C=C(C5=CC=C(C6=CC=C(C7=C8C9=C(C(N(CC(CCCCCCCC)CCCCCCCCCC)C8=O)=O)C=C(C%10=CC=C(C%11=CC=C(C%12=C%13C%14=C(C(N(CC(CCCCCCCC)CCCCCCCCCC)C%13=O)=O)C=C(C%15=CC=C(C%16=CC=C(C%17=C%18C%19=C(C(N(CC(CCCCCCCC)CCCCCCCCCC)C%18=O)=O)C=C(C%20=CC=C(C%21=CC=C(C%22=C%23C%24=C(C(N(CC(CCCCCCCC)CCCCCCCCCC)C%23=O)=O)C=C(C%25=CC=C(C)S%25)C%26=C%24C(C(N(CC(CCCCCCCC)CCCCCCCCCC)C%26=O)=O)=C%22)S%21)S%20)C%27=C%19C(C(N(CC(CCCCCCCC)CCCCCCCCCC)C%27=O)=O)=C%17)S%16)S%15)C%28=C%14C(C(N(CC(CCCCCCCC)CCCCCCCCCC)C%28=O)=O)=C%12)S%11)S%10)C%29=C9C(C(N(CC(CCCCCCCC)CCCCCCCCCC)C%29=O)=O)=C7)S6)S5)C1=C24,-6.37 ,-4.05 ,4.20,9.70,0.52,0.83,10.1021/jacs.6b04822
CCOC(=O)C1=CC2=C(C3=NC=C(C)S3)SC(C3=NC=C(C4=CC5=C(C6=CC=C(CC)S6)C6=C(C=C(C)S6)C(C6=CC=C(CC)S6)=C5S4)S3)=C2S1,-5.48 ,-3.52 ,CCc1ccc(C2(c3ccc(CC)cc3)c3cc4c(cc3-c3sc5cc(/C=C6\C(=O)c7ccccc7C6=C(C#N)C#N)sc5c32)C(c2ccc(CC)cc2)(c2ccc(CC)cc2)c2c-4sc3cc(/C=C4\C(=O)c5ccccc5C4=C(C#N)C#N)sc23)cc1,-5.63 ,-3.97 ,10.92,20.34,0.61,0.88,10.1021/acs.chemmater.7b01650
CCc1ccc(-c2c3cc(-c4cc(CC)c(-c5ccc(-c6sc(/C=C7/SC(=S)N(CC)C7=O)cc6CC)s5)s4)sc3c(-c3ccc(CC)s3)c3cc(-c4cc(CC)c(-c5ccc(-c6sc(/C=C7/SC(=S)N(CC)C7=O)cc6CC)s5)s4)sc23)s1,-5.02 ,-3.27 ,CCc1ccc(C2(c3ccc(CC)cc3)c3cc4c(cc3-c3sc(-c5sc(/C=C6\C(=O)c7ccccc7C6=C(C#N)C#N)cc5CC)cc32)C(c2ccc(CC)cc2)(c2ccc(CC)cc2)c2cc(-c3sc(/C=C5\C(=O)c6ccccc6C5=C(C#N)C#N)cc3CC)sc2-4)cc1,-5.42 ,-3.82 ,7.54,14.68,0.58,0.89,10.1021/acsaem.1c02403
CC1=CC2=C(C(C3=CC=C(SCC(CCCC)CCCCCC)S3)=C4C=C(SC4=C2C5=CC=C(SCC(CCCC)CCCCCC)S5)C6=CC=C(C7=C(N=C(C8=CC=C(CCCCCCCC)S8)C(C9=CC=C(CCCCCCCC)S9)=N%10)C%10=C(C=C(C%11=CC=C(C)S%11)C%12=C%13N=C(C%14=CC=C(CCCCCCCC)S%14)C(C%15=CC=C(CCCCCCCC)S%15)=N%12)C%13=C7)S6)S1,-5.31 ,-3.46 ,CCCCCCC(C=C1)=CC=C1C2(C3=CC=C(CCCCCC)C=C3)C4=CC5=C(C(C6=C5SC7=C6SC(/C=C8C(C(C=CC=C9)=C9C\8=C(C#N)\C#N)=O)=C7)(C%10=CC=C(CCCCCC)C=C%10)C%11=CC=C(CCCCCC)C=C%11)C=C4C%12=C2C(SC(/C=C%13C(C(C=CC=C%14)=C%14C\%13=C(C#N)/C#N)=O)=C%15)=C%15S%12,-5.48 ,-3.83 ,11.47,17.86,0.70,0.92,10.1002/adfm.201701491
FC1=C(C2=CC(CC(CCCCCC)CCCCCCCC)=C(C3=CC(CC(CCCCCC)CCCCCCC)=C(C)S3)S2)C4=NSN=C4C(C5=CC(CC(CCCCCC)CCCCCCCC)=C(C6=CC(CC(CCCCCC)CCCCCCC)=C(C7=CC=C(C8=C(F)C(F)=C(C9=CC=C(C)S9)C%10=NSN=C%108)S7)S6)S5)=C1F,-5.31 ,-3.68 ,O=C1C2=CC=CC=C2C(/C1=C/C3=CC(SC4=C5C(C6=CC=C(CCCCCC)S6)(C7=CC=C(CCCCCC)S7)C8=CC9=C(C=C48)C(C%10=CC=C(CCCCCC)S%10)(C%11=CC=C(CCCCCC)S%11)C%12=C9SC%13=C%12SC(/C=C%14C(C%15=CC=CC=C%15C\%14=C(C#N)/C#N)=O)=C%13)=C5S3)=C(C#C)/C#N,-5.66 ,-3.93 ,7.70,14.25,0.61,0.88,10.1002/aenm.201701674
O=C(OCC(CC)CCCC)C1=C(F)C2=C(C)SC(C3=CC4=C(C(C5=CC=C(CC(CC)CCCC)S5)=C(C=C(C)S6)C6=C4C7=CC=C(CC(CC)CCCC)S7)S3)=C2S1,-5.12 ,-3.60 ,O=C(N(C(CCCCCC)CCCCCC)C1=O)C2=CC=C(C3=C4C5=CC1C32)C6=C(C(C=C7)=CC8=C7C(C=CC(C9=CC%10C%11C%12=C9C%13=CC=C(C(N%14C(CCCCCC)CCCCCC)=O)C%15=C%13C(C%12=C%16C=C%11C(N(C(CCCCCC)CCCCCC)C%10=O)=O)=C(C%17=C%16C%18=CC%19C%20C%21=C%18C%22=C%17C=C(C(N%23C(CCCCCC)CCCCCC)=O)C%24=C%22C(C%21=C%25C=C%20C(N(C(CCCCCC)CCCCCC)C%19=O)=O)=C(CC%25)C=C%24C%23=O)C=C%15C%14=O)=C%26)=C%26C%278C%28=C(C=CC(C%29=CC%30C%31C%32=C%29C%33=CC=C(C(N%34C(CCCCCC)CCCCCC)=O)C%35=C%33C(C%32=C%36C=C%31C(N(C(CCCCCC)CCCCCC)C%30=O)=O)=C(C%37=C%36C%38=CC%39C%40C%41=C%38C%42=C%37C=C(C(N%43C(CCCCCC)CCCCCC)=O)C%44=C%42C(C%41=C%45C=C%40C(N(C(CCCCCC)CCCCCC)C%39=O)=O)=C(CC%45)C=C%44C%43=O)C=C%35C%34=O)=C%28)C%46=C%27C=C(C%47=CC%48C%49C%50=C%47C%51=CC=C(C(N%52C(CCCCCC)CCCCCC)=O)C%53=C%51C(C%50=C(C%54=C%55C(C=C%56C(N(C(CCCCCC)CCCCCC)C%57=O)=O)=C%58C%59=C%56C%57=CC%60=C%59C%61=C(CC%60)C=C(C%62=O)C%63C%61=C%58C%54=CC%63C(N%62C(CCCCCC)CCCCCC)=O)C=C%49C(N(C(CCCCCC)CCCCCC)C%48=O)=O)=C%55C=C%53C%52=O)C=C%46)C=C%64C%65=C6C4=C(C%66=C5C%67=C(C%68=C%69C%70=CC%71C%68C(C(N(C(CCCCCC)CCCCCC)C%71=O)=O)=C%67)C%72=C%66C=C%73C%74=C%72C%69=C(CC%70)C=C%74C(N(C(CCCCCC)CCCCCC)C%73=O)=O)C=C%65C(N(C(CCCCCC)CCCCCC)C%64=O)=O,-5.83 ,-3.80 ,7.69,15.64,0.59,0.82,10.1039/c9qm00334g
CC1=C(F)C(F)=C(C2=CC=C(C)S2)C3C1N=CC(OCC(CCCCCCCC)CCCCCC)=N3,-5.54 ,-2.98 ,COC1=C(C2=C(C3(CCCCCC)CCCCCC)C=C(/C=C(/C4=C(C#N)/C#N)C(C5=C4C=C(F)C=C5)=O)S2)C3=C(OC)C6=C1C(CCCCCC)(CCCCCC)C7=C6SC(/C=C(/C8=C(C#N)/C#N)C(C9=C8C=C(F)C=C9)=O)=C7,-5.80 ,-3.93 ,13.46,19.87,0.75,0.91,10.1038/s41467-019-08508-3
CCC[Si](CCC)(C1=CC=C(C(C2=C3C=C(C4=CC=C(C5=C(F)C(F)=C(C6=CC=C(C)S6)C7=NN(CC(CCCCCC)CCCCCCCC)N=C57)S4)S2)=C8C(SC(C)=C8)=C3C9=CC=C([Si](CCC)(CCC)CCC)S9)S1)CCC,-5.40 ,-3.24 ,O=C1C2=C(C(/C1=C/C3=CC4=C(C5=CC6=C(C=C5C4(C7=CC=CC(CCCCCC)=C7)C8=CC(CCCCCC)=CC=C8)C9=C(C(S%10)=C(S9)C%11=C%10C%12=CC(C%13(C%14=CC=CC(CCCCCC)=C%14)C%15=CC(CCCCCC)=CC=C%15)=C(C%16=C%13C=C(S%16)/C=C%17/C(C%18=C(C%17=O)C=C(F)C(F)=C%18)=C(C#N)\C#N)C=C%12C(C%19=CC=CC(CCCCCC)=C%19)%11C%20=CC(CCCCCC)=CC=C%20)C6(C%21=CC(CCCCCC)=CC=C%21)C%22=CC=CC(CCCCCC)=C%22)S3)=C(C#N)/C#N)C=C(F)C(F)=C2,-5.47 ,-3.94 ,11.32,18.01,0.68,0.92,10.1039/c8ta11972d
CCn1nc2c(-c3cccs3)c(Cl)c(Cl)c(-c3ccc(-c4cc5c(-c6ccc([Si](CC)(CC)CC)s6)c6sc(-c7ccc(-c8c(Cl)c(Cl)c(-c9ccc(-c%10cc%11c(-c%12ccc([Si](CC)(CC)CC)s%12)c%12sc(-c%13ccc(-c%14c(Cl)c(Cl)c(-c%15ccc(-c%16cc%17c(-c%18ccc([Si](CC)(CC)CC)s%18)c%18sccc%18c(-c%18ccc([Si](CC)(CC)CC)s%18)c%17s%16)s%15)c%15nn(CC)nc%14%15)s%13)cc%12c(-c%12ccc([Si](CC)(CC)CC)s%12)c%11s%10)s9)c9nn(CC)nc89)s7)cc6c(-c6ccc([Si](CC)(CC)CC)s6)c5s4)s3)c2n1,-5.35 ,-3.00 ,CCC1(CC)c2cc(/C=C3\C(=O)c4cc(F)c(F)cc4C3=C(C#N)C#N)sc2-c2c1ccc1c3c(ccc21)C(CC)(CC)c1cc(/C=C2\C(=O)c4cc(F)c(F)cc4C2=C(C#N)C#N)sc1-3,-5.69 ,-3.86 ,6.42,13.30,0.54,0.89,10.1002/adma.201703527
CC1=C(F)C(F)=C(C2=CC=C(C)S2)C3C1N=CC(OCC(CCCCCCCC)CCCCCC)=N3,-5.54 ,-2.98 ,FC1=CC(C(S2)=CC3=C2C(S4)=C(C(CC(CCCC)CC)3CC(CCCC)CC)C=C4/C=C5C(C6=C(C\5=C(C#N)\C#N)C=CC=C6)=O)=C(F)C=C1C7=CC(C(CC(CC)CCCC)(CC(CC)CCCC)C8=C9SC(/C=C%10/C(C(C=CC=C%11)=C%11C%10=O)=C(C#N)/C#N)=C8)=C9S7,-5.49 ,-3.77 ,3.68,6.51,0.54,1.04,10.1021/jacs.8b12126
CC1=CC(CC(CCCC)CC)=C(S1)C2=NC(S3)C(S2)N=C3C4=C(CC(CCCC)CC)C=C(C5=CC([Si](CC(CC)CCCC)(CC(CC)CCCC)C6=C7SC(C)=C6)=C7S5)S4,-5.20 ,-3.30 ,O=C(N(C)C(N(C)C/1=O)=O)C1=C\C(S2)=CC=C2C(C=C3)=CC4=C3C(C=CC(C5=CC=C(/C=C6C(N(C)C(N(C)C/6=O)=O)=O)S5)=C7)=C7C4(CCCCCCCC)CCCCCCCC,-5.66 ,-3.50 ,5.42,8.85,0.55,1.19,10.1039/C7CC09123K
O=C(OCC(CC)CCCC)C1=C(F)C2=C(C)SC(C3=CC4=C(C(C5=CC=C(CC(CC)CCCC)S5)=C(C=C(C)S6)C6=C4C7=CC=C(CC(CC)CCCC)S7)S3)=C2S1,-5.22 ,-3.64 ,O=C1C2=C(C(/C1=C/C(S3)=CC4=C3C5=C(C4(C6=CC=C(CCCCCC)C=C6)C7=CC=C(CCCCCC)C=C7)C8=C(OCCCCCCCC)C(SC9=C%10C(C%11=CC=C(CCCCCC)C=C%11)(C%12=CC=C(CCCCCC)C=C%12)C%13=C9SC(/C=C%14C(C(C=CC(F)=C%15)=C%15C\%14=C(C#N)\C#N)=O)=C%13)=C%10C(OCCCCCCCC)=C8S5)=C(C#N)/C#N)C=C(F)C=C2,-5.26 ,-3.89 ,10.55,19.16,0.70,0.77,10.1002/adma.201707508
CC(S1)=CC(C1=C2C3=CC=C(CC(CCCC)CC)S3)=C(C4=CC=C(CC(CCCC)CC)S4)C5=C2C=C(S5)C(S6)=CC=C6C7=C8C(N=C(C9=CC(F)=C(CC(CC)CCCC)S9)C(C%10=CC(F)=C(CC(CC)CCCC)S%10)=N8)=C(C%11=CC=C(C)S%11)C(F)=C7F,-5.31 ,-3.62 ,O=C(C1=CC=C2C3=C(C4=C(C5=C6C(N7CC8=CC=CC=C8)=CC9=C5C(C(N(C(CC)CC)C9=O)=O)=C4)C%10=CC=C%11C%12=C(C(N(C(CC)CC)C%11=O)=O)C=C7C6=C%10%12)C=C(C(N(C(CC)CC)C%13=O)=O)C%14=C%13C=C%15C(C%16=C2C1=C%17C=C%16N%15CC%18=CC=CC=C%18)=C3%14)N(C(CC)CC)C%17=O,-5.96 ,-3.56 ,5.82,14.10,0.42,0.99,10.1039/C8QM00487K
CCC(CCCC)CSC(S1)=CC=C1C2=C(SC(C3=CC=C(C4=C5C(C(C6=C(CC(CC)CCCC)CC(CC(CC)CCCC)=C6C5=O)=O)=C(C7=CC=C(C)S7)S4)S3)=C8)C8=C(C9=CC=C(SCC(CCCC)CC)S9)C%10=C2C=C(C)S%10,-5.34 ,-3.53 ,O=C(C1=C2C3=C4C5=C6C(C3=C(C7=CC(C(N8C(CCCCC)CCCCC)=O)=C9C(C%10=C%11C=C9C8=O)=C7C%12=C%13C%10=C(S%11)C=C(C(N(C(CCCCC)CCCCC)C%14=O)=O)C%13=C%14C=C%12)C=C2%15)=CC=C%16C6=C(C(N(C(CCCCC)CCCCC)C%16=O)=O)C=C5SC4=C1)N(C(CCCCC)CCCCC)C%15=O,-6.07 ,-3.88 ,8.01,12.80,0.69,0.91,10.1002/advs.201600117
FC1=C(C2=CC=C(C)S2)C3=NC(OCC(CCCCCC)CCCCCCCC)=CN=C3C(C)=C1F,-5.54 ,-2.98 ,O=C(C(C=C(F)C=C1)=C1C/2=C(C#N)\C#N)C2=C/C(S3)=CC4=C3C5=C(C4(CCCCCC)CCCCCC)C=C6C(C(CCCCCC)(CCCCCC)C7=C6SC(/C=C8C(C(C=CC(F)=C9)=C9C\8=C(C#N)/C#N)=O)=C7)=C5,-5.78 ,-4.00 ,13.01,19.09,0.75,0.91,10.1039/c9ee02433f
ClC1=C(CC(CC)CCCC)SC(C2=C3C(SC(C4=CC=C(C5=C6C(C(C7=C(CC(CC)CCCC)SC(CC(CC)CCCC)=C7C6=O)=O)=C(C8=CC=C(C)S8)S5)S4)=C3)=C(C9=CC(Cl)=C(CC(CC)CCCC)S9)C%10=C2SC(C)=C%10)=C1,-5.53 ,-3.59 ,O=C1C2=C(C=C(Cl)C(Cl)=C2)C(/C1=C/C(S3)=CC4=C3C(S5)=C(C4(CC(CCCC)CC)CC(CCCC)CC)C=C5C6=CC=C(C(S7)=CC8=C7C(S9)=C(C(CC(CC)CCCC)8CC(CC)CCCC)C=C9/C=C%10C(C(C=C%11Cl)=C(C\%10=C(C#N)\C#N)C=C%11Cl)=O)C%12=NSN=C6%12)=C(C#N)\C#N,-5.64 ,-4.12 ,10.50,21.00,0.66,0.75,10.1021/acsami.0c01850
CC(SC1=C2C3=CC(F)=C(SCC(CCCC)CCCCCC)S3)=CC1=C(C4=CC(F)=C(SCC(CCCC)CCCCCC)S4)C5=C2C=C(C6=C(CCCCCCCC)C=C(C7=NN=C(C8=CC(CCCCCCCC)=C(C)S8)N=N7)S6)S5,-5.50 ,-3.50 ,O=C(C(C=C(F)C(F)=C1)=C1C/2=C(C#N)/C#N)C2=C/C3=C(CCCCCCCCCCC)C(S4)=C(S3)C5=C4C6=C(N5CC(CC)CCCC)C7=C(C(SC8=C9SC(/C=C%10/C(C%11=C(C%10=O)C=C(F)C(F)=C%11)=C(C#N)/C#N)=C8CCCCCCCCCCC)=C9N7CC(CC)CCCC)C%12=NSN=C6%12,-5.60 ,-4.10 ,13.03,25.10,0.65,0.80,10.1002/adma.201901872
CCc1cc(C)sc1-c1sc(-c2cc(CC)c(-c3sc(-c4cc(CC)c(-c5sc(C)cc5CC)s4)cc3CC)s2)cc1CC,-4.70 ,-2.70 ,CCOc1c(/C=C2\C(=O)c3ccccc3C2=C(C#N)C#N)sc(-c2cc3sc4c(c3s2)C(c2ccc(CC)cc2)(c2ccc(CC)cc2)c2cc3c(cc2-4)C(c2ccc(CC)cc2)(c2ccc(CC)cc2)c2c-3sc3cc(-c4sc(/C=C5\C(=O)c6ccccc6C5=C(C#N)C#N)c(OCC)c4OCC)sc23)c1OCC,-5.20 ,-3.69 ,7.83,13.77,0.59,0.97,10.1002/solr.202000142
CC1=CC(C(C2=CC(F)=C(CC(CCCC)CC)S2)=C(SC(C3=CC=C(C4=C5C(C(C6=C(CC(CC)CCCC)SC(CC(CCCC)CC)=C6C5=O)=O)=C(C7=CC=C(C)S7)S4)S3)=C8)C8=C9C%10=CC(F)=C(CC(CC)CCCC)S%10)=C9S1,-5.45 ,-3.64 ,CCCCCCCCC(CCCCCC)Cn1c2c3sc(/C=C4\C(=O)c5cc(F)c(F)cc5C4=C(C#N)C#N)c(CCCCC)c3sc2c2c3nsnc3c3c4sc5c(CCCCC)c(/C=C6\C(=O)c7cc(F)c(Cl)cc7C6=C(C#N)C#N)sc5c4n(CC(CCCCCC)CCCCCCCC)c3c21,-5.73 ,-3.93 ,18.20,27.78,0.78,0.84,10.1021/acs.chemmater.1c03104
CC1=CC(C(C2=CC=C(CC(CCCC)CC)S2)=C(SC(C3=CC=C(C4=C5C(C(C6=C(CC(CC)CCCC)SC(CC(CCCC)CC)=C6C5=O)=O)=C(C7=CC=C(C)S7)S4)S3)=C8)C8=C9C%10=CC=C(CC(CC)CCCC)S%10)=C9S1,-5.34 ,-3.44 ,O=C(C1=C2C=CC=C1)C(/C2=C(C#N)\C#N)=C\C3=C(C4=C(C5=C(S4)C(C6=NN(CC(CCCC)CC)N=C6C7=C8N(C9=C7SC%10=C9SC(/C=C(/C(C%11=C%12C=CC=C%11)=C(C#N)/C#N)C%12=O)=C%10CCCCCCCCCCC)CC(CC)CCCC)=C8N5CC(CC)CCCC)S3)CCCCCCCCCCC,-5.59 ,-3.78 ,13.26,23.28,0.63,0.90,10.1016/j.jechem.2019.07.002
CCC[Si](CCC)(C1=CC=C(C(C2=C3C=C(C4=CC=C(C5=C(F)C(F)=C(C6=CC=C(C)S6)C7=NN(CC(CCCCCC)CCCCCCCC)N=C57)S4)S2)=C8C(SC(C)=C8)=C3C9=CC=C([Si](CCC)(CCC)CCC)S9)S1)CCC,-5.40 ,-3.24 ,CCCCCCC(C=C1)=CC=C1C2(C3=CC=C(CCCCCC)C=C3)C4=CC5=C(C(C6=C5SC7=C6SC(/C=C8C(C9=C(C)SC=C9C\8=C(C#N)\C#N)=O)=C7)(C%10=CC=C(CCCCCC)C=C%10)C%11=CC=C(CCCCCC)C=C%11)C=C4C%12=C2C(SC(/C=C%13C(C%14=C(C)SC=C%14C\%13=C(C#N)/C#N)=O)=C%15)=C%15S%12,-5.57 ,-3.92 ,12.54,18.41,0.74,0.92,10.1002/adma.201706124
CC(S1)=CC2=C1C(C3=CC=C(C(CCC)(CCC)CCC)S3)=C(C=C(C4=CC=C(C5=C(F)C(F)=C(C6=CC=C(C)S6)C7=NN(CC(CCCCCCCC)CCCCCC)N=C75)S4)S8)C8=C2C9=CC=C(C(CCC)(CCC)CCC)S9,-5.40 ,-3.24 ,O=C1C2=C(C=CC=C2)C(/C1=C/C3=CC(S4)=C(S3)C5=C4C6=C(C5(C7=CC=C(CCCCCC)C=C7)C8=CC=C(CCCCCC)C=C8)C=C9C(C(C%10=CC=C(CCCCCC)C=C%10)(C%11=CC=C(CCCCCC)C=C%11)C%12=C9SC(/C=C%13C(C(C=CC=C%14)=C%14C\%13=C(C#N)\C#N)=O)=C%12)=C6)=C(C#N)/C#N,-5.69 ,-3.93 ,9.36,13.15,0.67,0.88,10.1016/j.scib.2018.05.025
CC(SC1=C2C(C=C3F)=CC(F)=C3CC(CC)CCCC)=CC1=C(C4=CC(F)=C(C(F)=C4)CC(CC)CCCC)C5=C2C=C(S5)C6=CC=C(C(C7=NN(CCC(CC)CCCC)N=C87)=C(C(N9CCCCCCCC)=O)C(C9=O)=C8C%10=CC=C(C)S%10)S6,-5.46 ,-3.14 ,O=C(C(C=C(F)C(F)=C1)=C1C/2=C(C#N)/C#N)C2=C/C3=C(CCCCCCCCCCC)C(SC4=C5N(CC(CC)CCCC)C6=C4C7=NSN=C7C8=C6N(CC(CC)CCCC)C9=C8SC%10=C9SC(/C=C%11/C(C%12=C(C%11=O)C=C(F)C(F)=C%12)=C(C#N)\C#N)=C%10CCCCCCCCCCC)=C5S3,-5.68 ,-4.06 ,15.65,26.11,0.73,0.81,10.1021/acsenergylett.9b01447
CC1=C(C=C(C(C(CC)CCCC)=O)S2)C2=C(S1)C(S3)=CC(C3=C4C5=CC=C(CC(CCCC)CC)S5)=C(C6=CC=C(CC(CC)CCCC)S6)C7=C4C=C(C)S7,-5.11 ,-3.25 ,O=C(N(CC(CC)CCCC)C1=O)C2=C(C1=CC=C3C4=C(C5=CC=C(C6=CC=C(C7=CC=C(C8=C(C9=C%10C=CC%11=C9C(C(N(CC(CC)CCCC)C%11=O)=O)=C8)C%12=CC=C%13C%14=C(C(N(CC(CC)CCCC)C%13=O)=O)C=C(OCCCC)C%10=C%14%12)S7)S6)S5)C=C(C(N(CC(CC)CCCC)C%15=O)=O)C%16=C%15C=CC%17=C4%16)C3=C%17C(OCCCC)=C2,-5.61 ,-3.75 ,4.20,2.05,0.30,0.66,10.1039/C5TA02589C
FC1=C(C2=CC=C(C)S2)C3=NC(OCC(CCCCCC)CCCCCCCC)=CN=C3C(C)=C1F,-5.54 ,-2.98 ,O=C(C(C=C(Cl)C(Cl)=C1)=C1C/2=C(C#N)/C#N)C2=C/C3=CC(C4(CC(CC)CCCC)CC(CC)CCCC)=C(S3)C5=C4C=C(S5)C6=C(F)C=C(C(S7)=CC8=C7C(SC(/C=C9C(C(C=C(Cl)C(Cl)=C%10)=C%10C\9=C(C#N)\C#N)=O)=C%11)=C%11C8(CC(CC)CCCC)CC(CC)CCCC)C(F)=C6,-5.54 ,-3.87 ,10.42,15.99,0.68,0.94,10.1021/jacs.8b12126
CC1=C(C(F)=C(C(OCC(CCCC)CC)=O)S2)C2=C(S1)C(S3)=CC(C3=C4C5=CC=C(CC(CCCC)CC)S5)=C(C6=CC=C(CC(CC)CCCC)S6)C7=C4C=C(C)S7,-5.22 ,-3.64 ,O=C(C1=CC=C2C3=C(C4=C(C5=C6C(N7CC8=CC=CC=C8)=CC9=C5C(C(N(C(CC)CC)C9=O)=O)=C4)C%10=CC=C%11C%12=C(C(N(C(CC)CC)C%11=O)=O)C=C7C6=C%10%12)C=C(C(N(C(CC)CC)C%13=O)=O)C%14=C%13C=C%15C(C%16=C2C1=C%17C=C%16N%15CC%18=CC=CC=C%18)=C3%14)N(C(CC)CC)C%17=O,-5.96 ,-3.56 ,4.88,10.30,0.50,0.94,10.1039/C8QM00487K
CC1=CC2=C(C(CCC(CCCCCC)CCCC)=C(C=C(C3=CC=C(C4=C(F)C(F)=C(C5=CC=C(C)S5)C6=NN(CC(CCCC)CCCCCC)N=C64)S3)S7)C7=C2CCC(CCCC)CCCCCC)S1,-5.36 ,-3.05 ,CCCCCCc1ccc(C2(c3ccc(CCCCCC)cc3)c3cc4c(cc3-c3sc5c(sc6cc(/C=C7\C(=O)c8ccc(F)cc8C7=C(C#N)C#N)sc65)c32)C(c2ccc(CCCCCC)cc2)(c2ccc(CCCCCC)cc2)c2c-4sc3c2sc2cc(/C=C4\C(=O)c5ccc(F)cc5C4=C(C#N)C#N)sc23)cc1,-5.52 ,-3.98 ,10.60,17.56,0.67,0.90,10.1021/jacs.6b12755
CC(S1)=CC2=C1C(C3=CC=C(SCCCCCCCC)S3)=C(C=C(C4=C(S5)C(C(F)=C5C(OCC(CCCC)CC)=O)=C(C)S4)S6)C6=C2C7=CC=C(SCCCCCCCC)S7,-5.26 ,-3.61 ,O=C1C(C2=C3C(N1C(CCCCC)CCCCC)=O)=CC(S4)=C(C5=C4C=C(C(N6C(CCCCC)CCCCC)=O)C7=C58)C2=C(C=C3)C8=C(C9=CC=C(C(C%10=CC=C(C%11=C%12C(C=C%13)=C%14C(C%15=C%16C=C(C(N(C(CCCCC)CCCCC)C%17=O)=O)C(C%17=C%11)=C%15%12)=C(S%16)C=C(C%14=C%13C(N%18C(CCCCC)CCCCC)=O)C%18=O)C=C%10)(C%19=CC=C(C%20=C%21C(C=C%22)=C%23C(C%24=C(S%25)C=C(C(N(C(CCCCC)CCCCC)C%26=O)=O)C(C%26=C%20)=C%24%21)=C%25C=C(C%23=C%22C(N%27C(CCCCC)CCCCC)=O)C%27=O)C=C%19)C%28=CC=C(C%29=C%30C(C=C%31)=C%32C(C%33=C(S%34)C=C(C(N(C(CCCCC)CCCCC)C%35=O)=O)C(C%35=C%29)=C%33%30)=C%34C=C(C%32=C%31C(N%36C(CCCCC)CCCCC)=O)C%36=O)C=C%28)C=C9)C=C7C6=O,-6.02 ,-3.68 ,3.62,9.65,0.40,0.94,10.1039/C6CC05810H
CCC1=C(F)C=C(C2=C3C=C(C4=CC=C(C5=C6C(=O)C7=C(CC)SC(CC)=C7C(=O)C6=C(C6=CC=C(C)S6)S5)S4)SC3=C(C3=CC(F)=C(CC)S3)C3=C2SC(C)=C3)S1,-5.45 ,-3.65 ,CCOc1c2c(cc3c(OCC)c4c(cc13)C(c1ccc(CC)cc1)(c1ccc(CC)cc1)c1c-4sc3cc(/C=C4\C(=O)c5cc(F)c(F)cc5C4=C(C#N)C#N)sc13)C(c1ccc(CC)cc1)(c1ccc(CC)cc1)c1c-2sc2cc(/C=C3\C(=O)c4cc(F)c(F)cc4C3=C(C#N)C#N)sc12,-5.75 ,-4.15 ,12.30,18.08,0.72,0.94,10.1016/j.cej.2021.130618
CC(S1)=CC2=C1C(C3=CC=C(CC(CCCC)CC)S3)=C(C=C(C4=CC=C(C5=C(F)C(F)=C(C6=CC=C(C)S6)C7=NN(CC(CCCCCCCC)CCCCCC)N=C75)S4)S8)C8=C2C9=CC=C(CC(CCCC)CC)S9,-5.21 ,-2.99 ,O=C1C2=C(C=C(F)C(F)=C2)C(/C1=C/C(S3)=CC4=C3C(S5)=C(C4(CC(CC)CCCC)CC(CC)CCCC)C=C5C6=CC(OC(C)(C)C)=C(C(S7)=CC8=C7C(S9)=C(C(CC(CCCC)CC)8CC(CCCC)CC)C=C9/C=C%10C(C%11=C(C\%10=C(C#N)\C#N)C=C(F)C(F)=C%11)=O)C=C6OC(C)(C)C)=C(C#N)\C#N,-5.46 ,-4.09 ,11.24,21.95,0.62,0.79,10.1021/acs.chemmater.0c00097
CCc1cc(C)sc1-c1sc(-c2cc(CC)c(-c3sc(-c4cc(CC)c(-c5sc(C)cc5CC)s4)cc3CC)s2)cc1CC,-4.76 ,-2.74 ,CCn1c(=C(C#N)C#N)s/c(=C/c2ccc(-c3cc4c(s3)-c3cc5c(cc3C4(CC)CC)-c3sc(-c4ccc(/C=c6/sc(=C(C#N)C#N)n(CC)c6=O)c6nc(-c7ccccc7)c(-c7ccccc7)nc46)cc3C5(CC)CC)c3nc(-c4ccccc4)c(-c4ccccc4)nc23)c1=O,-5.27 ,-3.63 ,7.80,11.50,0.61,1.12,10.1039/C6EE02598F
CC1=CC2=C(C(CCC(CCCCCC)CCCC)=C(C=C(C3=CC=C(C4=C(F)C(F)=C(C5=CC=C(C)S5)C6=NN(CC(CCCC)CCCCCC)N=C64)S3)S7)C7=C2CCC(CCCC)CCCCCC)S1,-5.36 ,-3.05 ,O=C(C(C=C(F)C(F)=C1)=C1C/2=C(C#N)/C#N)C2=C/C(S3)=CC4=C3C(C5(C6=CC=C(CCCCCC)C=C6)C7=CC=C(CCCCCC)C=C7)=C(S4)C8=C5C9=C(CCCCCC)C=C%10C(C=C(CCCCCC)C%11=C%10SC%12=C%11C(C%13=CC=C(CCCCCC)C=C%13)(C%14=CC=C(CCCCCC)C=C%14)C%15=C%12SC%16=C%15SC(/C=C%17C(C(C=C(F)C(F)=C%18)=C%18C\%17=C(C#N)\C#N)=O)=C%16)=C9S8,-5.19 ,-3.72 ,13.58,21.98,0.71,0.87,10.1002/aenm.201802050
CC1=C(C(F)=C(C(OCC(CC)CCCC)=O)S2)C2=C(C3=CC4=C(OCC(CCCC)CC)C(SC(C)=C5)=C5C(OCC(CCCC)CC)=C4S3)S1,-5.02 ,-3.39 ,O=C(N(C(CC)CC)C1=O)C2=CC=C(C3=C4C=CC1C32)C5=CC=C6C7=C5C4=CC=C7C(N(C(CC)CC)C6=O)=O,-5.90 ,-3.80 ,3.55,7.57,0.56,0.84,10.1021/acsami.6b08284
CCC1=C(Cl)C=C(C2=C3C=C(C4=CC=C(C5=C6C(=O)C7=C(CC)SC(CC)=C7C(=O)C6=C(C6=CC=C(C)S6)S5)S4)SC3=C(C3=CC(Cl)=C(CC)S3)C3=C2SC(C)=C3)S1,-5.52 ,-3.57 ,CCc1c(/C=C2\C(=O)c3cc(F)c(F)cc3C2=C(C#N)C#N)sc2c1sc1c3c4nsnc4c4c5sc6cc(/C=C7\C(=O)c8cc(F)c(F)cc8C7=C(C#N)C#N)sc6c5n(CC)c4c3n(CC)c21,-5.60 ,-4.10 ,17.04,25.61,0.73,0.88,10.1007/s11426-019-9669-3
CC1=CC(C(C2=CC(F)=C(CC(CCCC)CC)S2)=C(SC(C3=CC=C(C4=C5C(C(C6=C(CC(CC)CCCC)SC(CC(CCCC)CC)=C6C5=O)=O)=C(C7=CC=C(C)S7)S4)S3)=C8)C8=C9C%10=CC(F)=C(CC(CC)CCCC)S%10)=C9S1,-5.45 ,-3.64 ,O=C1C2=C(C=CC(C(F)(F)F)=C2)C(/C1=C/C(S3)=C(CCCCCCCCCCC)C4=C3C(N5CC(CC)CCCC)=C(S4)C6=C5C(N(CC(CC)CCCC)C7=C8SC9=C7SC(/C=C%10C(C(C=C(Cl)C(Cl)=C%11)=C%11C\%10=C(C#N)/C#N)=O)=C9CCCCCCCCCCC)=C8C%12=NSN=C%126)=C(C#N)\C#N,-5.55 ,-4.00 ,16.31,25.09,0.77,0.84,10.1002/anie.202013053
CC1=CC(C(C2=CC=C(CC(CCCC)CC)S2)=C(SC(C3=CC=C(C4=C5C(C(C6=C(CC(CC)CCCC)SC(CC(CCCC)CC)=C6C5=O)=O)=C(C7=CC=C(C)S7)S4)S3)=C8)C8=C9C%10=CC=C(CC(CC)CCCC)S%10)=C9S1,-5.34 ,-3.44 ,O=C1C2=C(C=C(F)C(F)=C2)C(/C1=C/C(S3)=C(CCCCCCCCCCC)C4=C3C(N5CC(CC)CCCC)=C(S4)C6=C5C(N(CC(CC)CCCC)C7=C8SC9=C7SC(/C=C%10C(C=CC=C%11)=C%11C%12=C\%10N=C(C#N)C(C#N)=N%12)=C9CCCCCCCCCCC)=C8C%13=NSN=C%136)=C(C#N)\C#N,-5.55 ,-3.90 ,12.70,22.29,0.67,0.85,10.1039/D1SC04153C
