Repository: JYZZ2021/DL

File: Data/Open OPV Database.csv (part 24 of 24)
Donor_smiles,HOMO_D(eV),LUMO_D(eV),Acceptor_smiles,HOMO_A(eV),LUMO_A(eV),PCE,Jsc(mA/cm2),FF,Voc(V),DOI
CCC1=CC=C(C2=C3C=C(C4=CC=C(C5=C(F)C(F)=C(C6=CC=C(C)S6)C6=NN(CC)N=C56)S4)OC3=C(C3=CC=C(CC)C=C3)C3=C2OC(C)=C3)C=C1,-5.33 ,-3.39 ,CCC1(CC)c2cc3c(cc2-c2sc(/C=C4\C(=O)c5ccccc5C4=C(C#N)C#N)cc21)C(CC)(CC)c1cc(/C=C2\C(=O)c4ccc(-c5cc(Cl)c(-c6sc(-c7ccc8c(c7)C(=C(C#N)C#N)/C(=C/c7cc9c(s7)-c7cc%10c(cc7C9(CC)CC)-c7sc(/C=C9\C(=O)c%11ccc(-c%12cc(Cl)c(-c%13sccc%13Cl)s%12)cc%11C9=C(C#N)C#N)cc7C%10(CC)CC)C8=O)cc6Cl)s5)cc4C2=C(C#N)C#N)sc1-3,-5.67 ,-3.87 ,6.51,10.89,0.65,0.92,10.1002/macp.201600459
CCc1ccc(-c2c3cc(-c4ccc(-c5c(F)c(F)c(-c6ccc(-c7cc8c(-c9ccc(CC)s9)c9sc(-c%10ccc(-c%11c(F)c(F)c(-c%12ccc(-c%13cc%14c(-c%15ccc(CC)s%15)c%15sc(-c%16ccc(-c%17c(F)c(F)c(-c%18cccs%18)c%18nn(CC)nc%17%18)s%16)cc%15c(-c%15ccc(CC)s%15)c%14s%13)s%12)c%12nn(CC)nc%11%12)s%10)cc9c(-c9ccc(CC)s9)c8s7)s6)c6nn(CC)nc56)s4)sc3c(-c3ccc(CC)s3)c3ccsc23)s1,-5.29 ,-3.30 ,CCN1C(=O)/C(=C\c2ccc(-c3ccc4c(c3)C(CC)(CC)C3=C4C(CC)(CC)c4cc(-c5ccc(/C=C6/SC(=S)N(CC)C6=O)c6nsnc56)ccc43)c3nsnc23)SC1=S,-5.64 ,-3.41 ,6.60,10.43,0.56,1.13,10.1039/C6TA07672F
CC1=CC(CCCCCC)=C(C)S1,-4.94 ,-3.00 ,O=C1C(C2=C(C3=CC=CS3)N1CC(CC)CCCC)=C(C(S4)=CC=C4C5=CC6=C(C7C(C6(C8C9C=CC(C%10=CC=C(C%11=C%12C(C(N%11CC(CC)CCCC)=O)=C(C%13=CC=CS%13)N(CC(CC)CCCC)C%12=O)S%10)=C8)C%14=C9C=CC(C%15=CC=C(C%16=C%17C(C(N%16CC(CC)CCCC)=O)=C(C%18=CC=CS%18)N(CC(CC)CCCC)C%17=O)S%15)=C%14)C=C(C%19=CC=C(C%20=C%21C(C(N%20CC(CC)CCCC)=O)=C(C%22=CC=CS%22)N(CC(CC)CCCC)C%21=O)S%19)C=C7)C=C5)N(CC(CC)CCCC)C2=O,-5.26 ,-3.60 ,3.63,6.96,0.48,1.10,10.1002/adfm.201502413
CC(S1)=CC2=C1C(C3=CC=C(CSC(CCCC)CCCCCC)S3)=C(C=C(C4=C(CCCCCCCC)C=C(C5=NN=C(C6=CC(CCCCCCCC)=C(C)S6)S5)S4)S7)C7=C2C8=CC=C(SCC(CCCC)CCCCCC)S8,-5.39 ,-2.80 ,O=C(C1=C2C=CC=C1)C(/C2=C(C#N)\C#N)=C\C3=CC4=C(C(C5(C6=CC=C(C=C6)CCCCCC)C7=CC=C(C=C7)CCCCCC)=C(C8=C5C=C(C9=C8)C%10=C(C9(C%11=CC=C(C=C%11)CCCCCC)C%12=CC=C(C=C%12)CCCCCC)C(SC(/C=C(C(C%13=C%14C=CC=C%13)=O)/C%14=C(C#N)\C#N)=C%15)=C%15S%10)S4)S3,-5.48 ,-3.83 ,12.80,17.78,0.65,1.10,10.1002/adma.201703973
CC(SC1=C2C3=CC(F)=C(CC(CC)CCCC)S3)=CC1=C(C4=CC(F)=C(CC(CC)CCCC)S4)C5=C2C=C(C6=CC=C(C7=C8C(C(C9=C(CSC(CC)CCCC)SC(CSC(CC)CCCC)=C9C8=O)=O)=C(C%10=CC=C(C)S%10)S7)S6)S5,-5.48 ,-3.52 ,CCCCCCC(C=C1)=CC=C1C2(C3=CC=C(CCCCCC)C=C3)C4=CC5=C(C(C6=C5SC7=C6SC(/C=C8C(C(C=C(F)C(F)=C9)=C9C\8=C(C#N)\C#N)=O)=C7)(C%10=CC=C(CCCCCC)C=C%10)C%11=CC=C(CCCCCC)C=C%11)C=C4C%12=C2C(SC(/C=C%13C(C(C=C(F)C(F)=C%14)=C%14C\%13=C(C#N)/C#N)=O)=C%15)=C%15S%12,-5.66 ,-4.14 ,13.10,21.03,0.70,0.89,10.1039/c8ee03608j
CC1=CC=C(S1)C2=CC=C(S2)C3=C(CC(CCCCCCCCCC)CCCCCCCCCCCC)C=C(C4=CC5=C(S4)C6=C(C=C(S6)C7=CC(CC(CCCCCCCCCC)CCCCCCCCCCCC)=C(S7)C)C8=NON=C58)S3,-5.44 ,-3.48 ,CCCCCCC(C=C1)=CC=C1C2(C3=CC=C(CCCCCC)C=C3)C4=CC5=C(C(C6=C5SC7=C6SC(/C=C8C(C(C=CC=C9)=C9C\8=C(C#N)\C#N)=O)=C7)(C%10=CC=C(CCCCCC)C=C%10)C%11=CC=C(CCCCCC)C=C%11)C=C4C%12=C2C(SC(/C=C%13C(C(C=CC=C%14)=C%14C\%13=C(C#N)/C#N)=O)=C%15)=C%15S%12,-5.51 ,-3.84 ,7.06,10.70,0.66,1.00,10.1021/acsami.7b10059
CC1=CC(C(C2=CC(F)=C(CC(CCCC)CC)S2)=C(SC(C3=CC=C(C4=C5C(C(C6=C(CC(CC)CCCC)SC(CC(CCCC)CC)=C6C5=O)=O)=C(C7=CC=C(C)S7)S4)S3)=C8)C8=C9C%10=CC(F)=C(CC(CC)CCCC)S%10)=C9S1,-5.45 ,-3.64 ,O=C1C2=CC(Br)=C(Br)C=C2C(/C1=C/C(S3)=CC4=C3C(S5)=C(N4CC(CCCCCC)CCCCCCCC)C6=C5C(OCC(CCCC)CC)=C(C(N(CC(CCCCCC)CCCCCCCC)C7=C8SC(/C=C9/C(C%10=CC(Br)=C(Br)C=C%10C9=O)=C(C#N)/C#N)=C7)=C8S%11)C%11=C6OCC(CCCC)CC)=C(C#N)\C#N,-5.62 ,-3.99 ,12.21,22.38,0.63,0.89,10.1002/adfm.202010436
CCc1cc(/C=c2\sc(=C(C#N)C#N)n(CC)c2=O)sc1-c1cc(CC)c(-c2ccc(-c3sc(-c4sc(/C=c5\sc(=C(C#N)C#N)n(CC)c5=O)cc4CC)cc3CC)s2)s1,-5.22 ,-3.41 ,CCC1(CC)c2cc3c(cc2-c2sc(/C=C4\C(=O)c5ccc(F)cc5C4=C(C#N)C#N)cc21)C(CC)(CC)c1cc(/C=C2\C(=O)c4ccc(F)cc4C2=C(C#N)C#N)sc1-3,-5.51 ,-3.82 ,8.42,15.21,0.64,0.86,10.1021/acsaem.8b00205
CC1=CC2=C(C(CCC(CCCCCC)CCCC)=C3C=C(C4=CC=C(C5=CC=C(C6=CC=C(C)S6)C7=NN(CC(CCCCCC)CCCC)N=C75)S4)SC3=C2CCC(CCCCCC)CCCC)S1,-5.42 ,-3.44 ,CCCCCCC(C=C1)=CC=C1C2(C3=CC=C(CCCCCC)C=C3)C4=CC5=C(C(C6=C5SC7=C6SC(/C=C8C(C(C=CC=C9)=C9C\8=C(C#N)\C#N)=O)=C7)(C%10=CC=C(CCCCCC)C=C%10)C%11=CC=C(CCCCCC)C=C%11)C=C4C%12=C2C(SC(/C=C%13C(C(C=CC=C%14)=C%14C\%13=C(C#N)/C#N)=O)=C%15)=C%15S%12,-5.64 ,-4.04 ,4.26,12.54,0.40,0.85,10.1039/c7ta07882j
CC1=CC=C(S1)C2=CC=C(S2)C3=C(CC(CCCCCCCCCC)CCCCCCCCCCCC)C=C(C4=CC5=C(S4)C6=C(C=C(S6)C7=CC(CC(CCCCCCCCCC)CCCCCCCCCCCC)=C(S7)C)C8=NON=C58)S3,-5.44 ,-3.48 ,O=C(C(C=CC=C1)=C1C/2=C(C#N)\C#N)C2=C/C(S3)=CC4=C3C5=C(C4(CCCCCC)CCCCCC)C=C6C(C(CCCCCC)(CCCCCC)C7=C6SC(/C=C8C(C(C=CC=C9)=C9C\8=C(C#N)/C#N)=O)=C7)=C5,-5.69 ,-3.98 ,8.19,13.30,0.67,0.92,10.1021/acsami.7b10059
FC1=C(C2=NSN=C2C(C3=CC=C(C4=CC=C(CCCCCC)S4)S3)=C1)C(S5)=CC6=C5C(SC(C7=C(F)C=C(C8=CC=C(C9=CC=C(CCCCCC)S9)S8)C%10=NSN=C7%10)=C%11)=C%11C6(C(CCCC)CC)C(CC)CCCC,-5.12 ,-3.34 ,O=C(C1=CC=C2C3=CC=C(C4=C5C=CC6=C43)C(N(C5=O)C(CC)CC)=O)N(C(C7=C1C2=C6C=C7)=O)C(CC)CC,-6.01 ,-3.83 ,5.07,9.84,0.64,0.80,10.1002/pssa.201532102
CCOC(=O)C1=C(C2=CC3=C(C4=CC(F)=C(CC)S4)C4=C(C=C(C)S4)C(C4=CC(F)=C(CC)S4)=C3S2)SC(C)=C1,-5.59 ,-3.67 ,CCc1ccc(C2(c3ccc(CC)cc3)c3cc4c(cc3-c3sc5cc(/C=C6\C(=O)c7cc(F)c(F)cc7C6=C(C#N)C#N)sc5c32)C(c2ccc(CC)cc2)(c2ccc(CC)cc2)c2c-4sc3cc(/C=C4\C(=O)c5cc(F)c(F)cc5C4=C(C#N)C#N)sc23)cc1,-5.66 ,-4.19 ,14.70,21.50,0.75,0.91,10.1021/jacs.8b12937
CC1=CC(C(C2=CC(F)=C(CC(CCCC)CC)S2)=C(SC(C3=CC=C(C4=C5C(C(C6=C(CC(CC)CCCC)SC(CC(CCCC)CC)=C6C5=O)=O)=C(C7=CC=C(C)S7)S4)S3)=C8)C8=C9C%10=CC(F)=C(CC(CC)CCCC)S%10)=C9S1,-5.45 ,-3.64 ,CC(C)C(C=C1C(C)C)=CC(C(C)C)=C1C2=C(C3=C(C4=C(C(C)C)C=C(C(C)C)C=C4C(C)C)C=C(C5=CC(CC(CCCCCC)CCCC)=C(/C=C6C(C(C=C(F)C(F)=C7)=C7C\6=C(C#N)\C#N)=O)S5)S3)SC(C8=CC(CC(CCCC)CCCCCC)=C(/C=C9C(C(C=C(F)C(F)=C%10)=C%10C\9=C(C#N)\C#N)=O)S8)=C2,-5.65 ,-3.90 ,14.33,22.94,0.70,0.90,10.1039/D2TA09500A
CC(SC1=C2C3=CC=C(CC(CC)CCCC)S3)=CC1=C(C4=CC=C(CC(CC)CCCC)S4)C5=C2C=C(S5)C6=CC=C(C7=C8C(C(C9=C(CC(CC)CCCC)SC(CC(CC)CCCC)=C9C8=O)=O)=C(C%10=CC=C(C)S%10)S7)S6,-5.33 ,-3.53 ,CCCCCCC(C=C1)=CC=C1C(C2=C3SC(C4=C(OCC(CC)CCCC)C=C(/C=C5C(C(C=C(F)C(F)=C6)=C6C\5=C(C#N)\C#N)=O)S4)=C2)(C7=CC=C(CCCCCC)C=C7)C8=C3C=C(C(C9=C%10SC(C(S%11)=C(C=C%11/C=C%12/C(C(C=C%13F)=C(C%12=O)C=C%13F)=C(C#N)/C#N)OCC(CCCC)CC)=C9)(C%14=CC=C(CCCCCC)C=C%14)C%15=CC=C(CCCCCC)C=C%15)C%10=C8,-5.44 ,-4.19 ,11.00,19.10,0.61,0.92,10.1021/acsami.9b12522
CC(S1)=CC=C1C(C(OCC(CCCCCCCC)CCCCCC)=C2)=CC(OCC(CCCCCCCC)CCCCCC)=C2C3=CC=C(C4=C(F)C(F)=C(C)C5=NSN=C45)S3,-5.45 ,-3.69 ,O=C(C1=CC=C2C3=CC=C(C4=C5C=CC6=C43)C(N(C5=O)C(CCCCC)CCCCC)=O)N(C(C7=C1C2=C6C=C7)=O)C(C=C8)=CC=C8C9(C%10=CC=C(N(C%11=O)C(C%12=CC=C%13C%14=C(C%15=C%16C%13=CC=C%17C%16=C(C(N(C(CCCCC)CCCCC)C%17=O)=O)C=C%15)C=CC%11=C%14%12)=O)C=C%10)CCCCC9,-6.16 ,-3.98 ,4.95,10.04,0.60,0.87,10.1039/C6CC04229E
CC(SC1=C2C3=CC=C(CC(CC)CCCC)S3)=CC1=C(C4=CC=C(CC(CC)CCCC)S4)C5=C2C=C(C6=CC=C(C7=C(F)C(F)=C(C8=CC=C(C)S8)C9=C7N=C(C%10=CC(F)=C(CC(CC)CCCC)C(F)=C%10)C(C%11=CC(F)=C(CC(CC)CCCC)C(F)=C%11)=N9)S6)S5,-5.40 ,-3.10 ,O=C(N(C(CC)CC)C1=O)C2=CC=C3C4=C(C5=C6C=C(C(N(C(CC)CC)C7=O)=O)C8=C7C=C(C9=CC%10=C%11C(C%12=C(N%13CC(CC)CCCC)C=C%11C(N(C(CC)CC)C%10=O)=O)=C9C%14=CC=C(C(N(C(CC)CC)C%15=O)=O)C%16=C%15C=C%13C%12=C%14%16)C3=C58)C(N6CC(CCCC)CC)=CC1=C42,-5.90 ,-3.70 ,7.30,11.10,0.54,1.09,10.1021/acsami.9b14251
FC1=C(C)C2=NSN=C2C(C3=CC(C(OCC(CCCCCCCCCC)CCCCCCCC)=O)=C(S3)C(S4)=CC(CC(CCCCCC)CCCCCCC)=C4C5=CC=C(C6=C(F)C(F)=C(C7=CC=C(C8=C(CC(CCCCCC)CCCCCCC)C=C(C9=C(C(OCC(CCCCCCCCCC)CCCCCCCC)=O)C=C(C)S9)S8)S7)C%10=NSN=C%106)S5)=C1F,-5.37 ,-3.57 ,O=C(C1=CC(C2=C3SC(C4=C(C(C5=CC(C6=C7C8=C9C=CC%10=C8C(C(N(C%10=O)C(CCCCCC)CCCCCC)=O)=C6)=C(C%11=C7C%12=C9C=CC(C(N(C%13=O)C(CCCCCC)CCCCCC)=O)=C%12C%13=C%11)S5)=CC=C%14C%15=CC(C%16=C%17C%18=C%19C=CC%20=C%18C(C(N(C%20=O)C(CCCCCC)CCCCCC)=O)=C%16)=C(C%21=C%17C%22=C%19C=CC(C(N(C%23=O)C(CCCCCC)CCCCCC)=O)=C%22C%23=C%21)S%15)C%14=C(C(S%24)=CC%25=C%24C%26=C(C%27=C%28C=CC%29=C%27C(C(N(C(CCCCCC)CCCCCC)C%29=O)=O)=C%26)C%30=C%25C=C%31C%32=C(C(N(C(CCCCCC)CCCCCC)C%31=O)=O)C=CC%28=C%30%32)C=C4)=C2)=C%33C%34=C3C=C(C(N(C(CCCCCC)CCCCCC)C%35=O)=O)C%36=C%35C=CC(C%37=C%33C1=C%38C=C%37)=C%34%36)N(C(CCCCCC)CCCCCC)C%38=O,-5.74 ,-3.64 ,8.60,12.20,0.62,1.16,10.1039/C9TA00343F
CC(S1)=CC2=C1C(C3=CC=C(CC(CC)CCCC)S3)=C(C=C(C4=C(S5)C(C(F)=C5C(OCC(CCCC)CC)=O)=C(C)S4)S6)C6=C2C7=CC=C(CC(CC)CCCC)S7,-5.30 ,-3.17 ,O=C(C(C=C12)=C3C4=C1C5=C6C(C4=CC=C37)=CC=C8C6=C(C(N(C(CCCCC)CCCCC)C8=O)=O)C=C5C9=C2C(C=C%10C(N(C(CCCCC)CCCCC)C%11=O)=O)=C%12C%13=C9C=C%14C%15=C(C(N(C(CCCCC)CCCCC)C%14=O)=O)C=CC(C%16=C%12C%10=C%11C=C%16)=C%13%15)N(C(CCCCC)CCCCC)C7=O,-6.04 ,-3.77 ,5.94,13.50,0.55,0.80,10.1021/ja5092613
CC(SC1=C2C3=CC=C(CC(CC)CCCC)S3)=CC1=C(C4=CC=C(CC(CC)CCCC)S4)C5=C2C=C(C6=C(F)C(CCCCCC)=C(C)S6)S5,-5.51 ,-3.48 ,O=C(C(C=CC=C1)=C1C/2=C(C#N)\C#N)C2=C/C3=CC(S4)=C(S3)C5=C4C6=CC(C(C7=C8SC9=C7SC(/C=C%10C(C(C=CC=C%11)=C%11C\%10=C(C#N)\C#N)=O)=C9)(C%12=CC=C(CCCCCC)S%12)C%13=CC=C(CCCCCC)S%13)=C8C=C6C(C%14=CSC(CCCCCC)=C%14)5C%15=CC=C(CCCCCC)S%15,-5.67 ,-4.06 ,11.10,17.10,0.63,0.94,10.1002/smll.201902241
CC(SC1=C2C3=CC=C(CC(CC)CCCC)S3)=CC1=C(C4=CC=C(CC(CC)CCCC)S4)C5=C2C=C(S5)C6=C(CC(CC)CCCC)C=C(C7=NC8=C(N=C(C9=CC(CC(CC)CCCC)=C(C)S9)S8)S7)S6,-5.31 ,-3.34 ,O=C(C(C=CC=C1)=C1C/2=C(C#N)\C#N)C2=C/C(S3)=CC4=C3C5=C(C4(CCCCCC)CCCCCC)C=C6C(C(CCCCCC)(CCCCCC)C7=C6SC(/C=C8C(C(C=CC=C9)=C9C\8=C(C#N)/C#N)=O)=C7)=C5,-5.69 ,-3.98 ,11.50,16.40,0.76,0.92,10.1002/adma.201702291
CCN1N=C2C(C3=CC=C(C)S3)=C(F)C(F)=C(C3=CC=C(C4=CC5=C(C6=CC=C([Si](CC)(CC)CC)S6)C6=C(C=C(C)S6)C(C6=CC=C([Si](CC)(CC)CC)S6)=C5S4)S3)C2=N1,-5.48 ,-3.60 ,CCC1(CC)C2=C(c3cc4c(cc31)-c1sc(/C=C3\C(=O)c5cc(F)c(F)cc5C3=C(C#N)C#N)cc1C4C)C(CC)(CC)c1cc3c(cc12)C(C)c1cc(/C=C2\C(=O)c4cc(F)c(F)cc4C2=C(C#N)C#N)sc1-3,-5.65 ,-3.81 ,13.18,21.30,0.73,0.85,10.1016/j.isci.2019.08.038
FC1=C(C)C2=NSN=C2C(C3=CC(C(OCC(CCCCCCCCCC)CCCCCCCC)=O)=C(S3)C(S4)=CC(CC(CCCCCC)CCCCCCC)=C4C5=CC=C(C6=C(F)C(F)=C(C7=CC=C(C8=C(CC(CCCCCC)CCCCCCC)C=C(C9=C(C(OCC(CCCCCCCCCC)CCCCCCCC)=O)C=C(C)S9)S8)S7)C%10=NSN=C%106)S5)=C1F,-5.37 ,-3.57 ,O=C(C1=CC(C(C=C2)=CC=C2C3=NC4=CC5=C(N=C(C6=CC=C(C7=C8C9=CC=C(C(N(C(CCCCC)CCCCC)C%10=O)=O)C%11=C%10C=CC(C%12=C8C(C%13=C7)=C(C(N(C(CCCCC)CCCCC)C%13=O)=O)C=C%12)=C9%11)C=C6)C(C%14=CC=C(C%15=C%16C%17=C(C(C=C%18)=C%19C%20=C%18C(N(C(C%20=CC=C%19%16)=O)C(CCCCC)CCCCC)=O)C=CC%21=C%17C(C(N(C%21=O)C(CCCCC)CCCCC)=O)=C%15)C=C%14)=N5)C=C4N=C3C%22=CC=C(C%23=C%24C%25=C(C(C=C%26)=C%27C%28=C%26C(N(C(C%28=CC=C%27%24)=O)C(CCCCC)CCCCC)=O)C=CC%29=C%25C(C(N(C%29=O)C(CCCCC)CCCCC)=O)=C%23)C=C%22)=C%30C%31=CC=C(C(N(C(CCCCC)CCCCC)C%32=O)=O)C%33=C%32C=CC(C%34=C%30C1=C%35C=C%34)=C%31%33)N(C(CCCCC)CCCCC)C%35=O,-5.97 ,-3.82 ,5.16,10.64,0.49,1.02,10.1039/C8QM00451J
CC1=CC2=C(S1)C(C3=CC=C(SCC(CC)CCCC)S3)=C4C(SC(C5=CC=C(C6=C7C(C(C8=C(CC(CCCC)CC)SC(CC(CCCC)CC)=C8C7=O)=O)=C(C9=CC=C(C)S9)S6)S5)=C4)=C2C%10=CC=C(SCC(C)C)S%10,-5.37 ,-3.59 ,O=C(C(C=CC=C1)=C1C/2=C(C#N)\C#N)C2=C/C3=CC(S4)=C(S3)C5=C4C6=C(C5(C7=CC=C(SC(CCCC)CC)C=C7)C8=CC=C(SC(CC)CCCC)C=C8)C=C9C(C(C%10=CC=C(SC(CCCC)CC)C=C%10)(C%11=CC=C(SC(CC)CCCC)C=C%11)C%12=C9SC%13=C%12SC(/C=C%14C(C(C=CC=C%15)=C%15C\%14=C(C#N)/C#N)=O)=C%13)=C6,-5.74 ,-3.86 ,9.16,15.81,0.63,0.92,10.1021/acsami.7b09915
CC1=CC(C(C2=CC=C(CC(CCCC)CC)S2)=C(SC(C3=CC=C(C4=C5C(C(C6=C(CC(CC)CCCC)SC(CC(CCCC)CC)=C6C5=O)=O)=C(C7=CC=C(C)S7)S4)S3)=C8)C8=C9C%10=CC=C(CC(CC)CCCC)S%10)=C9S1,-5.34 ,-3.44 ,O=C(C1=C2C=CC=C1)C(/C2=C(C#N)\C#N)=C\C3=C(C4=C(C5=C(S4)C(C6=NSN=C6C7=C8N(C9=C7SC%10=C9SC(/C=C(/C(C%11=C%12C=CC=C%11)=C(C#N)/C#N)C%12=O)=C%10CCCCCCCCCCC)CC(CC)CCCC)=C8N5CC(CC)CCCC)S3)CCCCCCCCCCC,-5.58 ,-3.96 ,14.10,22.80,0.70,0.88,10.1002/adma.201807577
FC(C(F)=C(C1=CC(C(OCC(CCCCCCCCCC)CCCCCCCC)=O)=C(C2=CC(CC(CCCCCCCC)CCCCCC)=C(C3=CC=C(C4=C(F)C(F)=C(C5=CC=C(C)S5)C6=NSN=C64)S3)S2)S1)C7=NSN=C78)=C8C9=CC(C(OCC(CCCCCCCCCC)CCCCCCCC)=O)=C(C%10=CC(CC(CCCCCCCC)CCCCCC)=C(C)S%10)S9,-5.40 ,-3.54 ,O=C(N1C(CCCC)CCCC)C2=C3C4=C(C=C2)C5=CC=C6C7=C(C(N(C(CCCC)CCCC)C6=O)=O)C=C(C8=CC=C(P(C(C=C9)=CC=C9C%10=CC(C(N%11C(CCCC)CCCC)=O)=C%12C%13=C%10C%14=CC=C%15C%16=C(C(N(C(CCCC)CCCC)C%15=O)=O)C=CC(C%13=CC=C%12C%11=O)=C%14%16)(C(C=C%17)=CC=C%17C%18=CC(C(N%19C(CCCC)CCCC)=O)=C%20C(C%21=CC=C%20C%19=O)=C%18C%22=CC=C%23C%24=C(C(N(C(CCCC)CCCC)C%23=O)=O)C=CC%21=C%22%24)=O)C=C8)C(C4=CC=C3C1=O)=C57,-5.88 ,-3.70 ,11.01,14.71,0.74,0.98,10.1002/adfm.201906587
CC1=C(CC(CCCCCCCCCC)CCCCCCCCCCCC)C=C(C2=CC=C(C3=CC=C(C4=CC(CC(CCCCCCCCCC)CCCCCCCCCCCC)=C(C5=CC(F)=C(C6=C(F)C=C(C)S6)S5)S4)S3)S2)S1,-5.25 ,-3.33 ,O=C(/C(S1)=C/C(C2=NSN=C32)=CC=C3C(S4)=CC5=C4C6=CC(C(CC(CC)CCCC)(CC(CC)CCCC)C7=C8SC(C9=CC=C(/C=C%10SC(N(CC)C\%10=O)=S)C%11=NSN=C9%11)=C7)=C8C=C6C5(CC(CC)CCCC)CC(CC)CCCC)N(CC)C1=S,-5.57 ,-3.91 ,7.30,11.20,0.66,0.99,10.1021/acsaem.9b01532
CC(SC1=C2C3=CC(Cl)=C(CC(CC)CCCC)S3)=CC1=C(C4=CC(Cl)=C(CC(CC)CCCC)S4)C5=C2C=C(C6=C(CCCCCC)C=C(C7=NC8=C(N=C(C9=CC(CCCCCC)=C(C)S9)S8)S7)S6)S5,-5.29 ,-3.39 ,CCCCCCC(C=C1)=CC=C1C2(C3=CC=C(CCCCCC)C=C3)C4=CC5=C(C(C6=C5SC7=C6SC(/C=C8C(C(C=C(F)C(F)=C9)=C9C\8=C(C#N)\C#N)=O)=C7)(C%10=CC=C(CCCCCC)C=C%10)C%11=CC=C(CCCCCC)C=C%11)C=C4C%12=C2C(SC(/C=C%13C(C(C=C(F)C(F)=C%14)=C%14C\%13=C(C#N)/C#N)=O)=C%15)=C%15S%12,-5.66 ,-4.14 ,2.15,6.59,0.41,0.77,10.1002/adfm.202011168
CC1=C(C(F)=C(C(OCC(CCCC)CC)=O)S2)C2=C(S1)C(S3)=CC(C3=C4C5=CC=C(CC(CCCC)CC)S5)=C(C6=CC=C(CC(CC)CCCC)S6)C7=C4C=C(C)S7,-5.22 ,-3.64 ,O=C(N(C(CCCCC)CCCCC)C1=O)C2=CC3=C(C4=C2C1=CC=C45)C6=C7C5=C(/C=C/C)C=C(C(N(C(CCCCC)CCCCC)C8=O)=O)C7=C8C=C6C9=C3C%10=C%11C%12=C(C%13=C%10)C(C(N(C(CCCCC)CCCCC)C%13=O)=O)=CC(C)=C%12C%14=CC=C%15C%16=C(C(N(C(CCCCC)CCCCC)C%15=O)=O)C=C9C%11=C%14%16,-5.94 ,-4.03 ,8.59,17.07,0.67,0.74,10.1002/adma.201700309
CC(S1)=CC2=C1C(C3=CC=C(SCCCCCCCCCCCC)S3)=C(C=C(C4=CC=C(C5=C(F)C(F)=C(C6=CC=C(C)S6)C7=NN(CC(CCCCCCCC)CCCCCC)N=C75)S4)S8)C8=C2C9=CC=C(SCCCCCCCCCCCC)S9,-5.32 ,-3.08 ,O=C(C(/C1=C(C#C)/C#C)=C\C(S2)=CC3=C2C(C4(C5=CC(CCCCCC)=CC=C5)C6=CC(CCCCCC)=CC=C6)=C(S3)C7=C4C=C(C(SC8=C9SC(/C=C(/C%10=C(C#C)/C#C)C(C%11=C%10C=CC=C%11)=O)=C8)=C9C%12(C%13=CC(CCCCCC)=CC=C%13)C%14=CC(CCCCCC)=CC=C%14)C%12=C7)C%15=C1C=CC=C%15,-5.52 ,-3.82 ,11.77,18.31,0.71,0.91,10.1021/jacs.6b09110
CC1=CC=C(C2=C(C(OCC(CCCC)CCCCCC)=O)C=C(C3=CC(C(OCC(CCCC)CCCCCC)=O)=C(C4=CC=C(C)S4)S3)S2)S1,-5.31 ,-3.00 ,O=C(C(C=C(C=CC=C1)C1=C2)=C2C/3=C(C#N)\C#N)C3=C/C4=CC(S5)=C(S4)C6=C5C7=C(C6(C8=CC=C(CC(CCCCCC)CCCC)C=C8)C9=CC=C(CC(CCCC)CCCCCC)C=C9)C=C%10C(C(C%11=CC=C(CC(CCCC)CCCCCC)C=C%11)(C%12=CC=C(CC(CCCC)CCCCCC)C=C%12)C%13=C%10SC%14=C%13SC(/C=C%15C(C(C=C(C=CC=C%16)C%16=C%17)=C%17C\%15=C(C#N)/C#N)=O)=C%14)=C7,-5.42 ,-3.86 ,10.14,17.15,0.69,0.88,10.1039/C8TA00764K
CC1=CC(C(C2=CC(F)=C(CC(CCCC)CC)S2)=C(SC(C3=CC=C(C4=C5C(C(C6=C(CC(CC)CCCC)SC(CC(CCCC)CC)=C6C5=O)=O)=C(C7=CC=C(C)S7)S4)S3)=C8)C8=C9C%10=CC(F)=C(CC(CC)CCCC)S%10)=C9S1,-5.45 ,-3.64 ,O=C1C2=C(C=C(F)C(F)=C2)C(/C1=C/C(S3)=CC4=C3C5=C(C4(C6=CC=C(CCCCCC)C=C6)C7=CC=C(CCCCCC)C=C7)C=C8C(C(C9=CC=C(CCCCCC)C=C9)(C%10=CC=C(CCCCCC)C=C%10)C%11=C8SC%12=C%11N(CC(CCCC)CC)C%13=C%12SC(/C=C%14/C(C(C=C(F)C(F)=C%15)=C%15C%14=O)=C(C#N)/C#N)=C%13)=C5)=C(C#N)\C#N,-5.54 ,-3.98 ,14.30,22.28,0.74,0.87,10.1002/adfm.202000383
O=C(OCC(CC)CCCC)C1=C(F)C2=C(C)SC(C3=CC4=C(C(C5=CC=C(CC(CC)CCCC)S5)=C(C=C(C)S6)C6=C4C7=CC=C(CC(CC)CCCC)S7)S3)=C2S1,-5.20 ,-3.63 ,CCCCCCC(C=C1)=CC=C1C(C2=C3SC(C4=C5C(SC(C(OCC(CC)CCCC)=O)=C5F)=C(/C=C6C(C(C=C(F)C=C7)=C7C\6=C(C#N)\C#N)=O)S4)=C2)(C8=CC=C(CCCCCC)C=C8)C9=C3C=C(C(C%10=C%11SC(C%12=C%13C(SC(C(OCC(CCCC)CC)=O)=C%13F)=C(/C=C%14/C(C%15=C(C%14=O)C=C(F)C=C%15)=C(C#N)/C#N)S%12)=C%10)(C%16=CC=C(CCCCCC)C=C%16)C%17=CC=C(CCCCCC)C=C%17)C%11=C9,-5.34 ,-3.96 ,10.87,24.85,0.67,0.65,10.1002/adma.201803769
CC1=CC(C(C2=CC=C(CC(CCCC)CC)S2)=C(SC(C3=CC=C(C4=C5C(C(C6=C(CC(CC)CCCC)SC(CC(CCCC)CC)=C6C5=O)=O)=C(C7=CC=C(C)S7)S4)S3)=C8)C8=C9C%10=CC=C(CC(CC)CCCC)S%10)=C9S1,-5.34 ,-3.44 ,FC1=CC(C(C/2=C\C3=CC(S4)=C(S3)C5=C4C6=C(C5(C7=CC=C(CCCCCC)C=C7)C8=CC=C(CCCCCC)C=C8)C9=C(C(C(C%10=CC=C(CCCCCC)C=C%10)(C%11=CC=C(CCCCCC)C=C%11)C%12=C%13SC%14=C%12SC(/C=C%15C(C(C=C%16F)=C(C\%15=C(C#N)\C#N)C=C%16F)=O)=C%14)=C%13S9)S6)=O)=C(C2=C(C#N)\C#N)C=C1F,-5.45 ,-4.14 ,11.14,23.00,0.67,0.72,10.1002/adfm.201802324
CC(SC1=C2C3=CC=C(CC(CCCC)CCCCCC)C=C3)=CC1=C(C4=CC=C(CC(CCCC)CCCCCC)C=C4)C5=C2C=C(C6=CC=C(C7=C8C(C(C9=C(CC(CC)CCCC)SC(CC(CC)CCCC)=C9C8=O)=O)=C(C%10=CC=C(C)S%10)S7)S6)S5,-5.43 ,-3.36 ,CCCCCCC(C=C1)=CC=C1C2(C3=CC=C(CCCCCC)C=C3)C4=C(C5=CC(C6(C7=CC=C(CCCCCC)C=C7)C8=CC=C(CCCCCC)C=C8)=C(C9=C6C(SC(/C=C%10C(C(C=CC(F)=C%11)=C%11C\%10=C(C#N)\C#N)=O)=C%12)=C%12S9)C=C52)[Se]C(/C=C%13C(C(C=CC(F)=C%14)=C%14C\%13=C(C#N)\C#N)=O)=C4,-5.71 ,-4.00 ,10.90,17.51,0.75,0.83,10.1039/c8ta11197a
CC1=CC(C(C2=CC=C(CC(CCCC)CC)S2)=C(SC(C3=CC=C(C4=C5C(C(C6=C(CC(CC)CCCC)SC(CC(CCCC)CC)=C6C5=O)=O)=C(C7=CC=C(C)S7)S4)S3)=C8)C8=C9C%10=CC=C(CC(CC)CCCC)S%10)=C9S1,-5.34 ,-3.44 ,CC1=C(C2=CC=C(C3=CC=C(/C=C(C#N)/C#N)C4=NSN=C43)S2)C=C5C(C(SC(C6=CC=C(/C=C(C#N)/C#N)C7=NSN=C76)=C8)=C8C5(C9=CC=C(CCCCCC)C=C9)C%10=CC=C(CCCCCC)C=C%10)=C1,-5.74 ,-3.95 ,5.75,11.10,0.58,0.89,10.1016/j.synthmet.2018.10.014
CCOC(=O)C1=CC(Cl)=C(C2=C(Cl)C3=C(C4=CC5=C(C6=CC=C(CC)S6)C6=C(C=C(C)S6)C(C6=CC=C(CC)S6)=C5S4)SC(C)=C3S2)S1,-5.43 ,-3.63 ,CCn1c2cc(-c3ccc(C=C(C#N)C#N)c4nsnc34)ccc2c2ccc(-c3ccc(C=C(C#N)C#N)c4nsnc34)cc21,-6.05 ,-4.13 ,6.10,11.01,0.50,1.11,10.1039/C7TC04669C
O=C(C1=CC2=C(SC(C3=CC4=C(S3)C(C5=CC=C(S5)CC(CCCC)CC)=C6C=C(SC6=C4C7=CC=C(S7)CC(CCCC)CC)C)=C2S1)C)CC(CC)CCCC,-5.11 ,-3.25 ,O=C(N(C(CCCCCCCCCCCC)CCCCCCCC)C1=O)C2=CC=C(C3=C4C=CC1C32)C5=C(C6=CC=C(C(C7=CC=C(C8=C(C9=CC=C(C%10=O)C%11C9=C%12C=CC%11C(N%10C(CCCCCCCC)CCCCCCCCCCCC)=O)C(C%12=CC=C%13C(N(C(CCCCCCCC)CCCCCCCCCCCC)C%14=O)=O)=C%13C%14=C8)C=C7)(C%15=CC=C(C%16=C(C%17=C%18C=CC%19C%17C(C(N(C(CCCCCCCC)CCCCCCCCCCCC)C%19=O)=O)=C%16)C%20=CC=C%21C%22=C%20C%18=CC=C%22C(N(C(CCCCCCCCCCCC)CCCCCCCC)C%21=O)=O)C=C%15)C%23=CC=C(C%24=C(C%25=C%26C=CC%27C%25C(C(N(C(CCCCCCCC)CCCCCCCCCCCC)C%27=O)=O)=C%24)C%28=CC=C%29C%30=C%28C%26=CC=C%30C(N(C(CCCCCCCCCCCC)CCCCCCCC)C%29=O)=O)C=C%23)C=C6)C=C%31C%32=C5C4=CC=C%32C(N(C(CCCCCCCC)CCCCCCCCCCCC)C%31=O)=O,-5.96 ,-3.82 ,2.73,7.83,0.45,0.77,10.1039/c5tc00865d
CC1=CC2=CC=C(C3=CC=C(C4=C(CC(CCCCCCCC)CCCCCCCCCC)C=C(S4)C(C5=NSN=C5C(C(S6)=CC(CC(CCCCCCCC)CCCCCCCCCC)=C6C)=C7F)=C7F)S3)C=C2S1,-5.35 ,-3.63 ,CCCCCCC(C=C1)=CC=C1C2(C3=CC=C(CCCCCC)C=C3)C4=CC5=C(C(C6=C5SC7=C6SC(/C=C8C(C(C=CC=C9)=C9C\8=C(C#N)\C#N)=O)=C7)(C%10=CC=C(CCCCCC)C=C%10)C%11=CC=C(CCCCCC)C=C%11)C=C4C%12=C2C(SC(/C=C%13C(C(C=CC=C%14)=C%14C\%13=C(C#N)/C#N)=O)=C%15)=C%15S%12,-5.55 ,-3.95 ,6.90,13.00,0.59,0.90,10.1021/acsami.8b19449
FC(C(F)=C(C1=NON=C12)C3=CC(CC(CCCCCC)CCCCCCCC)=C(S3)C4=CC(CC(CCCCCC)CCCCCCCC)=C(S4)C5=CC=C(C6=CC=C(C7=C(C(F)=C(C8=CC=C(C)S8)C9=NON=C97)F)S6)S5)=C2C(S%10)=CC(CC(CCCCCC)CCCCCCCC)=C%10C%11=CC(CC(CCCCCC)CCCCCCCC)=C(C)S%11,-5.57 ,-3.49 ,O=C(C(C=CC=C1)=C1C/2=C(C#N)\C#N)C2=C/C3=CC(S4)=C(S3)C5=C4C6=CC(C(C7=C8SC9=C7SC(/C=C%10C(C(C=CC=C%11)=C%11C\%10=C(C#N)\C#N)=O)=C9)(C%12=CC=C(CCCCCC)S%12)C%13=CC=C(CCCCCC)S%13)=C8C=C6C(C%14=CSC(CCCCCC)=C%14)5C%15=CC=C(CCCCCC)S%15,-5.66 ,-3.96 ,7.40,11.72,0.57,1.07,10.1002/aenm.201602119
CC(SC1=C2C3=CC(F)=C(CC(CC)CCCC)S3)=CC1=C(C4=CC(F)=C(CC(CC)CCCC)S4)C5=C2C=C(S5)C6=CC=C(C7=C8C(C(C9=C(CC(CC)CCCC)SC(CC(CC)CCCC)=C9C8=O)=O)=C(C%10=CC=C(C)S%10)S7)S6,-5.45 ,-3.65 ,CCCCCCC(C=C1)=CC=C1C2(C3=CC=C(CCCCCC)C=C3)C4=CC5=C(C(C6=C5[Se]C7=C6SC(/C=C8C(C(C=C(Cl)C(Cl)=C9)=C9C\8=C(C#N)\C#N)=O)=C7)(C%10=CC=C(CCCCCC)C=C%10)C%11=CC=C(CCCCCC)C=C%11)C=C4C%12=C2C(SC(/C=C%13C(C(C=C(Cl)C(Cl)=C%14)=C%14C\%13=C(C#N)/C#N)=O)=C%15)=C%15[Se]%12,-5.65 ,-4.08 ,13.32,22.92,0.75,0.78,10.1021/acsenergylett.8b01808
CC(SC1=C2C3=CC=C(CC(CC)CCCC)S3)=CC1=C(C4=CC=C(CC(CC)CCCC)S4)C5=C2C=C(C6=C7C(SC(C(OCC(CC)CCCC)=O)=C7F)=C(C)S6)S5,-5.22 ,-3.21 ,CCCCCCC(C=C1)=CC=C1C2(C3=CC=C(CCCCCC)C=C3)C4=C(SC5=C4SC6=C5C(C7=C6SC8=C7SC(/C=C9C(C(C=C(F)C(F)=C%10)=C%10C\9=C(C#N)\C#N)=O)=C8)(C%11=CC=C(CCCCCC)C=C%11)C%12=CC=C(CCCCCC)C=C%12)C%13=C2C(SC(/C=C%14C(C(C=C(F)C(F)=C%15)=C%15C\%14=C(C#N)/C#N)=O)=C%16)=C%16S%13,-5.42 ,-4.13 ,10.80,24.70,0.67,0.65,10.1002/adma.201804215
CC(S1)=CC2=C1C(C3=CC=C(CC(CC)CCCC)S3)=C(C=C(C4=C(C(F)=C(C(OCC(CC)CCCC)=O)S5)C5=C(C)S4)S6)C6=C2C7=CC=C(CC(CC)CCCC)S7,-5.07 ,-3.34 ,O=C(C1=CC2=C3C4=C(C5=C2C6=C(C7=CC8=C(C9=C7C%10=C%11C%12=C%13C=C%106)C(C(N(C8=O)C(CCCCC)CCCCC)=O)=CC=C9C%11=CC=C%12C(N(C%13=O)C(CCCCC)CCCCC)=O)S5)C=C(C%14=C%15C=CC%16=C%144)C(N(C%15=O)C(CCCCC)CCCCC)=O)N(C(C%17=C1C3=C%16C=C%17)=O)C(CCCCC)CCCCC,-6.35 ,-4.01 ,3.44,7.52,0.50,0.92,10.1039/C5SC04956C
CC1=CC(C(C2=CC(F)=C(CC(CCCC)CC)S2)=C(SC(C3=CC=C(C4=C5C(C(C6=C(CC(CC)CCCC)SC(CC(CCCC)CC)=C6C5=O)=O)=C(C7=CC=C(C)S7)S4)S3)=C8)C8=C9C%10=CC(F)=C(CC(CC)CCCC)S%10)=C9S1,-5.45 ,-3.64 ,O=C1C2=CC=CC=C2C(/C1=C/C(S3)=CC4=C3C(S5)=C(N4CC(CCCCCC)CCCCCCCC)C6=C5C(OCC(CCCC)CC)=C(C(N(CC(CCCCCC)CCCCCCCC)C7=C8SC(/C=C9/C(C%10=CC=CC=C%10C9=O)=C(C#N)/C#N)=C7)=C8S%11)C%11=C6OCC(CCCC)CC)=C(C#N)\C#N,-5.51 ,-3.90 ,2.89,8.38,0.35,0.99,10.1002/adfm.202010436
CCc1csc(-c2c(F)c(F)c(-c3cc(CC)c(-c4cc(F)c(-c5sc(-c6sc(-c7c(F)c(F)c(-c8cc(CC)c(-c9cc(F)c(-c%10sc(-c%11sc(-c%12c(F)c(F)c(-c%13cc(CC)c(-c%14cc(F)c(-c%15sccc%15F)s%14)s%13)c%13nn(CC)nc%12%13)cc%11CC)cc%10F)s9)s8)c8nn(CC)nc78)cc6CC)cc5F)s4)s3)c3nn(CC)nc23)c1,-5.28 ,-3.37 ,CCc1ccc(C2(c3ccc(CC)cc3)c3cc4c(cc3-c3sc5cc(/C=C6\C(=O)c7ccccc7C6=C(C#N)C#N)sc5c32)C(c2ccc(CC)cc2)(c2ccc(CC)cc2)c2c-4sc3cc(/C=C4\C(=O)c5ccccc5C4=C(C#N)C#N)sc23)cc1,-5.61 ,-4.02 ,6.60,13.20,0.57,0.89,10.1039/C7QM00397H
FC1=C(C2=CC=C(C)S2)C3=NC(OCC(CCCCCC)CCCCCCCC)=CN=C3C(C)=C1F,-5.54 ,-2.98 ,CCCCCCC1(CCCCCC)C2=C(C3=CC(C4(CCCCCC)CCCCCC)=C(C5=C4C=C(/C=C6C(C7=CSC=C7C\6=C(C#N)/C#N)=O)S5)C=C31)SC(/C=C8C(C9=CSC=C9C\8=C(C#N)/C#N)=O)=C2,-5.84 ,-3.98 ,12.20,17.50,0.75,0.93,10.1002/aenm.201800856
FC1=C(C2=CC=C(C)S2)C3=NC(OCC(CCCCCC)CCCCCCCC)=CN=C3C(C)=C1F,-5.54 ,-2.98 ,O=C(C(C=CC=C1)=C1C/2=C(C#N)/C#N)C2=C/C3=CC(C4(CC(CC)CCCC)CC(CC)CCCC)=C(S3)C5=C4C=C(S5)C6=C(F)C=C(C(S7)=CC8=C7C(SC(/C=C9C(C(C=CC=C%10)=C%10C\9=C(C#N)\C#N)=O)=C%11)=C%11C8(CC(CC)CCCC)CC(CC)CCCC)C(F)=C6,-5.49 ,-2.98 ,3.68,6.51,0.54,1.04,10.1021/jacs.8b12126
CC(SC1=C2C3=CC=C(CC(CC)CCCC)S3)=CC1=C(C4=CC=C(CC(CC)CCCC)S4)C5=C2C=C(S5)C6=CC=C(C7=C8C(C(C9=C(CC(CC)CCCC)SC(CC(CC)CCCC)=C9C8=O)=O)=C(C%10=CC=C(C)S%10)S7)S6,-5.23 ,-3.18 ,CCCCCCC(C=C1)=CC=C1C2(C3=CC=C(CCCCCC)C=C3)C4=CC5=C(C(C6=C5SC7=C6SC(/C=C8C(C(C=CC=C9)=C9C\8=C(C#N)\C#N)=O)=C7)(C%10=CC=C(CCCCCC)C=C%10)C%11=CC=C(CCCCCC)C=C%11)C=C4C%12=C2C=C(/C=C%13C(C(C=CC=C%14)=C%14C\%13=C(C#N)/C#N)=O)S%12,-5.68 ,-3.97 ,9.20,15.14,0.74,0.83,10.1002/adma.201800052
CC1=CC2=C(S1)C(C3=CC(F)=C(CC(CC)CCCC)C3)=C4C(SC(C5=C(CC(CCCC)CCCCCC)C=C(C6=CC7=C(C(SC(C8=CC(CC(CCCC)CCCCCC)=C(C)S8)=C9)=C9C%10=NSN=C%107)S6)S5)=C4)=C2C%11=CC(F)=C(CC(CCCC)CC)S%11,-5.53 ,-3.47 ,O=C(C(C=C(F)C(F)=C1)=C1C/2=C(C#N)/C#N)C2=C/C3=C(CCCCCCCC)C(SC(C4=C(N(C5=CC=C(CCCC)C=C5)C6=CC=C(CCCC)C=C6)C(SC(C7=CC8=C(S7)C(CCCCCCCC)=C(/C=C9C(C(C=C(F)C(F)=C%10)=C%10C\9=C(C#N)\C#N)=O)S8)=C%11N(C%12=CC=C(CCCC)C=C%12)C%13=CC=C(CCCC)C=C%13)=C%11S4)=C%14)=C%14S3,-5.55 ,-3.98 ,15.44,23.61,0.72,0.90,10.1002/aenm.202102591
FC1=C(C2=CC=C(C)S2)C3=NC(OCC(CCCCCC)CCCCCCCC)=CN=C3C(C)=C1F,-5.54 ,-2.98 ,ClB1N2/C3=N\C(C4=C/5C=C(C=C(C(N(C(CCCCC)CCCCC)C6=O)=O)C6=C7)C7=C4)=NC5=N/C(N81)=C9C(C=C(C=C(C(N(C(CCCCC)CCCCC)C%10=O)=O)C%10=C%11)C%11=C9)=C8N=C2C%12=C3C=C(C=C(C(N(C(CCCCC)CCCCC)C%13=O)=O)C%13=C%14)C%14=C%12,-5.59 ,-3.86 ,6.25,13.98,0.41,1.08,10.1039/c9tc06238f
CCOC(=O)c1sc2csc(-c3cc4c(OCC)c5sc(-c6sc(-c7cc8c(OCC)c9sc(-c%10sc(-c%11cc%12c(OCC)c%13sccc%13c(OCC)c%12s%11)c%11c(F)c(C(=O)OCC)sc%10%11)cc9c(OCC)c8s7)c7c(F)c(C(=O)OCC)sc67)cc5c(OCC)c4s3)c2c1F,-5.16 ,-3.50 ,CCc1ccc(C2(c3ccc(CC)cc3)c3cc4c(cc3-c3sc5c(sc6c7cc8c(=O)n(CC)c(=O)c9ccc%10c%11ccc%12c(=O)n(CC)c(=O)c%13cc(c56)c(c%11c%12%13)c7c%10c98)c32)C(c2ccc(CC)cc2)(c2ccc(CC)cc2)c2c-4sc3c2sc2c4cc5c(=O)n(CC)c(=O)c6ccc7c8ccc9c(=O)n(CC)c(=O)c%10cc(c32)c(c8c9%10)c4c7c65)cc1,-5.48 ,-3.75 ,7.33,13.24,0.56,0.99,10.1039/C6TA07368A
CC(S1)=CC2=C1C(C3=CC=C(CC(CCCC)CCCCCC)S3)=C(C=C(C4=C(CC(CCCC)CC)C=C(C5=NC(SC(C6=CC(CC(CCCC)CC)=C(C)S6)=N7)C7S5)S4)S8)C8=C2C9=CC=C(CC(CCCC)CCCCCC)S9,-5.31 ,-3.34 ,O=C1C2=CC=CC=C2C(/C1=C/C3=CC4=C(S3)C(C=C5C(C(SC(/C=C6C(C7=CC=CC=C7C\6=C(C#C)/C#N)=O)=C8)=C8C5(CCCCCC)CCCCCC)=C9)=C9C4(CCCCCC)CCCCCC)=C(C#C)/C#N,-5.69 ,-3.91 ,11.50,16.40,0.76,0.92,10.1002/adma.201702291
CCc1cc(C)sc1-c1sc(-c2cc(CC)c(-c3sc(-c4cc(CC)c(-c5sc(C)cc5CC)s4)cc3CC)s2)cc1CC,-5.06 ,-2.76 ,CCOc1ccc(C2(c3ccc(OCC)cc3)c3cc4c(cc3-c3sc(-c5ccc(/C=C6\SC(=O)N(CC)C6=O)c6nsnc56)cc32)C(c2ccc(OCC)cc2)(c2ccc(OCC)cc2)c2cc(-c3ccc(/C=C5\SC(=O)N(CC)C5=O)c5nsnc35)sc2-4)cc1,-5.42 ,-3.68 ,7.51,15.34,0.65,0.75,10.1039/c8tc04608e
CC1=CC(C(C2=CC(F)=C(CC(CCCC)CC)S2)=C(SC(C3=CC=C(C4=C5C(C(C6=C(CC(CC)CCCC)SC(CC(CCCC)CC)=C6C5=O)=O)=C(C7=CC=C(C)S7)S4)S3)=C8)C8=C9C%10=CC(F)=C(CC(CC)CCCC)S%10)=C9S1,-5.45 ,-3.64 ,FC1=CC(C2=O)=C(C(/C2=C/C3=C(C4=C(S3)C(N(C5=C6C7=NN(CC(CCCC)CC)N=C7C8=C5N(C9=C8SC%10=C9SC(/C=C%11/C(C%12=C(C=C(C(F)=C%12)F)C%11=O)=C(C#N)/C#N)=C%10CCCCCCCCCCC)CC(CC)CCCC)CC(CC)CCCC)=C6S4)CCCCCCCCCCC)=C(C#N)/C#N)C=C1F,-5.69 ,-3.87 ,16.54,26.74,0.74,0.83,10.1038/s41566-019-0573-5
CC(SC1=C2C3=CC(Cl)=C(CC(CC)CCCC)S3)=CC1=C(C4=CC(Cl)=C(CC(CC)CCCC)S4)C5=C2C=C(C6=C(CC(CC)CCCC)C=C(C7=NC8=C(N=C(C9=CC(CC(CC)CCCC)=C(C)S9)S8)S7)S6)S5,-5.45 ,-3.58 ,CCCCCCC(C=C1)=CC=C1C2(C3=CC=C(CCCCCC)C=C3)C4=CC5=C(C(C6=C5SC7=C6SC(/C=C8C(C(C=C(F)C(F)=C9)=C9C\8=C(C#N)\C#N)=O)=C7)(C%10=CC=C(CCCCCC)C=C%10)C%11=CC=C(CCCCCC)C=C%11)C=C4C%12=C2C(SC(/C=C%13C(C(C=C(F)C(F)=C%14)=C%14C\%13=C(C#N)/C#N)=O)=C%15)=C%15S%12,-5.66 ,-4.14 ,10.10,16.26,0.65,0.93,10.1002/adfm.202011168
CC1=C(C(F)=C(C(OCC(CCCC)CC)=O)S2)C2=C(S1)C(S3)=CC(C3=C4C5=CC=C(CC(CCCC)CC)S5)=C(C6=CC=C(CC(CC)CCCC)S6)C7=C4C=C(C)S7,-5.22 ,-3.64 ,O=C(C1=CC=C2C3=CC=C(C(N(C(CCCCC)CCCCC)C4=O)=O)C5=C4C=CC(C6=C2C1=C7C=C6C#CC8=C(C=C(C(SC(/C=C9C(C%10=C(C\9=C(C#N)\C#N)C=CC=C%10)=O)=C%11)=C%11CC(CCCC)CC)S%12)C%12=C(C#CC%13=C(C%14=C%15C=CC%16=C%14C(C(N(C(CCCCC)CCCCC)C%16=O)=O)=C%13)C%17=CC=C%18C%19=C(C(N(C(CCCCC)CCCCC)C%18=O)=O)C=CC%15=C%17%19)C%20=C8SC(C%21=C(CC(CC)CCCC)C=C(/C=C%22/C(C(C=CC=C%23)=C%23C%22=O)=C(C#N)/C#N)S%21)=C%20)=C35)N(C(CCCCC)CCCCC)C7=O,-5.95 ,-3.79 ,6.06,13.60,0.60,0.74,10.1021/acs.chemmater.8b01491
CC(SC1=C2C3=CC(CCCCCCCC)=C(CCCCCCCC)S3)=CC1=C(C4=CC(CCCCC5)=C(CCCCCCCC)S4)C6=C2C=C(S6)C7=CC=C(C(C(F)=C8)=C9C(N=C(C(C%10=CC(OCCC5(CC)CCCCC)=CC=C%10)=N9)C%11=CC=CC(OCCCCCCCC)=C%11)=C8C%12=CC=C(C)S%12)S7,-5.37 ,-3.03 ,O=C(C/1=C\C2=CC(SC3=C4C(C5=CSC(CCCCCC)=C5)(C6=CC=C(S6)CCCCCC)C7=CC8=C(C(C9=CC=C(S9)CCCCCC)(C%10=CC=C(S%10)CCCCCC)C%11=C8SC%12=C%11SC(/C=C%13C(C%14=C(C\%13=C(C#N)/C#N)C=C(F)C=C%14)=O)=C%12)C=C37)=C4S2)C%15=C(C1=C(C#N)/C#N)C=CC(F)=C%15,-5.48 ,-3.83 ,6.92,13.35,0.62,0.84,10.1016/j.orgel.2019.06.007
CCc1cc(C)sc1-c1sc(-c2cc(CC)c(-c3sc(-c4cc(CC)c(-c5sc(C)cc5CC)s4)cc3CC)s2)cc1CC,-5.00 ,-3.10 ,CCc1cc(/C=c2/sc(=C(C#N)C#N)n(CC)c2=O)sc1-c1sc(-c2ccc(-c3sc(-c4sc(/C=c5/sc(=C(C#N)C#N)n(CC)c5=O)cc4CC)c4c3C(=O)N(CC)C4=O)c3nsnc23)c2c1C(=O)N(CC)C2=O,-5.38 ,-3.66 ,7.70,17.50,0.46,0.85,10.1039/D0TC03095C
CC1=CC(CCCCCC)=C(C)S1,-5.00 ,-3.10 ,O=C1N(CCCCCCCCCC)C(C2=C1C=CC(C#CC3=CC=C(C#CC(C=C4)=CC5=C4C(N(C5=O)CCCCCCCCCC)=O)C6=NSN=C36)=C2)=O,-6.02 ,-3.32 ,0.16,1.03,0.31,0.51,10.1021/acs.chemmater.5b04551
CCOC(=O)c1sc2c(-c3cc4c(-c5ccc(CC)s5)c5sc(-c6sc(-c7cc8c(-c9ccc(CC)s9)c9sc(-c%10sc(-c%11cc%12c(-c%13ccc(CC)s%13)c%13sccc%13c(-c%13ccc(CC)s%13)c%12s%11)c%11sc(C(=O)OCC)c(F)c%10%11)cc9c(-c9ccc(CC)s9)c8s7)c7sc(C(=O)OCC)c(F)c67)cc5c(-c5ccc(CC)s5)c4s3)scc2c1F,-5.27 ,-3.55 ,CCOc1ccc2c(c1)-c1cc(OCC)ccc1C21c2cc(-c3ccc(/C=c4\sc(=C(C#N)C#N)n(CC)c4=O)c4nsnc34)ccc2-c2ccc(-c3ccc(/C=c4/sc(=C(C#N)C#N)n(CC)c4=O)c4nsnc34)cc21,-5.93 ,-3.86 ,10.12,17.25,0.65,0.90,10.1002/adma.201606054
CCc1ccc(-c2c3cc(-c4cc5c(-c6ccc(CC)s6)c6sc(-c7cc8c(-c9ccc(CC)s9)c9sc(-c%10cc(CC)c(-c%11ccc(-c%12sc(/C=C%13/SC(=S)N(CC)C%13=O)cc%12CC)s%11)s%10)cc9c(-c9ccc(CC)s9)c8s7)cc6c(-c6ccc(CC)s6)c5s4)sc3c(-c3ccc(CC)s3)c3cc(-c4cc(CC)c(-c5ccc(-c6sc(/C=C7/SC(=S)N(CC)C7=O)cc6CC)s5)s4)sc23)s1,-5.10 ,-3.28 ,CCc1ccc(C2(c3ccc(CC)cc3)c3cc(/C=C4\C(=O)c5ccccc5C4=C(C#N)C#N)sc3-c3sc4cc5c6c(sc5cc4c32)-c2sc(/C=C3\C(=O)c4ccccc4C3=C(C#N)C#N)cc2C6(c2ccc(CC)cc2)c2ccc(CC)cc2)cc1,-5.43 ,-3.88 ,7.50,11.70,0.64,1.00,10.1002/aenm.201702427
CCOC(=O)/C(C#N)=C\c1cc(CC)c(-c2ccc(-c3sc(-c4cc5c(-c6ccc(CC)s6)c6sc(-c7cc(CC)c(-c8ccc(-c9sc(/C=C(\C#N)C(=O)OCC)cc9CC)s8)s7)cc6c(-c6ccc(CC)s6)c5s4)cc3CC)s2)s1,-5.25 ,-2.78 ,CCc1c(/C=C2\C(=O)c3cc(F)c(F)cc3C2=C(C#N)C#N)sc2c1sc1c3c4nsnc4c4c5sc6cc(/C=C7\C(=O)c8cc(F)c(F)cc8C7=C(C#N)C#N)sc6c5n(CC)c4c3n(CC)c21,-5.65 ,-4.10 ,12.72,23.59,0.67,0.81,10.1002/adma.201908373
CCC1=CC=C(C2=C3C=C(C)SC3=C(C3=CC(Cl)=C(CC)S3)C3=C2SC(C2=CC=C(C4=C(F)C(F)=C(C5=CC=C(C)S5)C5=NN(CC)N=C45)S2)=C3)S1,-5.39 ,-3.57 ,CCN1C(=O)/C(=C/c2ccc(-c3cc4c(s3)-c3cc5c(cc3C4(CC)CC)-c3sc(-c4ccc(/C=C6\SC(=S)N(CC)C6=O)c6nsnc46)cc3C5(CC)CC)c3nsnc23)SC1=S,-5.75 ,-3.70 ,6.31,11.57,0.62,0.88,10.1021/acsami.9b16662
CC1=CC(C(C2=CC(F)=C(CC(CCCC)CC)S2)=C(SC(C3=CC=C(C4=C5C(C(C6=C(CC(CC)CCCC)SC(CC(CCCC)CC)=C6C5=O)=O)=C(C7=CC=C(C)S7)S4)S3)=C8)C8=C9C%10=CC(F)=C(CC(CC)CCCC)S%10)=C9S1,-5.45 ,-3.64 ,O=C1C2=C(C=C(F)C(F)=C2)C(/C1=C/C(S3)=C(CCCCCCCCCCC)C4=C3C(N5CC(CC)CCCC)=C(S4)C6=C5C(N(CC(CC)CCCC)C7=C8SC(/C=C9/C(C(C=C(F)C(F)=C%10)=C%10C9=O)=C(C#N)/C#N)=C7CCCCCC)=C8C%11=NSN=C%116)=C(C#N)\C#N,-5.69 ,-4.06 ,15.60,23.54,0.76,0.87,10.1039/D0TA03985C
CC(SC1=C2C3=CC(F)=C(CC(CC)CCCC)S3)=CC1=C(C4=CC(F)=C(CC(CC)CCCC)S4)C5=C2C=C(S5)C6=CC=C(C7=C8C(C(C9=C(CC(CC)CCCC)SC(CC(CC)CCCC)=C9C8=O)=O)=C(C%10=CC=C(C)S%10)S7)S6,-5.50 ,-3.68 ,O=C1C2=C(C=C(Cl)C(Cl)=C2)C(/C1=C/C3=CC(C(C4=CC=C(CCCCCC)C=C4)(C5=C6SC7=C(C8=CC=C(CCCCCC)C=C8)C9=C(C(C%10=CC=C(CCCCCC)C=C%10)=C57)SC(C%11=C%12C=C(/C=C%13/C(C(C=C(Cl)C(Cl)=C%14)=C%14C%13=O)=C(C#N)/C#N)S%11)=C9C%12(C%15=CC=C(CCCCCC)C=C%15)C%16=CC=C(CCCCCC)C=C%16)C%17=CC=C(CCCCCC)C=C%17)=C6S3)=C(C#N)\C#N,-5.62 ,-3.94 ,11.40,18.70,0.65,0.89,10.1016/j.nanoen.2019.104209
FC1=C(C2=CC=C(C)S2)C3=NC(OCC(CCCCCC)CCCCCCCC)=CN=C3C(C)=C1F,-5.54 ,-2.98 ,O=C(C(C=CC=C1)=C1C/2=C(C#N)\C#N)C2=C/C(S3)=CC4=C3C5=C(C4(CCCCCC)CCCCCC)C=C6C(C(CCCCCC)(CCCCCC)C7=C6SC(/C=C8C(C(C=CC=C9)=C9C\8=C(C#N)/C#N)=O)=C7)=C5,-5.74 ,-3.90 ,13.19,18.62,0.74,0.96,10.1007/s11426-019-9599-1
CCc1ccc(-c2c3cc(-c4ccc(-c5c(F)c(F)c(-c6ccc(-c7cc8c(-c9ccc(CC)[se]9)c9sc(-c%10ccc(-c%11c(F)c(F)c(-c%12ccc(-c%13cc%14c(-c%15ccc(CC)[se]%15)c%15sc(-c%16ccc(-c%17c(F)c(F)c(-c%18cccs%18)c%18nn(CC)nc%17%18)s%16)cc%15c(-c%15ccc(CC)[se]%15)c%14s%13)s%12)c%12nn(CC)nc%11%12)s%10)cc9c(-c9ccc(CC)[se]9)c8s7)s6)c6nn(CC)nc56)s4)sc3c(-c3ccc(CC)[se]3)c3ccsc23)[se]1,-5.23 ,-3.43 ,CCc1ccc(C2(c3ccc(CC)cc3)c3cc4c(cc3-c3sc5cc(/C=C6\C(=O)c7ccccc7C6=C(C#N)C#N)sc5c32)C(c2ccc(CC)cc2)(c2ccc(CC)cc2)c2c-4sc3cc(/C=C4\C(=O)c5ccccc5C4=C(C#N)C#N)sc23)cc1,-5.48 ,-3.83 ,10.07,18.63,0.67,0.81,10.1002/solr.201800186
CC(SC1=C2C3=CC=C(CC(CC)CCCC)S3)=CC1=C(C4=CC=C(CC(CC)CCCC)S4)C5=C2C=C(S5)C6=CC(CCCCCCCCCC)=C(C7=CC8=C(C9=C(C(N(CC(CCCCCC)CCCCCCCC)C8=O)=O)C=C(C%10=C(CCCCCCCCCC)C=C(C)S%10)S9)S7)S6,-5.47 ,-3.60 ,CCCCCCC(C=C1)=CC=C1C2(C3=CC=C(CCCCCC)C=C3)C4=CC5=C(C(C6=C5SC7=C6SC(/C=C8C(C(C=CC=C9)=C9C\8=C(C#N)\C#N)=O)=C7)(C%10=CC=C(CCCCCC)C=C%10)C%11=CC=C(CCCCCC)C=C%11)C=C4C%12=C2C(SC(/C=C%13C(C(C=CC=C%14)=C%14C\%13=C(C#N)/C#N)=O)=C%15)=C%15S%12,-5.64 ,-3.86 ,8.89,14.39,0.64,0.96,10.1039/c9tc02700a
CC1=CC(C(C2=CC(F)=C(CC(CCCC)CC)S2)=C(SC(C3=CC=C(C4=C5C(C(C6=C(CC(CC)CCCC)SC(CC(CCCC)CC)=C6C5=O)=O)=C(C7=CC=C(C)S7)S4)S3)=C8)C8=C9C%10=CC(F)=C(CC(CC)CCCC)S%10)=C9S1,-5.45 ,-3.64 ,CCCCCCCCCCCOc1c(/C=C2\C(=O)c3cc(Cl)c(Cl)cc3C2=C(C#N)C#N)sc2c1sc1c3c4nsnc4c4c5sc6c(CCCCCCCCCCC)c(/C=C7\C(=O)c8cc(Cl)c(Cl)cc8C7=C(C#N)C#N)sc6c5n(CC(CC)CCCC)c4c3n(CC(CC)CC)c21,-5.83 ,-3.90 ,14.70,23.37,0.70,0.90,10.1002/aenm.202003777
CC(SC1=C2C3=CC=C(SCC(CC)CCCC)S3)=CC1=C(C4=CC=C(SCC(CC)CCCC)S4)C5=C2C=C(S5)C6=CC=C(C7=C8C(C(C9=C(CC(CC)CCCC)SC(CC(CC)CCCC)=C9C8=O)=O)=C(C%10=CC=C(C)S%10)S7)S6,-5.37 ,-3.59 ,O=C(C(C=CC=C1)=C1C/2=C(C#N)\C#N)C2=C/C3=CC(S4)=C(S3)C5=C4C6=CC(C(C7=C8SC9=C7SC(/C=C%10C(C(C=CC=C%11)=C%11C\%10=C(C#N)\C#N)=O)=C9)(C%12=CC=C(SCCCCCC)C=C%12)C%13=CC=C(SCCCCCC)C=C%13)=C8C=C6C(C%14=CC=C(SCCCCCC)C=C%14)5C%15=CC=C(SCCCCCC)C=C%15,-5.68 ,-3.91 ,7.17,13.87,0.58,0.90,10.1021/acsami.7b09915
CCc1ccc(-c2c3cc(-c4ccc(-c5sc(-c6ccc(-c7cc8c(-c9ccc(CC)s9)c9sc(-c%10ccc(-c%11sc(-c%12ccc(-c%13cc%14c(-c%15ccc(CC)s%15)c%15sc(-c%16ccc(-c%17sc(-c%18cccs%18)c%18c%17C(=O)c%17c(CC)sc(CC)c%17C%18=O)s%16)cc%15c(-c%15ccc(CC)s%15)c%14s%13)s%12)c%12c%11C(=O)c%11c(CC)sc(CC)c%11C%12=O)s%10)cc9c(-c9ccc(CC)s9)c8s7)s6)c6c5C(=O)c5c(CC)sc(CC)c5C6=O)s4)sc3c(-c3ccc(CC)s3)c3ccsc23)s1,-5.33 ,-3.53 ,CCc1ccc(C2(c3ccc(CC)cc3)c3cc4c(cc3-c3sc5cc(/C=C6\C(=O)c7cc(C)c(C)cc7C6=C(C#N)C#N)sc5c32)C(c2ccc(CC)cc2)(c2ccc(CC)cc2)c2c-4sc3cc(/C=C4\C(=O)c5cc(C)c(C)cc5C4=C(C#N)C#N)sc23)cc1,-5.56 ,-3.93 ,12.50,16.48,0.71,0.97,10.1002/adma.201602776
CC1=C(C(F)=C(C(OCC(CC)CCCC)=O)S2)C2=C(C3=CC4=C(OCC(CCCC)CC)C(SC(C)=C5)=C5C(OCC(CCCC)CC)=C4S3)S1,-5.02 ,-3.39 ,O=C(N(CC(CC)CCCCC)C1=O)C2=CC(C(S3)=CC=C3C4=C(C5=C6C=CC7C5C(C(N(CC(CC)CCCCC)C7=O)=O)=C4)C8=CC=C9C%10=C8C6=C(OCCOC)C=C%10C(N(CC(CC)CCCC)C9=O)=O)=C(C%11=C%12C=CC1C%112)C%13=CC=C%14C%15=C%13C%12=C(OCCOC)C=C%15C(N(CC(CC)CCCC)C%14=O)=O,-5.64 ,-3.84 ,4.10,8.46,0.55,0.84,10.1021/acsami.6b03926
CC1=CC(C(OCCCCCCCCCCCC)=O)=C(/C=C/C2=C(C(OCCCCCCCCCCCC)=O)C=C(/C=C/C)S2)S1,-5.35 ,-3.10 ,O=C1C2=C(C=C(Cl)C(Cl)=C2)C(/C1=C/C(S3)=C(CCCCCCCCC)C4=C3C(N5CC(CCCCCC)CCCC)=C(S4)C6=C5C(N(CC(CCCCCC)CCCC)C7=C8SC9=C7SC(/C=C%10C(C(C=C(Cl)C(Cl)=C%11)=C%11C\%10=C(C#N)/C#N)=O)=C9CCCCCCCCC)=C8C%12=NSN=C%126)=C(C#N)\C#N,-5.64 ,-4.05 ,6.77,18.89,0.47,0.77,10.1016/j.nanoen.2022.107463
CC1=CC(C(C2=CC(F)=C(CC(CCCC)CC)S2)=C(SC(C3=CC=C(C4=C5C(C(C6=C(CC(CC)CCCC)SC(CC(CCCC)CC)=C6C5=O)=O)=C(C7=CC=C(C)S7)S4)S3)=C8)C8=C9C%10=CC(F)=C(CC(CC)CCCC)S%10)=C9S1,-5.45 ,-3.64 ,CCCCCCCCCCCc1c(/C=C2\C(=O)c3cc(F)c(F)cc3C2=C(C#N)C#N)sc2c1sc1c3c4nsnc4c4c5sc6c(CCCCCCCCCCC)c(/C=C7\C(=O)c8cc(F)c(F)cc8C7=C(C#N)C#N)sc6c5n(CC(CC)CCCC)c4c3n(CCOCCOCCOCCOC)c21,-5.64 ,-4.01 ,15.20,26.70,0.66,0.85,10.1021/jacsau.1c00306
